Repository: ezinternet/dentopedia

File: papers/alshahrani-2026-zirconia-full-arch-3300-5yr.txt
Source: PubMed Abstract PMID 41839752 (PMC open access: PMC13350299)
PMID: 41839752
PMCID: PMC13350299
DOI: 10.1111/jopr.70123
Title: Five-year survival and failure patterns of complete arch fixed implant-supported monolithic zirconia prostheses: A retrospective analysis of 3300 laboratory cases
Authors: Alshahrani FA, Alshehri A, Chaban A, Taymour N
Journal: J Prosthodont. 2026 Jul;35(6):870-875. Epub 2026 Mar 16
Retrieved: 2026-10-06 via PubMed abstract

== ABSTRACT ==

PURPOSE: To evaluate the five-year survival rate and complication spectrum of complete arch fixed implant-supported zirconia prostheses (CAFIPs) fabricated by a commercial dental laboratory in Dubai, UAE, aiming to identify principal modes of failure and technical challenges.

MATERIALS AND METHODS: This retrospective, cross-sectional study analyzed 3300 screw-retained, 3Y-TZP monolithic zirconia CAFIPs, with veneered porcelain limited to the gingival area, manufactured using standardized protocols between August 2019 and August 2024. Data on maxillary (n=1900) and mandibular (n=1400) prostheses, complications, reason for lab returns, and failure events were extracted from digital laboratory records. Remakes due only to technical or material failure were included. Survival analysis employed a life table approach, strictly excluding clinician- or patient-driven interventions to ensure unbiased outcomes.

RESULTS: The five-year cumulative survival rate was 91.67%. The life span table analysis revealed a concerning trend of 2 events in year one increasing to 14 events in year five. Framework fractures (n=38) were the leading failure cause, especially in prostheses with insufficient vertical space, while ceramic chipping (n=4) affected mainly mandibular prostheses with excessive ceramic layering. Importantly, no cases of titanium cylinder debonding or fracture were observed, indicating mechanical reliability. Minor prosthetic complications included localized veneer chipping. Enhanced framework design and material handling were identified as improvement targets for long-term performance.

CONCLUSIONS: Full-arch fixed implant-supported zirconia prostheses exhibited excellent five-year durability. Most failures were related to framework issues or ceramic chipping, while technical problems with titanium components were absent. Continued improvements in design, manufacturing, and clinical protocols are needed to optimize longevity and patient outcomes.

File: papers/bani-hani-2026-pediatric-zirconia-crowns-luting-agents-rct.txt
Clinical performance of paediatric zirconia crowns cemented with two luting agents: A 36-month split-mouth randomised controlled trial.

Authors: Bani-Hani T, Saleh MM, Tabnjh AK
Journal: J Dent 2026
PMID 42155884 | DOI 10.1016/j.jdent.2026.106762

NOTE: abstract-only — full text not retrieved (no open-access copy). Content below is the PubMed abstract.

Recently, paediatric zirconia crowns have gained widespread popularity as an esthetic restorative option. However, evidence regarding their clinical technique remains limited. The aim of this study was to compare the clinical performance of Glass Ionomer Cement (GIC) and self-adhesive resin cement for luting paediatric zirconia crowns.

A split-mouth randomised clinical trial involved three-to-five-year-old children with carious primary incisors requiring restoration with zirconia crowns. Pair-matched incisors were randomly assigned to receive either GIC or resin cement for crown cementation. Crowns were clinically evaluated for retention, and gingival condition at 1-week, 1-, 3-, 6-, 12-, 24-, and 36-month recall appointments. Data were analysed using McNemar's test for crown retention and Wilcoxon signed-rank test for gingival index scores with statistical significance set at p < 0.05.

Thirty-eight patients with 64 pair-matched incisors (128 teeth) were enrolled. Over the study period, three debonding events occurred in the GIC group resulting in cumulative retention rates of 96.9 %, 95.3 %, and 95.3 % at 12-, 24-, and 36-month follow-up respectively. Conversely, no debonding was recorded in the resin-cement group, yielding 100 % retention; however, the intergroup difference in retention was not statistically significant (p > 0.05; 95 % CI: -0.5 % to 9.9 %). No statistically significant differences were observed in gingival index scores between cement types at any follow-up point (p > 0.05, effect size (r) = 0.02-0.11).

Both cements showed high clinical retention and favourable gingival health. Findings suggest that GIC may be considered a clinically acceptable alternative to self-adhesive resin cement for luting zirconia crowns in primary teeth.

The results of the study provide important clinical implications with regards to the selection of cement material for paediatric zirconia crowns.

File: papers/baroudi-2025-clinical-adjustment-of-zirconia-reinforced.txt
TITLE: Clinical Adjustment of Zirconia-Reinforced Lithium Silicate and Lithium Disilicate Restorations Should Be Performed Before Crystallization
AUTHORS: Baroudi Kusai, de Almeida Nathália Ribeiro, de Abreu Laura Salerno, Wandscher Vinícius Felipe, Ramos Nathalia de Carvalho, Padmanabhan Vivek, Bucholz Caroline Andrade, Amaral Marina, Beatty Mark W.
JOURNAL: Materials
ID[pmcid]: PMC12072546
ID[pmcid-ver]: PMC12072546.1
ID[pmcaid]: 12072546
ID[pmcaiid]: 12072546
ID[pmid]: 40363448
ID[doi]: 10.3390/ma18091944
ID[publisher-id]: materials-18-01944

## ABSTRACT
The objective of this study was to evaluate the biaxial flexural strength of zirconia-reinforced lithium silicate (ZLS, Suprinity, Vita Zahnfabrik, Bad Säckingen, Germany) and lithium disilicate (LDS, IPS e.max CAD, Ivoclar Vivadent, Schaan, Liechtenstein) discs after abrasion with a diamond tip, before or after crystallization of the ceramic. Discs of 1.2 × 15 mm dimensions were fabricated. The samples were separated into two groups: AC—abrasion with a diamond tip before material crystallization, and CA—material crystallization and subsequent abrasion with a diamond tip (n = 15). The initial roughness was measured before abrasion/crystallization, and final measurement was performed after abrasion/crystallization/polishing. The abraded surface was placed downward during the biaxial flexural strength test, and the data were recorded. The final roughness was significantly higher compared to the initial roughness in all groups. The ZLS-AC and LDS-AC groups (both materials with abrasion prior to material crystallization) showed higher biaxial flexural strength values than groups that underwent abrasion before crystallization. This study concluded that the clinical adjustment performed by abrasion with the diamond tip of glass ceramics lithium disilicate and zirconia-reinforced lithium silicate carried out prior to crystallization favored the resistance of the ceramics.

## 1. Introduction

Lithium disilicate (LDS) and zirconia-reinforced lithium silicate (ZLS) ceramics have become widely used in restorative dentistry due to their excellent combination of mechanical strength, esthetics, and clinical versatility. Monolithic LDS crowns have been successfully applied in dentistry since 1998 (IPS Empress 2, Ivoclar Vivadent), and have demonstrated minimal clinical complications, achieving 100% survival rate after five years [1]. Furthermore, the survival rate of LDS restorations has been reported at 96.8% after an average observation period of 7.8 ± 3.3 years, with an annual failure rate of 0.2%. Reasons for failure included secondary caries, restoration fractures, and endodontic complications [2].

Comparative studies indicate that ZLS crowns exhibit fracture resistance values comparable to those of LDS crowns, where both materials meet clinically acceptable thresholds for posterior restorations [3]. ZLS studies are available since 2015 and can be considered promising hybrid ceramic materials for CAD-CAM technologies [4]. The ZLS is composed by a glassy matrix, with crystalline components of lithium metasilicate and orthophosphates, in addition to tetragonal zirconia filler, in an attempt to improve strength values [4]. More basic and clinical studies are necessary to define the mechanical and biological behavior of ZLS.

Nevertheless, clinical adjustments of ceramic restorations are frequently required before cementation, regardless of the impression and fabrication methods [5]. Adjustments using diamond rotary instruments result in significant surface damage and increased surface roughness [6]. These procedures have been linked to reduced fatigue failure loads compared to unadjusted restorations [7]. Clinically, such adjustments are usually performed after crystallization, in the same section of cementation.

Material composition may play a critical role in the mechanical properties of these ceramics. Pre-crystallized lithium silicate contains approximately 40% primary lithium metasilicate (Li2SiO3) crystals and secondary lithium orthophosphate (Li3PO4) crystals, with grain sizes ranging from 0.2 to 1 mm embedded in a glass matrix [8]. The material’s silica content varies between 57% and 80% by weight, with lithia (11–19 wt%) and smaller amounts of potassium, phosphorus pentoxide, zirconia, and zinc oxide [9]. This composition yields a biaxial strength of approximately 130 ± 30 MPa and fracture toughness of 1.29 ± 0.06 MPa.m1/2 [10]. Pre-crystallized ZLS silicate features dual crystal phases—sub-micron lithium metasilicates and nanometric lithium orthophosphates—designed for efficient CAD/CAM processing [10]. The material demonstrates a biaxial strength of 180 MPa, a fracture toughness of 0.91 ± 0.05 MPa.m1/2, and a Poisson’s ratio of 0.21 [11]. Both ceramic types are milled in pre-crystallized form. After milling, the crystallization changes the structure of the materials, providing improved mechanical and optical properties. LDS becomes a crystalline material with about 70% of crystals of orthorhombic form of lithium disilicate (Li2Si2O5), while ZLS presents a multicomponent structure, going from nucleation into the melty glass phase, where zirconia particles cannot be identified, making it part of the crystalline network [12].

Surface treatments significantly influence the properties of glass ceramics. Abrasive procedures, such as grinding with diamond burs, decrease the flexural strength of LDS ceramics [13]. A previous study showed that polishing the previously abraded occlusal surface of LDS restorations enhances the survival rate of restorations [14]. Polishing and glazing are effective methods to reduce surface roughness, with glazed ceramics demonstrating higher flexural strength and smoother surfaces compared to other finishing methods [15]. Nevertheless, the flexural strength of CAD-CAM glass ceramics can be compromised by milling, etching, and fitting adjustments. The ceramic microstructure, etching protocol, and hydrofluoric acid concentration determine the impact on mechanical properties and surface roughness [16].

Some studies indicate that polishing may promote smoother and more uniform surfaces than glazing, with comparable flexural strength, and some polishing systems associated with alterations on surface roughness may promote a decrease in ceramic flexural strength [17]. Furthermore, glaze firing after surface defect incorporation has been shown to repair strength in LDS ceramics, although this effect is not consistently observed in ZLS materials [18].

Considering the mechanical and surface property challenges associated with LDS and ZLS ceramics, the timing of surface adjustments is a critical factor. Defects introduced after crystallization could negatively impact strength, whereas those introduced before crystallization might have less detrimental effects [18]. Thermal treatment after surface alterations has been demonstrated to heal defects which could lead to a decrease in the strength of the material [12]. Additionally, morphological changes due to polishing affect fatigue performance, requiring careful handling during marginal adjustments [4]. Biaxial flexural strength has been used as the standard test for evaluating the strength of brittle materials [19], since they tend to be weaker in tension than in compression.

Thus, the present study aims to evaluate the biaxial flexural strength of lithium disilicate and zirconia-reinforced lithium silicate ceramic discs after simulated adjustments using diamond burs, performed either before or after ceramic crystallization. The null hypothesis tested is that the moment of ceramic crystallization does not affect the strength of the tested materials.

## 2. Materials and Methods

Prefabricated blocks of LDS (IPS e.max CAD, Ivoclar Vivadent, Schaan, Liechtenstein) and ZLS (Suprinity, Vita Zahnfabrick, Bad Säckingen, Germany) were used. The blocks were manually rounded into cylinders with a diameter of 15 mm using a bench-top polisher (Aropol E, Arotec, Lower Hutt, New Zealand) with 400-grit silicon carbide paper. The cylinders were then mounted on a precision cutting machine (ISOMET, Buehler, Lake Bluff, IL, USA) and sectioned using a diamond blade under water cooling to obtain discs with a thickness of 1.2 mm (±0.2 mm). The discs were finished on both sides using a bench-top polisher (Aropol E, Arotec) with 600-grit silicon carbide paper.

The samples were initially subjected to surface roughness (Ra) measurements: three surface readings were performed in parallel directions using a contact profilometer (SurfTest SJ-310, Mitutoyo, Kanagawa, Japan) with a 0.25 mm cutoff and a speed of 0.5 mm/s. The average roughness of each disc (Ra—μm) was recorded.

The samples were then divided into 2 groups by material (n = 15): Group 1—diamond bur abrasion before ceramic crystallization (ZLS-AC, LDS-AC); Group 2—diamond bur abrasion after ceramic crystallization (ZLS-CA, LDS-CA).

For the AC samples (abrasion → crystallization), one surface of the disc was marked with a permanent marker, and diamond bur abrasion was performed using a cylindrical extra-fine-grit diamond bur (3099 FF, KG Sorensen, Miami, FL, USA) mounted on a high-speed handpiece under manual pressure until the marker was completely removed from the surface. Any standardization in this procedure was discarded to represent a more realistic clinical adjustment. Abrasion was followed by surface polishing with silicone diamond discs (sequence of granulation DF to DFF, indicated for finishing and smoothening by manufacturer, 8090 D, Viking, KG Sorensen) in side-to-side movements, for one minute. The samples were then subjected to crystallization in a furnace (Programat EP 5000, Ivoclar Vivadent, Schaan, Liechtenstein). After crystallization, final surface roughness measurements were performed, as described before.

For the CA samples (crystallization → abrasion), crystallization was performed first (Programat EP 5000, Ivoclar Vivadent). Then, one surface of the disc was marked with a permanent marker, and diamond bur abrasion was performed using a cylindrical extra-fine-grit diamond bur (3099 FF, KG Sorensen) mounted on a high-speed handpiece under manual pressure until the marker was completely removed from the surface. Abrasion was followed by surface polishing with rubber points (Vicking, KG Sorensen) for one minute. Final surface roughness measurements were then performed as described before.

To evaluate material strength, the biaxial flexural strength test was applied. The samples were positioned on a universal testing machine (MBio, 5000, BIOPDI, São Carlos, Brazil) with a base containing three metallic spheres, each 1.6 mm in diameter, arranged in a 10 mm diameter circle, 120° apart from each other. The surface subjected to diamond bur abrasion was placed facing downward during the flexural strength test. A cylindrical metal tip (1.6 mm in diameter) with a flat end applied an increasing load (0.5 mm/min) until sample fracture. The maximum load (N) was recorded for subsequent calculation of biaxial flexural strength (Equation (1)):
(1)
S=−0.2387 P(X−Y)d2

where S = maximum stress, in MPa; P = total load required to cause fracture, in Newtons; d = sample thickness at the fracture origin, in millimeters.

The samples were evaluated for the number of fragments and fracture origin.

The Weibull parameter module (
m)
 and the characteristic strength (
σ0
) were determined in a 
lnσ0 −ln⁡[1/(1−Fσ0]
 diagram (according to ENV 843-5 [20]):
ln⁡ln⁡11−Fσ0=mln⁡σc−mln⁡σ0

### Statistical Analysis

All groups were individually assessed for normality using the Kolmogorov–Smirnov test. For roughness analysis, each group was compared for initial roughness and final roughness using the paired t-test. The increase in roughness between initial roughness and final roughness for each sample was calculated, and increase in roughness values was compared between materials using an independent sample t-test. All statistical tests were performed at Minitab (v.17, Minitab Inc., State College, PA, USA). Representative images of group surfaces were performed by scanning electron microscopy.

Power analysis was calculated as 1, considering 4 levels, 
α=0.05
, sample size n = 15, mean standard deviation of results (34.22), and maximum difference between groups = 129 MPa. For biaxial flexural strength analysis, an independent sample t-test was initially performed to compare abrasion/crystallization moment for each material. Two-way ANOVA (material and abrasion/crystallization timing) was then performed, followed by Tukey’s post hoc test for pairwise comparisons among all groups. Fracture analysis was performed after the test, considering the number of fragments per sample and failure origin. Representative images were performed by scanning electron microscopy.

## 3. Results

All groups showed normal distribution when subjected to the Kolmogorov–Smirnov test. A significant increase in roughness was observed between the initial and final measurements for all tested conditions and both materials (Table 1). There was no significant difference in the increase in roughness (final Ra—initial Ra) regarding material, considering the roughness increase in each abrasion/crystallization scenario (Table 2). Figure 1 shows representative scanning electron microscopy images of each group.

For biaxial flexural strength, the t-test indicated a significant difference within each material depending on the sequence of crystallization and abrasion. For both materials, the strength was significantly lower when abrasion was performed after crystallization (Table 3).

Table 4 presents the results of the two-way ANOVA test (material × moment of crystallization), showing a significant influence only for the moment of abrasion and crystallization. In Table 5, the group comparison analysis clearly indicates that abrasion after crystallization resulted in lower biaxial flexural strength values for both materials.

Weibull analysis revealed (Table 6) that reliability values (
m
) were similar between all groups, indicated by the overlap between confidence intervals (CIs), and that there was a significant decrease in characteristic strength (
σ0)
 when materials were first crystallized and then adjusted.

The fracture analysis showed more fragments associated with the highest flexural strength values (minimum of 2 fragments from 50 MPa to 150 MPa, and maximum of 6 fragments at 280 MPa). All factures had their origin at the abraded surface (which was under tensile stress during the test). Figure 2 shows a fracture origin showing a rough surface and subsurface cracks caused by abrasion in LDS abraded after crystallization (DCA).

## 4. Discussion

Based on the results of this study, it is evident that regardless of the moment of diamond bur abrasion and crystallization, even when followed by polishing, the roughness of both ZLS and LDS ceramics is affected, showing higher values after abrasion (Table 1). For biaxial flexural strength, abrasion after crystallization resulted in the lowest flexural strength values for both materials (Table 5). Thus, the null hypothesis was rejected.

The values obtained for flexural strength from both materials were lower than the predicted values obtained for the materials without surface alteration. Biaxial flexural strength values for LDS reported in the literature varied between 343.57 MPa and 378.88 MPa [21,22,23], which are lower than the reported values in the present study even when abrasion was performed before crystallization: 244.3 MPa (Table 3). Values of biaxial flexural strength for ZLS reported in the literature are around 289.1 MPa [24], reaching values as high as 507.53 MPA [23], which were also higher than the data obtained in the present study, ZLS-AC = 232.1 MPa and ZLS-CA = 115.0 MPa (Table 3). This demonstrates that abrasion damage was irreversible, even when followed by polishing and crystallization.

Clinically, performing diamond bur adjustments before crystallization extends one clinical session, as the restoration must be returned to the laboratory for crystallization. In contrast, when adjustments are made after crystallization, the dentist can polish the adjusted area and proceed with cementation. However, this approach compromises the material’s strength. The chairside workflow has an advantage in such a scenario, since the adjustment is fast and simple and can be performed after restoration milling. Then, the crystallization cycle is performed and restoration is installed clinically.

It is important to note that despite the polishing performed in this study, final surface roughness values were higher (Table 1), indicating unrepaired surface damage in both ceramics. Surface damage in glass ceramics, such as those tested in this study, creates stress concentration sites where the critical strength value is reduced, and these defects are likely fracture origins, leading to fracture of the prosthetic piece even under loads below the critical strength of the material [18]. These surface defects left by abrasion, which can be aggravated in the oral environment by contact with the antagonist (fatigue wear), play an important role in the longevity of restorative treatments with ceramics [4]. The application of a glaze layer after adjustment may be an alternative to heal the surface defects and prevent the decrease in LDS strength [15].

LDS has been considered the gold standard for adhesive restorations due to its strength, esthetics, and ease of adhesive cementation, with high clinical survival rates [1]. ZLS is also recommended to be adhesively bonded to the substrate, and is less prone to decrease in strength due to acid etching when compared to LD [25,26]. Cementation protocol of both ceramics include 5% hydrofluoric acid etching during 20 s [26]. ZLS incorporates zirconia reinforcement, added by manufacturers to improve the material’s fracture toughness. In the present study, regarding alteration surface by abrasion, both materials exhibited similar strength values (Table 5) and demonstrated comparable behavior under the tested crystallization/abrasion protocols.

The mechanism underlying the higher strength values observed in the groups where abrasion was performed before crystallization likely involves partial sealing of surface defects caused by the melting of the material’s glassy phase during crystallization. Previous studies have shown a reduction in the size of cracks and surface defects after LDS crystallization [18] or even difficulty in detecting surface defects introduced before crystallization under scanning electron microscopy [11]. Similar phenomena may be the reason for the highest strength when abrasion was performed before crystallization in both glass ceramics tested in this study. Figure 1 shows the fracture origin of a sample which had its surface abraded after crystallization, with subsurface cracks, contributing to flexural strength decrease. Damages to the surface are also shown in Figure 1, where samples abraded after crystallization (left column) have apparently sharper damages than samples abraded before crystallization (right column).

In this study, glaze application was not simulated, but previous research indicates that it is even more effective in fully restoring the material’s strength after abrasion [18] for specific brands of LDS. The effect of glazing would be complete sealing of surface defects. Although the firing process alone has advantages in restoring material strength, glaze application or reapplication is more efficient [18].

In terms of damage repair, ZLS might theoretically offer an advantage due to the toughening mechanism provided by zirconia. However, this advantage was not observed in increased strength or resistance to slow crack growth due to the presence of zirconia [8]. In the present study, the presence of zirconia also did not yield better results, as ZLS showed similar outcomes to LDS regardless of whether the abrasion was performed before or after crystallization (Table 5).

Regarding Weibull analysis (Table 6), the results were similar to what was reported before. Reliability was higher for LDS than for ZLS, but the results were considered similar by the overlap of confidence intervals. This analysis is applied to the analysis of strength of materials, mainly related to ceramics. The characteristic strength was considered to be the strength at a failure probability of approximately 63.2%. This represents a practical estimation of the mean strength of the material. The Weibull module was used as a measure of the distribution of strength data, which expresses the reliability/structural homogeneity of the material. A high (m) value indicates low data dispersion, which means that the material presents a more consistent behavior in terms of strength. A low (m) value indicates high variability regarding internal defects of ceramics and, consequently, more uncertainty in strength [27].

According to the results of this study, performing clinical trials and adjustments of the prosthetic piece before the final crystallization would be beneficial for the strength of the tested materials. However, final crystallization of the material increases the strength, hardness, elastic modulus, fracture toughness, and flexural strength of ZLS [4]. Therefore, utmost care should be taken if the clinician opts to perform the trial and adjustments before crystallization.

This is a preliminary pilot study, and future research based on these findings should be conducted. The limitations of this study include the evaluation of ceramics of geometric shapes, which distribute loads differently from clinical crown shapes. Regarding roughness evaluation, the present study only considered Ra parameter for analysis, since it is a basic variable for evaluation of roughness, but it is recommended to evaluate at least one more parameter (Sa, Sz, Rt) for the description of roughness in ceramic samples; if possible, a 3D profilometer analysis would bring more insights regarding surface profile. This study also did not assess ceramics subjected to aging processes or repeated loads in a humid environment, as occurs in the oral cavity. Glaze re-application after adjustments should be considered, especially in cases where the adjustment is performed after crystallization.

## 5. Conclusions

It is possible to conclude that the clinical adjustment of ceramics based on lithium disilicate (LDS) and zirconia-reinforced lithium silicate (ZLS) should be performed prior to crystallization for better mechanical strength.
