Repository: ezinternet/dentopedia

File: papers/cuello-de-garcia-2026-zirconia-height-cantilever-fracture-in-vitro.txt
Source: PubMed Abstract PMID 41616108
PMID: 41616108
PMCID: ~
DOI: 10.11607/ijp.9088
Title: Effect of Zirconia Height on the Fracture Resistance of Cantilever Full-Arch Implant-Supported Prostheses: An In-Vitro Study
Authors: Cuello de Garcia O, Payer M, Heschl A, Maier C, Kqiku L
Journal: Int J Prosthodont. 2026;39(1):51-59
Retrieved: 2026-10-06 via PubMed abstract

== ABSTRACT ==

PURPOSE: To evaluate the effect of zirconia height (2, 4, and 6 mm) on the fracture resistance of cantilever full-arch implant-supported prostheses mounted on a titanium framework.

MATERIALS AND METHODS: Forty-five specimens representing full-arch implant-supported prostheses with a distal cantilever were fabricated. Three groups were formed based on the height of the zirconia veneering material over the titanium framework: 2 mm (n=15), 4 mm (n=15), and 6 mm (n=15). All specimens were subjected to cyclic loading (1.2 million cycles at 200 N) followed by static loading until fracture. The failure mode and fracture resistance values were recorded.

RESULTS: The mean fracture resistance values were 849±142 N (2 mm group), 862±158 N (4 mm group), and 871±133 N (6 mm group). No statistically significant differences were found among the three groups (P>.05). The most common failure mode in all groups was prosthetic screw fracture (86.7% of all failures), followed by zirconia fracture (13.3%). No titanium framework fractures were observed.

CONCLUSIONS: Zirconia height (2 to 6 mm) had no significant effect on the fracture resistance of cantilever full-arch implant-supported prostheses on a titanium framework. Prosthetic screw fracture was the predominant failure mode, suggesting that future research should focus on screw design and fixation protocols rather than veneering material height.

File: papers/cuzic-2025-clinicians-guide-material-selection-all-ceramics.txt (part 1 of 2)
1. Introduction

Digital dentistry is undergoing a significant transition due to advancements in CAD/CAM technology and innovative aesthetic materials. This has significantly impacted clinical procedures, workflow, patients’ desires, and treatment plan options. Modern treatment options are “minimally invasive” and focus on “preserving dental tissue” []. Over the last 20 years, dental ceramics and processing technologies have advanced, leading to a shift towards monolithic restorations []. Monolithic prostheses support clinicians with managing the fracture of the low-strength veneering layer in multilayered restorations. However, they may also face other clinical issues like wear of the antagonist dentition and matching the natural dentition’s aesthetic characteristics. Successful restorations require an understanding of material dynamics [].

The selection of restorative materials and luting cements in modern therapeutic settings has become increasingly complex due to the introduction of new cement advancements. Clinicians face a complex variety of resin cements, each with distinct polymerisation mechanisms (light-cured, self-cured, or dual-cured), differing in adhesive strengths, handling characteristics, and indications. Factors such as the translucency and thickness of the ceramic restoration, the accessibility of the preparation for light-curing, and the need for immediate versus extended working time all contribute to the difficulty in choosing the optimal cement for a given clinical situation. This necessitates management in various clinical scenarios that may not be compatible with certain prosthetic materials []. To achieve the best results, practitioners must consider the properties and applicability of each substance, including bond longevity, aesthetics, and biocompatibility [].

Due to their microstructure and chemical composition, ceramic materials may be divided into two major groups: oxide-based ceramics like alumina and zirconia and predominantly silica-based with fillers like feldspathic, leucite, or lithium disilicate []. The superior aesthetics, biocompatibility, and functional advantages of all-ceramic restorations have established them as the preferred treatment option over the past decade for a wider array of therapeutic applications, including crowns, partial dentures, and implants in anterior regions [].

The enduring success of a restoration is reflected by its longevity, which is achieved through the selection of a luting agent and cementation method []. It is necessary to enhance the ceramic surface in order to produce suitable bonding with the luting agent. Examples of mechanical treatments include air abrasion/sand blasting, diamond stone burs, sandpaper discs, and laser therapy [,]. In contrast, excessive surface roughening should be avoided as it may lead to crack initiation and propagation inside the ceramic, ultimately ending with the fracture of the ceramic restoration []. Chemical alterations to the ceramic surface may be achieved by etching and improving the mechanical retention of the adhesive or by adjusting the surface’s affinity for adhesive compounds [,].

A durable and stable composite resin adhesive bond requires both a correctly etched prosthetic restoration on one side and the tooth surface on the other. Hydrofluoric acid etching modifies the surface morphology of glass matrix ceramic restorations [], resulting in highly effective micro-retentions that allow the restoration to be reliably bonded using composite resin-luting materials. Additionally, etching allows for the shaping of an intaglio surface with a thin but presumably considerable graded layer and may repair surface damage in particle-filled glasses caused by adjustments or sandblasting []. Chlorhexidine can be applied after acid etching to minimise bond interface degradation in etch-and-rinse dentin adhesives []. It preserves collagen integrity and inhibits matrix metalloproteinase, reducing degradation. However, it is not recommended for self-etch or self-adhesive resin cements, as it may negatively affect their bond integrity when bonded to dentin [].

Studies have shown that chemical conditioning treatments, such as silanization, improve the adhesion of composite resin bonds to ceramics []. The silanization process chemically bonds the silica of the dental ceramic with the acrylic group of the composite resin. A suggested method involves a combination of mechanical and chemical conditioning techniques designed to improve the bonding strength of adhesive resins to ceramics [,]. Performing more pressure during the bonding process may be advantageous. This approach can lower water absorption, hence reducing water penetration into the underlying dentin as well as strengthening the quality of the adhesive contact [].

Dental cement should possess the mechanical, biological, physical, and handling qualities required to guarantee restorative retention to the substrate []. These characteristics include biocompatibility with pulp and adjacent soft tissues, effective physical characteristics like low solubility, extended working duration, brief setting time, radiopacity, optimal film thickness [], elevated shear, tensile and compressive strength, excellent adhesion to both the substrate and the restorative material, easy mixing and manipulation, and facile removal of surplus cement after the cementation process [].

The success of minimally invasive treatment alternatives by adapting the cementation procedure of CAD/CAM materials represents a demanding issue, leading to the fundamental topic of this manuscript. The aim was to provide a comprehensive overview of the composition, characteristics, and contemporary advancements of modern dentistry while offering potential research directions in this domain that would be advantageous for dental clinicians and researchers. To achieve this aim, the specific objectives of this literature review are as follows: first, to examine the current status of research concerning the composition, and contemporary progress in all-ceramic materials within modern dentistry; second, to synthesise the mechanical and optical properties of all-ceramic restorative materials; third, to present an overview of current cementation techniques and their relevance to diverse all-ceramic materials; fourth, to identify potential directions for future research that could impact both dental clinicians and researchers; and finally, to offer a practical guide to assist clinicians in the selection of all-ceramic materials based on their properties and clinical indications.

2. Materials and Methods

This literature review evaluated and compared studies based on digital dentistry materials and their bond. The methodology for the buildup of this article is outlined as follows: Specific research was identified through searches in the Google Scholar, PubMed/Medline, and Web of Science databases, focusing on publications from 2008 to 2025. English articles were incorporated. The following keywords and combinations were utilised: “all-ceramic restorations”, “modern dentistry”, “computer-aided design”, “dental ceramics”, “adhesion”, and “resin cements”. This study concentrated on narrative, comprehensive, and systematic reviews and in vitro studies that detail materials used in digital dentistry. Nevertheless, articles in other languages than English and case reports were excluded from the analysis. Articles from all journal categories were included, contingent upon their adherence to the established inclusion and exclusion criteria. A total of 58 were selected. In addition, supplementary references are included to support accurate findings. The article is divided into two parts: (1) classification, properties, and applicability of dental ceramic materials; (2) adhesive materials for all-ceramic dentistry.

3. An Updated Overview of Dental Ceramics

3.1. Classification of Dental Ceramics According to Material Composition

A classification system for ceramic materials in dentistry offers various purposes, including communication and the educational process. The ideal classification system should include clinically relevant information about the intended use of the material, its location area (anterior vs. posterior), and the most suitable type of restoration (partial vs. full, short-term vs. long-term). Several classifying methods have been suggested, including those based on clinical indications, composition, etching conditions, processing techniques, microstructure, translucency, and fracture resistance [,]. Nonetheless, these categories sometimes reflect a lack of definition and clarity, complicating the use of new restoration materials.

A beneficial first approach would be to categorise ceramics according to their chemical composition, since a technical and clinical comprehension of this composition is needed for optimal results. Regrettably, so far, initiatives have shown a lack of specificity and feasibility [].

Aesthetic dentistry has been founded on ceramics for more than a century. Ceramics were first used mostly for anterior teeth as high-fusing porcelain jacket crowns, partial coverage crowns, or complete denture teeth in their naturally occurring feldspathic form. Since John McLean first developed aluminous porcelain in the mid-1960s, continuous improvements in strength, appearance, and manufacturing procedures have resulted in a wide range of different products for dentists to choose from [].

Since there are so many alternatives available and new products are being delivered rapidly, clinicians today have to decide when selecting ceramic restoration materials for certain indications. The selection is generally based on a comprehensive understanding of the material properties. It is increasingly influenced by elements such as in vitro strength evaluations, translucency, manufacturing techniques, the preferences of dental laboratory technicians, and advertising statements [].

Both amorphous and crystalline materials may be identified as ceramics [,]. Consequently, ceramics may be generically divided as crystalline and non-crystalline (amorphous solids or glasses) ceramics. The mechanical and aesthetic properties of dental ceramics are mostly determined by the type and proportion of crystalline phase present. Increased glassy phases optimise ceramic translucency; yet they simultaneously compromise structural integrity by reducing crack propagation resistance. Still, the mechanical characteristics will improve with a higher crystalline phase, which will affect the aesthetics [,]. Conventional or feldspathic ceramics are often non-crystalline elements. A combination of their fragility and brittleness, these porcelains can fracture even under minimal stress. The ongoing development of crystalline porcelains using adequate fillers such as alumina, zirconia, and hydroxyapatite is attributable to advances in the processing technology of the dental ceramics [,,].

Glass matrix and crystalline structures are fundamental elements of dental ceramics. The most common crystalline minerals include feldspar, quartz, alumina, and perhaps kaolin as a glass matrix () [,,].

Based on their glass content, Kelly and Benetti [] created a widely used classification system that separates ceramic materials into three groups: (1) primarily glassy materials; (2) particle-filled glasses; and (3) polycrystalline ceramics free of glass. The lack of precision in attempting to identify the amount of glass phase required for the ceramic to be categorised through this approach of glass content classification as either predominantly glassy or particle-filled glasses may cause confusion for the clinician. Furthermore, a clear correlation between the quantity of glass and the strength and aesthetics of the ceramic restoration has been suggested. In light of this, glassy ceramics are often precise aesthetically, but polycrystalline ceramics are far less so and are only appropriate for use as a framework for prosthodontic restorations. In a way, it suggests that ceramics composition and its indications are correlated []. The concept has been challenged by the latest advances in polycrystalline ceramic microstructure; as stronger but more opaque glass ceramics and more transparent zirconia have become available, aesthetics is becoming less of a concern. Consequently, translucent and aesthetic zirconia may now be used for full-contour restorations and as a framework for veneered core multi-unit bridges, as previously recommended [,,].

Gracis et al. (2015) [] introduced a new classification for dental ceramics, emphasising the wide variety of ceramic systems now accessible ().

This classification was determined by the composition concerning the presence or absence of the glass phase and organic matrix: polycrystalline ceramics require inorganic and non-metallic materials without a glass phase, whereas glass matrix ceramics must include non-metallic inorganic ceramic materials that contain a glass phase in their composition. Additionally, the resin matrix ceramic groups must have a polymer matrix containing mostly inorganic refractory compounds.

The classification is described in detail and contains contemporary understanding and refined categories incorporating advancements in material science:

According to the glass-to-crystalline proportion of the ceramic materials, McLaren E.A. and Giordano R. created a new classification based on their microstructure []. Materials can have a variety of microstructures, but they can be organised into four groups based on composition (): glass-based systems (mostly silica) with and without fillers, generally crystalline (often leucite or even another high-fusing glass), crystalline-based systems with glass fillers (mainly alumina), and polycrystalline solids (alumina and zirconia).

The materials used in the manufacturing of glass-based systems primarily consist of silicon dioxide, referred to as silica or quartz, together with different quantities of alumina (aluminium oxide, AlO). Feldspars are aluminium silicates that occur naturally and vary in potassium and sodium concentration. Feldspars are modified in various ways to produce glasses used in clinical dentistry. Synthetic aluminosilicate glasses are also manufactured for dental ceramics [].

This category of materials contains a variety of glass–crystalline ratios and crystal types and may be divided into three distinct groups. The composition of the glass is similar to that of Category 1’s pure glass. The difference is that various quantities of multiple crystals have either grown in the glass matrix or been inserted into it.

The three basic crystal types nowadays are leucite, lithium disilicate, and fluorapatite. Leucite is formed in dental porcelain by increasing the potassium oxide component of aluminosilicate glass. Lithium oxide is incorporated into aluminosilicate glass to generate lithium disilicate crystals. Furthermore, it serves as a flux, lowering the melting point of the substance. The survival statistics of this material are comparable to those of metal–ceramic materials [,]. The benefit of a prefabricated block is that there is no remaining porosity in the final core, which might represent a flaw and lead to the prosthodontic restoration failing [].

Such materials frequently appear as “feldspathic porcelains,” although they belong to distinct categories and possess glass comparable to feldspathic types. The strength of the material may be increased by leucite’s ability to affect the coefficient of thermal expansion (CTE) and stop fractures from propagating. The amount of leucite in the glass may be adjusted based on the kind of core and the required CTE [].

Homogeneous glass, with its uniform composition, may not possess the desired mechanical and physical properties for certain applications. Secondary heat treatment can nucleate and grow crystals within the glass matrix, providing additional strength and toughness. This process results in glass ceramics, which have superior properties compared to traditional glasses. The interaction of crystals and glass matrix, as well as the size and quantity of crystals, affects their properties. The addition of a second phase, which causes dispersion strengthening, enhances strength and fracture resistance by preventing crack propagation and halting growth [].

The flexural strength of a restoration was improved by increasing the crystal concentration to 70% and decreasing its size. The glass matrix is made of lithium silicate and layered with sub-micron orthophosphate crystals. The restoration’s final design and colour can be achieved by adding a porcelain veneer with fluorapatite crystals [,,]. Lithium disilicate crystals have a low refractive index, reflected in their translucency, making them suitable for full crown restorations or aesthetic applications. They can be veneered with specialised porcelain, achieving the desired form and colour. Fluorapatite crystals within an aluminosilicate glass create a glassy phase, making the veneering material and lithium disilicate compound susceptible to etching. Initial clinical results for single restorations are encouraging, especially when adhesively cemented [].

VITA In-Ceram, VITA Zahnfabrik, Bad Säckingen, Germany, an all-ceramic restorative material category, was introduced in 1988. It offers a variety of veneers, inlays, onlays, crowns, and bridges. The most transparent material is VITA In-Ceram SPINELL, with high strength for anterior crowns. VITA In-Ceram ALUMINA and VITA In-Ceram ZIRCONIA are used for three-unit posterior bridges []. VITA In-Ceram is a porous ceramic used in dental restorations with two interconnected phases. It requires a complex path through alternating layers to fracture. The material is infiltrated with lanthanum aluminosilicate glass, creating a dense interpenetrating composite. This technique, developed as an alternative to metal–ceramic restorations, has shown excellent clinical outcomes []. The system contains a sintered crystalline matrix composed of a high-modulus material that constitutes 85% of the volume and includes a junction of crystalline phase particles. This is very different from glasses or glass ceramic materials, which consist of a glass matrix without any particle junctions (crystals) and may or may not contain a crystalline filler. The ceramic matrix can be produced by slip casting or by milling a pre-sintered block [,]. The application of VITA In-Ceram ALUMINA, VITA Zahnfabrik, Bad Säckingen, Germany, for single full-coverage crowns throughout the dental arch is supported by various supplementary clinical studies depending upon the quality of the abutment. VITA In-Ceram ZIRCONIA, VITA Zahnfabrik, Bad Säckingen, Germany, should only be applied to molars since it has extremely high opacity, which is inappropriate for anterior aesthetics []. Due to its superior translucency (), VITA In-Ceram SPINELL, VITA Zahnfabrik, Bad Säckingen, Germany, is ideal for anterior teeth.

Solid sintered monophase ceramics, like Procera AllCeram Alumina, Nobel Biocare AB, Göteborg, Sweden, are dense, air-free, glass-free polycrystalline structures created by directly sintering crystals [].

The fracture toughness of a material indicates its resistance to crack propagation. The physical properties of zirconia appear to make it appropriate for use in anterior and posterior fixed partial dentures with multiple units. Clinical studies regarding the material have not indicated any issues with the zirconia framework [,].

1.

Glass matrix ceramics are a class of inorganic, non-metallic materials created through specifically crystallising glasses using a variety of processing methods []. These ceramics are divided into three subgroups: glass-infiltrated, synthetic, and feldspathic ceramics []. Their ability to replicate dental tissues and their biocompatibility and chemical endurance in the oral environment, along with their favourable mechanical qualities, make them popular for use in aesthetic restorations for anterior teeth [].

1.1. Felspathic ceramic (e.g., IPS Classic by Ivoclar Vivadent AG, Schaan, Liechtenstein; Vitadur, Vita VMK 68, Vitablocs Mark II, and specific Vitablocs from VITA Zahnfabrik, Bad Säckingen, Germany). These materials are still used as veneers on ceramic and metal alloy frames [] and as an aesthetic material bonded to dental structures [,,]. Dental ceramics are made of feldspar, quartz, and kaolin, with quartz [] being the primary component for restoration translucency. Alumina is added to increase strength, while kaolin, a hydrated aluminium silicate, binds ceramic particles together []. VITABLOCS from VITA Zahnfabrik, Bad Säckingen, Germany, a feldspar-based CAD/CAM ceramic, is widely used for its ability to replicate natural tooth colours. VITA has introduced new generations, such as TriLuxe (2003) and TriLuxe forte (2007), which have three and four layers with varying shade intensities, making them indicated for partial or full coverage crowns and veneers []. VITABLOCS RealLife (2010) VITA Zahnfabrik, Bad Säckingen, Germany enhances the shade gradient with multichromatic feldspar ceramic. VITA Mark II, after hydrofluoric acid surface etching, exhibits micropores and channels with irregular ceramic particles, making it suitable for composite luting cement [].

1.2. Synthetic ceramics are popular due to their chemical stability, biocompatibility, translucency, and mechanical strength, making them ideal for non-retentive bonded restorations []. Examples include lithium disilicate, leucite-reinforced, fluorapatite-based ceramics, and zirconia-reinforced lithium silicate.

Leucite-based ceramic (e.g., IPS Empress Esthetic, Ivoclar Vivadent AG, Schaan, Liechtenstein; IPS Empress CAD Ivoclar Vivadent AG, Schaan, Liechtenstein; OPC 3G Kerr Dental (Envista Corporation), Brea, CA, USA) made by processing two basic glasses has a 45% crystalline content of leucite and is fired at 1200 °C, pressed in moulds, and stabilised in cubic form. Its application is limited to veneers, onlays, inlays, and single crowns [].

Lithium disilicate ceramic and derivates (e.g., IPS e.max CAD, IPS e.max Press from Ivoclar Vivadent AG, Schaan, Liechtenstein; Obsidian from Glidewell Laboratories, Newport Beach, CA, USA; VITA Suprinity from VITA Zahnfabrik, Bad Säckingen, Germany; Celtra Duo, Dentsply Sirona, Charlotte, NC, USA). The IPS Empress 2 from Ivoclar Vivadent AG, Schaan, Liechtenstein, introduced in 1998, is a ceramic material derived from the crystallisation of a SiO-LiO precursor glass into lithium disilicate and smaller amounts of lithium metasilicate []. These crystals make up about 70% of the glass ceramic volume, with a thickly interlocked microstructure contributing to its strength. These materials show improved mechanical characteristics that make them suitable for use in crowns in the anterior and posterior area, inlays, onlays, monolithic infrastructures, and anterior three-unit restorations. Its layered crystals and interlocked microstructure contribute to its strength [].

Fluorapatite-based ceramic (e.g., IPS e.max Ceram, ZirPress, Ivoclar Vivadent AG, Schaan, Liechtenstein) as a glass ceramic material with fluorapatite crystals for highly aesthetic qualities is suitable for veneers and glazing lithium disilicate frameworks [].

Zirconia-reinforced lithium disilicate (e.g., Celtra Duo, Dentsply Sirona, Charlotte, NC, USA; Vita Suprinity, VITA Zahnfabrik, Bad Säckingen, Germany). Adding up to 10% zirconium oxide to precursor glass has been used since 2013 to reinforce synthetic glass ceramics. These blocks are either partly crystallised, which need further heat treatment, or totally crystallised []. These materials exhibit superior aesthetic properties, translucency, opalescence, and fluorescence, making their indications [] comparable to those of lithium disilicate glass ceramics due to their similarity.

1.3. Glass-infiltrated ceramic (e.g., In-Ceram Alumina, VITA Zahnfabrik, Bad Säckingen, Germany); alumina and magnesium (e.g., In-Ceram Spinell, VITA Zahnfabrik, Bad Säckingen, Germany); alumina and zirconia (e.g., In-Ceram Zirconia, VITA Zahnfabrik, Bad Säckingen, Germany). These dental ceramics are ceramic glass composites with two interpenetrating phases, with aesthetic and strength properties determined by porous core chemical composition []. The opaque aspect requires the application of a porcelain veneer to enhance aesthetics. The use of this class of materials decreases as zirconia and lithium disilicate have become more common, particularly for CAD/CAM manufacturing [].

2.

Polycrystalline ceramics are restorative materials with a microstructure consisting of tightly packed crystalline grains, providing superior mechanical properties like increased strength and fracture toughness. The absence of a glassy phase results in distinct poor translucency and aesthetic qualities []. Researchers are exploring modifications to enhance properties, balancing strength with aesthetics for optimal clinical performance.

2.1. Alumina (e.g., Procera AllCeram and Nobel Biocare, Göteborg, Sweden; In-Ceram AL, VITA Zahnfabrik, Bad Säckingen, Germany). AlO, the material’s primary component, has a 99.5% purity level. It was first introduced as the primary component for CAD/CAM manufacturing by Nobel Biocare, Göteborg, Sweden in the middle of the 1990s. Although it is a highly strong and resistant material, its high elastic modulus has made it more susceptible to fractures among all dental ceramics. This vulnerability to core fracture and the development of materials with improved mechanical properties—such as stabilised zirconia’s transformation toughening properties—have led to a decrease in the use of alumina [,,].

2.2. Stabilised zirconia (e.g., NobelProcera Zirconia, Nobel Biocare, Göteborg, Sweden; Lava/Lava Plus, 3M ESPE, (3M Oral Care), St. Paul, MN, USA; In-Ceram YZ, VITA Zahnfabrik, Bad Säckingen, Germany; Zirkon, DCS Dental AG, Buchs, Switzerland; Katana Zirconia ML, Kuraray Noritake Dental Inc., Tokyo, Japan; Cercon ht, Dentsply Sirona, Charlotte, NC, USA; Prettau Zirconia, Zirkonzahn GmbH, Gais, Italy; IPS e.max ZirCAD, Ivoclar Vivadent AG, Schaan, Liechtenstein; Zenostar, Wieland Dental (Ivoclar Vivadent AG after acquisition), Pforzheim, Germany). Zirconia (ZrO) is a common material for dental restorations because of its excellent mechanical and aesthetic qualities, particularly transformation toughening. Modern chairside milling and rapid-sintering technologies have contributed to the efficiency of the manufacturing process []. However, zirconia’s opaque white colour can make it look less desired, so it is often veneered with porcelain to improve aesthetics []. Zirconia is a crystalline substance including three main phases: monoclinic, tetragonal, and cubic [,]. As it cools, it undergoes a transformation from cubic to monoclinic, leading to a 5% volumetric expansion []. This can cause fractures and make it brittle, making it unsuitable for biomedical, structural, or functional applications. Metal oxides like yttrium oxide stabilise the tetragonal phase, with YObeing the most commonly used. Transformation toughening enhances the material’s physical properties, providing high flexural strength and fracture toughness []. However, it still has drawbacks like translucency level, radiopacity, and limited light transmission []. 3Y-TZP, a traditional zirconia dental material with 0.25–0.5 wt.% alumina, has been used for over 25 years due to its high mechanical properties and biocompatibility, making it suitable for core materials and multi-unit restorations []. Nevertheless, its high opacity limits its aesthetic considerations. In 2013, improved versions were introduced by reducing alumina content [] and enhancing translucency through high-temperature sintering. The development of highly translucent 3Y-TZP with less than 0.05% alumina and the introduction of 5Y-PSZ, which contains 5 mol% yttria and approximately 50% cubic phase [], further improved translucency, allowing for monolithic zirconia restorations in anterior teeth []. Nonetheless, increasing the cubic phase content can negatively impact mechanical properties like flexural strength and fracture toughness. Efforts to optimise material properties for monolithic zirconia restorations led to the introduction of 4Y-PSZ in 2017, which has a reduced yttria content (4 mol%) compared to 5Y-PSZ, resulting in improved mechanical properties but compromised optical characteristics. 4Y-PSZ is suitable for both anterior and posterior crowns and short-span fixed partial dentures [], while 5Y-PSZ is mainly for anterior crowns []. Higher yttria content enhances optical properties but reduces mechanical strength []. Among yttria-stabilised zirconia, 3Y-TZP has the highest mechanical strength but is opaque, limiting its use to non-aesthetic areas. 5Y-PSZ offers better aesthetic outcomes but lower strength, making 4Y-PSZ a balanced option. Increasing the cubic phase in zirconia improves translucency but decreases strength () [].

Overall, while third-generation zirconia excels in optical properties, fourth-generation zirconia offers better restoration longevity []. The introduction of polychromatic or colour-gradient blocks, which replicate natural tooth colour transitions, combines high strength and enhanced translucency, with high-strength zirconia in the dentin region and high translucency in the incisal or occlusal areas for improved aesthetics. Dental zirconia is now classified into three types: monochromatic zirconia ceramics with uniform composition, polychromatic multilayered zirconia ceramics, and polychromatic hybrid-structured multilayered zirconia ceramics [].

2.3. Zirconia-toughened alumina (ZTA) and alumina-toughened zirconia (ATZ) are composite materials where the ratio of zirconia and alumina can be adjusted during manufacturing to achieve specific properties. The quantity of zirconia or alumina in the composite may be adjusted and modified according to customer preferences or production techniques to improve resistance to low-temperature degradation []. Notably, the clinician should distinguish between ZTA, which has an alumina matrix with zirconia particles, and ATZ, which has a zirconia matrix with alumina particles, as this significantly influences the resulting material properties. In comparison to Y-TZP, these composite materials claim benefits such as resistance to low-temperature deterioration, superior strength and fracture toughness, and cyclic fatigue strength exceeding twice that of Y-TZP [,], while the actual performance is highly dependent on the precise composition and processing of the composite.

3.

Resin matrix ceramics are hybrid materials composed of organic polymers and inorganic fillers, typically ground ceramics []. They have unique properties due to the interpenetrating nature of organic and inorganic elements. The inorganic component makes up over 60% of the weight, while the organic component consists of a polymer matrix []. In contrast to traditional ceramics, the aim of the development of these materials is to more closely replicate the dentin’s elastic modulus. At the same time, the goal was to produce a material that was easier to refine and mill than glass matrix ceramics, making composite resin easier to use for repair or modification []. According to Bajraktarova-Valjakova et al. [], this class of ceramics includes two types of materials: dispersed-phase materials and polymer-infiltrated ceramics. Dispersed-phase materials, first introduced in conservative dentistry in the 2000s, are made from composite resins inserted in a plastic phase. Two composites, nanoceramic resins (NCR) and zirconia–silica, differ in the size of their ground ceramic particles. NCR has nanometric ceramic particles and micrometre-sized zirconia–silica components. Polymerisation is carried out at high temperatures []. NCR’s elastic properties make it convenient for intraoral milling and repair with less pulpal damage risk, emphasising clinical performance [].

3.1. Resin nanoceramic (e.g., Lava Ultimate, 3M ESPE (3M Oral Care), St. Paul, MN, USA) consisting of nanoscale ceramic particles dispersed within a resin matrix;

3.2. Resin-infiltrated glass ceramic (e.g., Enamic, VITA Zahnfabrik, Bad Säckingen, Germany) where a glass ceramic network is infiltrated with a polymer;

3.3. Resin-infiltrated zirconia–silica nanoceramics (e.g., Paradigm MZ100 Blocks, 3M ESPE (3M Oral Care), St. Paul, MN, USA), which combine zirconia–silica nanoparticles within a resin matrix.

First Category: Glass-based systems

Second Category: Glass-based systems with a crystalline second phase, porcelain

2.1. Subcategory: Low to moderate leucite-containing feldspathic glass

2.2. Subcategory: High leucite-containing (approximately 50%) glass

2.3. Subcategory: Lithium disilicate glass ceramic

Third Category: Interpenetrating phase ceramic

Fourth Category: Polycrystalline solids

3.2. Manufactoring Techniques of Dental Ceramics

The manufacturing techniques are summarised in the table below (), along with the material’s ability to be etched prior to adhesive bonding, while taking the manufacturer’s instructions into consideration.

3.3. The Applicability and Clinical Considerations of Dental Ceramics

The significance of therapy now extends beyond just clinical and medical aspects. Modern patients anticipate that dental restorations will replicate the optical characteristics of their natural teeth, requiring the addition of an aesthetically pleasing solution. As metal-free restoration techniques were developed, efforts were made to find ways to speed the development of restorations as well as the duration of patient treatment. Consequently, the press method (moulded technology) was developed [,,], which has gained popularity in dental laboratories for its capacity to create restorations of exceptional quality. Furthermore, CAD/CAM methodologies are already prevalent in dentistry [,]. Industrial systems engineering processing methods have been modified to meet dental needs, enabling the fabrication of prosthodontic dental restorations. Dental offices and labs have adopted CAD/CAM methods, producing novel ceramic materials like biomaterials for dental restorations. This technology has led to faster turnaround times, reduced costs, and improved patient outcomes. New ceramic materials have been developed for CAD/CAM systems, meeting unique requirements for dental restorations like strength, durability, and biocompatibility. CAD/CAM technology also allows for same-day restorations, eliminating the need for multiple appointments and temporary restorations. Overall, CAD/CAM technology has improved patient care and workflow, but the applicability () of materials remains dependent on the clinician’s skills and knowledge.

The selection of ceramic and hybrid materials for dental restorations hinges on balancing mechanical properties, aesthetic demands, and the specific clinical indication. Feldspathic and leucite-reinforced ceramics excel in anterior aesthetics for veneers, inlays, and onlays due to their translucency, though they exhibit lower strength. Lithium disilicate offers a significant step up in strength, broadening its applicability to anterior and posterior crowns and short-span bridges while maintaining good aesthetics. Zirconia-reinforced lithium silicate aims to combine higher strength with aesthetic benefits, suitable for a wide range of restorations, including implant-supported crowns.

For high-stress applications like posterior multi-unit bridges and implant abutments, zirconia stands out due to its superior strength and fracture toughness. While traditional zirconia had lower aesthetic appeal, newer high-translucency formulations and layered techniques are improving its use in more visible areas. Hybrid ceramics offer a unique combination of elasticity and moderate strength, making them less abrasive and potentially more resilient, suitable for various dental restorations and implant crowns.

Modern dental restorative materials should be strong, durable, and mimic natural teeth’s appearance. They should be easy to handle, requiring no additional treatment post-CAD/CAM, and provide an instant, comfortable fit for patients. By satisfying colour, translucency, and surface texture requirements with minimal dental tissue waste, these materials ensure the longevity and functionality of the prosthodontic restoration []. The material chosen to create a long-lasting, aesthetically favourable restoration depends on the patient’s preoperative condition. Dental ceramics possess limitations as restorative materials primarily due to their inability to withstand all functional stresses. Consequently, their application in the lateral and posterior areas was initially limited; however, advancements in these materials [] have enabled their use as posterior long-span fixed partial prosthetic restorations and frameworks on dental implants []. In comparison to other dental materials, such as metals, dental all-ceramics exhibit low fracture toughness []. Ceramics fused to metal systems still combine metal’s excellent mechanical characteristics with ceramics’ exceptional aesthetic qualities []. Certain patients may experience complications with specific metals utilised as restorative materials in dentistry. Allergies, gum discolouration [], and the liberation of metallic ions into the gingival tissue are among the manifestations of these concerns []. These constraints have stimulated the research and development of metal-free, aesthetically superior ceramic systems.

To reconstruct anterior teeth, aesthetically pleasing glass ceramics with strength values ranging from 200 to 400 MPa are frequently selected []. Considering their poor strength, leucite glass ceramics are only suggested for use in the manufacturing of anterior crowns, inlays, and onlays. The introduction of lithium disilicate glass ceramics has considerably widened the indications for glass ceramics []. Due to the significant stresses generated in the posterior dental arch areas, glass ceramics are utilised exclusively for single-tooth restorations (inlays, onlays, and crowns). Consequently, high-strength and resilient oxide ceramics, such as ZrO, are commonly used in the design of long-span bridges for lateral restorations. Glass ceramics are then either pressed to or built up on top of these oxide ceramic substructures to mimic the aesthetic and tribological properties of the natural dentine.

The most advanced generation of ceramic materials offers compelling alternatives regarding material selection and manufacturing techniques. Successful functioning of these restorations necessitates a deeper understanding of the material dynamics in relation to the restoration design and intended application.

3.4. Properties of Ceramic Materials
