Repository: ezinternet/dentopedia

File: papers/delgado-2025-thermoplastics-clear-aligners-review.txt
Thermoplastics for Clear Aligners: A Review
PMCID: PMC12196624 | PMID: 40574208 | DOI: 10.3390/polym17121681
Journal: Polymers (2025), 17(12):1681. Published 2025-06-17.

ABSTRACT
With the worldwide spread of clear aligner treatment (CAT), a plethora of new thermoplastics is currently commercially available on the market, claiming to have superior properties and greater comfort. This review aims to summarise the properties of the materials and their effects on treatment effectiveness and comfort to ease material selection and also incorporate new emerging trends such as shape memory polymers (SMPs) and direct 3D printer aligners. First, a concise historical overview of orthodontics will be presented, along with the basic properties of thermoplastics and their importance in treatment. Following the individual properties, we present an analysis of optical, biocompatibility, and toxicity aspects, passing through others such as thermal, mechanical, and special methods to simulate in vivo measurements. We end with the impact of this technique on the environment and the advances and perspectives of CAT.

1. INTRODUCTION
Historical arc: Etruscan/Egyptian gold-silver appliances (1000 BC) → modern fixed appliances (austenitic steel + NiTi superelastic) → Remensnyder rubber gingival appliance (1923) → Kensling first tooth positioner (1946, clay impression + soft-vulcanized rubber, only final position set, only small corrections, bulky/uncomfortable) → Robert J. Ponitz (1971) first transparent thermoplastic thermoformed with heat+vacuum over clay impression (mostly small misfits / sports guards) → 1997 two Stanford students used CAM/CAT software, replaced clay impressions with oral scanner, software-planned 3D step models → 3D printed models → thermoformed sheet → demold/cut/trim/clean/sterilize = modern CAT workflow. Now another "revolution": more advanced polymers, 3D printed aligners, shape memory polymers (SMPs).

2. THERMOPLASTICS
- PET / PETG (amorphous PET copolymerized with ethylene glycol): MOST COMMON thermoplastic in CAT, both polyesters. Newer copolyesters have enhanced properties but low availability, higher price, lack of knowledge.
- TPU (thermoplastic polyurethane): SECOND most common; copolymer of hard+soft blocks joined by urethane bond. In CAT, high-hardness TPU (hTPU) used (mechanical resemblance to PETG); middle (mTPU) and soft (sTPU) used mainly in multilayers. TPU better organoleptic feel than polyesters but higher price, harder to process/handle/store, more problematic for allergies and chemical staining than PETG.
- EVA (ethylene vinyl acetate): soft transparent elastomer, elasticity rises with vinyl-acetate %; cheap/available/easy to process, but relegated to sports & bruxism mouthguards.
- PP (polypropylene): properties too low for active role; crystalline and not transparent.
- PC (polycarbonate): less common — high price, poor aging when worn, misinformation re biocompatibility (BPA reputation).
- MULTILAYERS: enabled by Invisalign patent expiration; combine 2+ plastics in layers; more costly but more effective and comfortable.
- BLENDING: rarely used; polymers usually non-miscible; PC proposed as compatibilizer between PETG and TPU → enhanced stress relaxation vs PETG.
- NEW TRENDS: SMPs (major network = stable shape + secondary network = temporary shape; recover temporary→stable under temperature/humidity in narrow window). Two SMP approaches: (1) improve effectiveness (final shape made, current mouth fixed as temporary via heat, evolves to fixed at oral temp; problem — if treatment inaccurate, temporal effect lost; most SMPs toxic, expensive, hard to manufacture); (2) PREFERRED — aligners with 2+ shapes, reshape to next step using heat+humidity ("step-shifting" — 1 aligner for 2 steps via immersion in hot water). 3D printing resins — direct printing = better device fit, faster/cheaper/greener, less waste.

3. GENERAL REQUIREMENTS
Transparent + biocompatible, sustain both ≥14 days in oral environment. Biocompatibility = low cytotoxicity (low leachate emissions, low water shrinkage). Mechanical: low but sufficient elastic modulus. Simulations: elastic modulus ~550–650 MPa is more than enough for most movements, but pain & dental-movement force thresholds are patient-dependent and variable — no single definitive value for all treatments.

4. OPTICAL PROPERTIES
Transparency + longevity. Fully amorphous preferred over crystalline. Must resist staining (coffee, black tea, soda, red wine, nicotine). Measurement: spectrophotometry (flat sheets pre-transformation); dentistry colorimeter (reflection-based, calibrated for enamel — poor sensitivity for plastic vs plastic; reference preferred); flatbed scanner + calibrated white background for direct aligner color change after 14-day immersion.
Conclusions: aging/wear + saliva/chemicals decrease transmittance after 7 days (recent analyses report improvement in recent years). Most transparent: PETG, TPU, PC, multilayers — no significant difference in naive state. Transparency decreases after thermoforming (increased surface roughness). TPU most susceptible to staining (higher water sorption + porosity); coffee most damaging substance. Invisalign multilayer has UNIQUE structure: soft outer TPU layers + inner polyester core → more prone to staining than other multilayers (which have opposite structure) → reinforces TPU = most susceptible to coloring.

5. AGING AND CHEMICAL RESISTANCE
Test: submerge in water/artificial saliva at 37°C, then mechanical test vs non-aged. Higher water sorption → decay in mechanical properties (↑ stress relaxation, ↓ initial force). PC: dramatic hydrolysis after long immersion → no longer used. TPU in acid → ↓ relaxed stress, ↑ elastic modulus (chemical reaction). Biofilm → ↑ fragility & hardness. Water/cleansing agents make PP and PETG more plastic; no big difference in cracking fracture energy among water/cleansing/dry.
Worn aligners: elastic & indentation modulus ↓ slightly after 7 days, stable after 14 days. Invisalign loses elasticity after usage (but no similar studies for other thermoplastics). 3D printed resin TH-85: no significant property change after 7 days use. Comparison: Invisalign, PETG, TC-85 similar indentation elastic modulus, BUT stress relaxation: Invisalign much lower (4% non-used, 10% after 1 wk) vs TC-85 (45% before & after use) → 3D resins easily deformable, not good for CAT.
Blending/stacking ↓ water uptake → better aging. PETG/PC/TPU blends: lower water absorption vs commercial PETG at 14 days/37°C. Multilayers controversial (only one study: PETG/TPU bilayer reinforced with rigid resin; bilayer absorbs much more water than monolayer, third layer brings it to middle) → confirms TPU is one of the most hygroscopic CAT polymers.
"Mustard test": material wrapped around cylinder (known stress/strain), submerged in mustard, bending angle/coloration/microcracks/mechanics measured after recovery. Idea: liquid penetrates amorphous polymer at stress-concentration areas → plasticization, ↓ Tg, microcracks coalesce. Disadvantage: overestimates combined effect (never fully immersed). Pop-soda variant: thermoformed PETG brands in artificial saliva 2 wks 37°C + pop soda 10 min/day, flexural modulus by 3PB — no significant difference between soda/no-soda or between PETG brands.

6. MECHANICAL PROPERTIES
Devices exert slight force ~22 h/day at 37°C in humid environment. Elastic modulus important but elastic RANGE may be more important (environment/temperature only decrease elasticity). PETG vs hTPU stress-strain curves fully different. Aligners act within elastic range near yield point. If strain < yield: effective force much lower than planned → efficiency drops. If strain > yield: device plasticized, deformed, ceases force. hTPU security range broader than PETG → forces vary less. Strains decrease gradually each time device removed/inserted. PETG & PC: first cycles painful, rest more comfortable. hTPU larger elastic range → less force variation, lower force → more comfortable. THREE crucial factors: yield stress, yield strain, elastic modulus.
PC highest yield stress + highest elastic modulus; hTPU comparable yield stress with lower elastic modulus. PETG higher modulus than hTPU + lower yield point. PET & PC similar modulus/yield; adding ethylene glycol to PET (→ amorphous PETG) ↓ modulus & yield stress, ↑ yield strain. Adding PC to PETG ↑ yield point & elastic range (better material, needs more research). SMPs & 3D resins: elastic modulus similar to PETG and hTPU.
Methods: 3PB (most common, simple, sometimes 37°C water bath, but rarely plasticizes → less informative); uniaxial tensile (more informative); indentation on used aligners (punctual viscoelastic params, relies on curve fitting). Invisalign elastic modulus ↓ after 7 days, stable after 14, relaxation modulus inverse → more plastic after usage. Hardness: PETG/PC/hTPU monolayers similar; multilayers slightly softer; PP lowest. Water sorption effect on hardness stronger than cold-working + biofilm combined. Oral pH 5–9 (generally acidic); scarce data on acidity effect; hTPU may chemically alter at low pH.

6.1 ORTHODONTIC FORCE & STRAIN MEASUREMENT
- OMSS (orthodontic measurement and simulation system): dentition model with movable teeth + 3D force/torque measurement. Cannot be immersed (only temperature); only static forces in literature.
- Wax-filled tooth-hole variant: simulate soft tissues, freeze, OMSS at 37°C constant force, compare scans. Showed SMP reforming weekly (1 aligner/2 phases) achieves comparable or larger displacement vs conventional thermoplastics (if similar soft-tissue properties).
- DIC (digital image correlation): two cameras over black/white spot-patterned aligner, strain from spot separation. No aging/temperature (affects paint); can be in vivo with spotted paper on dentition.
- Force-sensitive paper/film between aligner and model: color by force magnitude; extra layer overestimates force. OMSS measures forces nearer biological range than thin films. Multilayer force decay after aging much less than hTPU/PETG monolayers.
- Capacitive force sensor bonded to aligner: similar to OMSS, but extra layer overestimates, wiring affects fit.
- Piezoelectric sensor (minimal thickness, wireless via electromagnetic coupling): only proof-of-principle, single in-vivo immediate force.
KEY: multilayered aligner force more gentle than monolayers — 2–3× lower than PETG, 1.5–2× lower than hTPU in models; 3D resins enact almost no force.
ACTIVATION: misfit dentition vs aligner (mm); all systems designed at 0.25 mm activation. Higher activation → higher initial forces but decay to same threshold → higher activation only means over-recommended forces that quickly drop.
LDH (lactate dehydrogenase) in saliva = soft-tissue damage marker (intracellular enzyme leaks as membrane permeability rises). Measured for metallic appliances (40–80 mgf 21 days; 125 mgf) but NO study applying to clear aligners.

6.2 STRESS RELAXATION & CREEP
Stress relaxation = main property for CAT instruction. Plastics are viscoelastic → viscous force drop until stable settling force. Creep = beneficial small amount (dissipate excess force over PDL, ease fitting/removal) but excessive creep compromises effectiveness. Creep does not represent reality (strains defined by tooth-movement velocity + deformation history; creep forces too high). Stress relaxation preferred — set strain, follow force. Conventional strain 0.6% used but real aligner strain spans 0.01%–1.8%. Methods: universal testing (tensile/3PB), DMTA (lower forces, cyclic testing resembling fit/removal). Material more viscous after usage and after aging.
PETG vs TC-85 (3D resin) at 37°C & 80°C: at 37°C both decline to plateau after 5 cycles; TC-85 more pronounced (higher deformability), force retention extremely poor — 10% vs 80% in PETG (first cycle). At 80°C 3D resin shows shape recovery (negative strain → zero with cycles). SMPs: thermal cycling above Tg → reverts to programmed deformed config, ↑ recovery stress; shape memory deteriorates after limited cycles; residual strain accumulates each cycle (also seen in PETG & TC-85).
hTPU stress drop more gentle than PETG monolayers but initial stress/force too high in both (higher in hTPU). PP worst (easily deformed, highest force drop). Multilayers ↓ initial force + gentle drop (soft layer). PETG+PC blend ↓ force drop. Aging/use ↓ initial+final forces and ↓ force drop. hTPU chemical changes in acid ↓ force drop. PETG long-time (200 h): force keeps decreasing with sudden drops + slight increases (slip bands). 3D printed aligner stress relaxation is most problematic — resins do lower forces but cannot sustain force (fast softening). Nano-indentation creep/relaxation only on Invisalign multilayer: creep index & relaxation index ↑ in used samples.

7. THERMAL PROPERTIES
Tg = ability of chains to slip/move/dissipate energy → high Tg = less permanent deformation = more stable treatment; also sets thermoforming parameters. TPU more accurate at reproducing mold shape (Tg slightly higher than PETG). Measure via DSC (heat/cool profiles) or DMTA (storage modulus = elastic energy; loss modulus = viscous energy lost; Tg = max of loss modulus profile). TPU larger loss modulus than PETG (better fit, efficiency). 3D resins much higher loss moduli → deform quickly to dentition, cease force. PVC loss modulus much higher at low temp → restricted to 14 h/day to avoid plastification.
Tg values: PETG 75–80°C, TPU 80–95°C (near oral temp) → new higher-Tg materials appearing. 3D printing: only approved direct-print material has Tg ≈ 37°C → cause of extremely low efficiency & low forces. Thermoforming + water ↓ Tg in all polymers; thermal properties don't change after aging in thermoformed PETG. TPU has amorphous + crystalline phases; melting enthalpy ↓ after thermoforming, Tg shifts lower (↑ amorphous phase). No study on aligner thermal properties after usage.

8. BIOCOMPATIBILITY
8.1 In vitro: measure metabolic activity of oral cells exposed 15 days to aligner (colorimetric enzyme assays). Most materials low/null cytotoxicity; health-risk ones are novel direct-3D-print resins or SMPs (yet to be tested deeply; current findings suggest similar/better cell viability among thermoformed, SMP, 3D printed).
Microplastics/leaching concerns: histologic reactions, estrogenic effects, endocrine disruptors (bisphenols, phthalates). PC made from bisphenols but fully reacted in commercial BPA-free PC → cannot leach (BUT some non-EU/USA manufacturers mislabel BPA-free). BPA also in some TPU (Invisalign). BPA leachates low/below health risk or undetectable; TPU & PETG release almost undetectable BPA, but Invisalign material detected higher BPA. BPF: TPU & multilayers may release; negligible in PETG. BPS negligible in all. No estrogenic effect observed in Invisalign after 2 weeks. Method: liquid chromatography (+ extraction); FTIR-ATR less successful (can't detect ppm).
BPA-free plastics: ALL BPA-free polyesters (including PCTG) have detectable estrogenic effects in vitro, UNLIKE PETG (no detectable estrogenic effect). TPU not in that study. Tests used estrogen-responsive cancer cell lines (proliferation + luciferase). PCTG monomers leach no estrogenic chemicals (but more aggressive leachate method → not comparable). No definitive list of estrogenic substances / thresholds → not fully clear PCTG & BPA-free are non-estrogenic (same for TPU).
Histological reactions: none on PETG or most multilayers despite rising PEG contact allergy reports. Invisalign material may cause reactions (isocyanate in its TPU). No allergy in other multilayer brands with copolyester outer layer.
Biofilm: methods SEM, bioluminescence, CFU counting. No difference in biofilm formation between materials; cannot be avoided, only alleviated by cleaning (commercial sanitizing tablets). Gold-nanoparticle coating effective vs biofilm; hydroxyapatite on functionalized 3D-printed aligners → slight mineralization improvement but ↓ mechanical properties + ↑ cytotoxicity.
8.2 In vivo: chewing/speaking/removal may irritate oral mucosa. Invisalign & gold-nanoparticle-coated Invisalign minimal oral irritation; conventional aligner slight erythema (associated with bacteria/biofilm). Metal fixed appliances higher pathogens/plaque than clear aligners. PETG vs TPU: in rotation, PETG → large root movements, TPU → mainly crown movement (little root) → PETG generates greater orthodontic forces (useful for root displacement). PETG aligners cause significantly higher wear on bonded attachments than TPU (no attachment → enamel reduction, accelerated in acid + extensive uncleaned use).

9. ENVIRONMENTAL EFFECTS & RECYCLABILITY
Clear aligners = medical devices → cannot be recycled (health risk), must be burned in specialized facilities under sterile transport (though sorting/recycling frameworks exist). Most patients discard at home as house waste → infection risk. Composition secrecy hinders recyclability. Align Technology & others now send aligners to third company that sterilizes + remelts into hard recycled plastic (but loss of properties → undesirable as same-purpose raw material). Biodegradable products appearing (scarce data). Green polymers from plant sources: PEF (polyethylene furanoate, terephthalic acid → furan dicarboxylic acid) ↓ greenhouse gas, similar to PET (amorphous, more rigid), but no biocompatibility/toxicity data; PCTG also fully plant-sourced. Enzymatic degradation proposed (bacteria/fungi for PET/PETG; serine hydrolase for some PU) — needs homogeneous waste + economic process. No full LCA of CAT exists. 3D printed aligners & SMPs reduce thermoforming molds + material waste + carbon footprint.

10. PERSPECTIVES & RESEARCH DIRECTIONS
Main efforts: direct 3D printing (better fit, faster, cheaper) — but unknown cytotoxicity, scarce biological safety data, only few resins FDA-approved (mostly mouthguards/splints, not aligners). 3D printing may not increase process efficiency.
SMPs promising, commercially emerging, but little efficiency/cytotoxicity data.
Two specialist targets: (1) PRESCRIPTION DURATION — most prescriptions 14 days same material; some studies show 10 or 7 days same efficiency (depends on treatment ease + patient response, no clear guideline). (2) SOFT vs HARD PLASTICS for different movements — aligned teeth needing only expansion/retraction → rigid plastic (small strains); crowded teeth → softer plastic (gentle forces longer); no guidelines on when to switch stages or how many rigid/soft aligners.
Aiders under development: optical attachments (accelerate movement during sleep — fewer aligners, no pain/efficacy difference); vibrational tools (5 min/day → increased efficiency/predictability/pain perception); piezoelectric aiders (↓ pain, lower forces via faster bone regeneration).
Final gap: NO studies linking applied force level to soft-tissue damage. LDH-sensitive papers + sensors exist → could enable "personalized" force per patient via software incorporating aligner viscoelastic features + needed movements.

KEY KNOWLEDGE GAPS (author-summarized themes):
- No clinical evidence for claimed TPU/EVA comfort superiority.
- No studies of non-Invisalign thermoplastics after intraoral usage.
- No aligner thermal properties after usage.
- No LDH force-damage study on clear aligners.
- No full life-cycle assessment (LCA) of CAT.
- Unknown cytotoxicity / efficiency of 3D resins and SMPs in use.
- No guidelines for prescription duration or rigid-vs-soft staging.

Note: figure-reference fragments (e.g. "as can be seen in") appear as artifacts of PMC JATS extraction where figure/table cross-references were stripped.

Source: According to PubMed/PMC. DOI: 10.3390/polym17121681 (https://doi.org/10.3390/polym17121681). PMID 40574208, PMCID PMC12196624.

File: papers/desouza-2020-flexural-strength-and-crystalline-stability.txt
TITLE: Flexural strength and crystalline stability of a monolithic translucent zirconia subjected to grinding, polishing and thermal challenges
AUTHORS: DE SOUZA Raisa Hintz, KAIZER Marina R, BORGES Carolina Elisa Pereira, FERNANDES Ana Beatriz Franco, CORRER Gisele Maria, DIÓGENES Alysson Nunes, ZHANG Yu, GONZAGA Carla Castiglia
JOURNAL: Ceramics international
ID[pmcid]: PMC7946154
ID[pmcid-ver]: PMC7946154.1
ID[pmcaid]: 7946154
ID[pmcaiid]: 7946154
ID[manuscript-id]: NIHMS1621281
ID[pmid]: 33716378
ID[doi]: 10.1016/j.ceramint.2020.07.114
ID[manuscript-id-alternative]: NIHMS1621281
ID[manuscript-id-alternative]: NIHPA1621281

## ABSTRACT
The objective of this study is to investigate the magnitude of structural degradation of a monolithic translucent zirconia caused by clinically relevant grinding and polishing procedures, when associated or not with low temperature degradation (LTD), induced by accelerated hydrothermal aging using autoclave or thermocycling Ninety disks (Ø12 × 1 mm) were prepared from dental zirconia for monolithic restorations (Vipi Block Zirconn Translucent, Vipi). The specimens were divided into 3 groups (n = 30) according to surface treatment: As Sintered (untreated), Grind (diamond bur), Grind + Polish (diamond bur + polish); and then subdivided according to aging method (n = 10): Baseline (no aging), Autoclave (134°C, 2.2 kgf/cm2 pressure for 5 h), and Thermocycling (200,000 cycles, 5°C and 55°C, for 15 s each). Roughness, biaxial flexural strength and percentage of monoclinic phase were evaluated. Regarding surface treatment, the Grind group presented higher roughness and greater flexural strength compared to As Sintered group, while Grind + Polish showed intermediate roughness and flexural strength similar to Grind group. Aging had little effect on roughness, but yielded a significant reduction in flexural strength. Tetragonal to monoclinic phase transformation was observed in all groups, caused by both mechanical stresses (grinding and polishing) and LTD, which was similarly induced by the traditional autoclave method, as well as the thermocycling method The use of diamond burs to grind zirconia surface may result in deleterious effects on the surface quality of monolithic zirconia restorations, yet has a potential toughening effect by phase transformation. However, when zirconia is exposed to LTD, regardless of the surface treatment, degradation of the surface quality and strength are observed.

## INTRODUCTION

Traditional dental zirconia, 3Y-TZP (3 mol% yttria-stabilized tetragonal zirconia polycrystal), contains alumina (Al2O3) as a promoter of densification, presenting high opacity and superior mechanical properties [1, 2]. The development of the zirconia for dental restorations followed a movement to increase the translucency and aesthetics of the final product This result can be obtained by various strategies that may or may not be combined: (i) reducing or eliminating alumina while increasing the density of zirconia, to reduce light scattering by pores and secondary phases; (ii) sintering at a temperature higher than that required for densification to increase the tetragonal grain size and / or increase the cubic phase content, which is more translucent than the tetragonal; and (iii) adding a greater amount of yttria, 4 mol% (4Y-PSZ, 4 mol% yttria partially stabilized zirconia) or 5 mol% (5Y-PSZ), to increase the cubic phase content All these strategies also influence the crystalline stability of zirconia and consequently its mechanical properties [1, 3–8].

Yttria stabilized zirconia has traditionally been used in single or multiple fixed prostheses as a coping material, which is subsequently coated with porcelain for better aesthetics using the layering technique However, such (layered) structures are prone to adhesive failures – between the infrastructure and the porcelain (delamination) – or cohesive failures, which occur within the porcelain (chipping) Chipping has been the most frequent type of complication reported in indirect restorations with zirconia infrastructure [9–14]. To reduce the chances of fracture (delamination and chipping), monolithic restorations have been introduced to the clinical practice [3, 15–17]. Monolithic zirconia restorations are made from more translucent zirconias obtained through the strategies described earlier.

However, during clinical use, monolithic zirconia is in constant contact with saliva and exposed to chewing loading and the person’s diet. Such environment makes zirconia susceptible to the phenomenon of low temperature degradation (LTD) [18, 19], which is characterized by the spontaneous transformation of the tetragonal phase into monoclinic when the material is exposed to moisture over time at low temperatures. LTD occurs primarily on the surface, which is originally composed of densely sintered tetragonal grains that undergo transformation to monoclinic grains, involving a 3–5% increase in grain volume, thereby creating micro-defects on the surface Water then penetrates into the intergranular defects causing phase transformation to occur progressively into the subsurface. In addition to an increase in surface micro-roughness, there happens a decrease in hardness; and, with the progression of LTD in depth, there is also the degradation of the mechanical strength of the material. The microstructure and chemical and crystalline composition of zirconia define its susceptibility to LTD: bigger tetragonal grains are critically susceptible to LTD, whereas cubic-containing zirconias are more stable [20–24].

Despite significant advances in the accuracy and external and internal adaptation of computer-aided design/computer-aided machining (CAD/CAM) systems, final adjustment of indirect restorations is still needed in order to improve the precise fitting and the occlusal contacts with the antagonist [25, 26]. These adjustments can be made with diamond burs, abrasive stones, and ideally should be followed by careful surface polishing with a sequence of diamond-impregnated rubber burs with decreasing abrasiveness. When the surface of the zirconia is ground during the testing and adjustment phases, surface defects are introduced; and some phase transformation (tetragonal → monoclinic) occurs, induced by mechanical stresses from the grinding and polishing procedures. The tetragonal and cubic phase fractions and the tetragonal grain sizes are key factors defining the susceptibility of the zirconia to phase transformation [1, 3–8]. The relationship between the depth of the transformed layer (consequently, the compressive stresses in such layer) and the size of the defects present on the zirconia surface can facilitate crack growth in the material, making it susceptible to premature failure at loads below the critical value [22, 25]. Furthermore, it is known that the polishing systems available on the market are not efficient in polishing sintered zirconia when it has an extremely rough surface produced by diamond burs [27].

Therefore, this study investigates the magnitude of degradation of a monolithic translucent zirconia caused by clinically relevant grinding and polishing procedures, associated or not with LTD. Two methods to induce LTD are also evaluated: (1) autoclave accelerated hydrothermal aging – traditionally used to evaluate zirconia phase transformation, but with limited clinical relevance; and (2) thermocycling, which is a widely used aging method for a clinically relevant evaluation of the degradation of various dental materials; yet little is known about its effect on the LTD of zirconia. The tested hypotheses are: i) the different grinding and polishing methods used influence the surface micro-morphology, phase transformation and biaxial flexural strength of a monolithic translucent zirconia; and ii) the different aging methods negatively influence the micro-morphology of the surface, phase transformation and biaxial flexural strength of a monolithic translucent zirconia.

## MATERIALS AND METHODS

### Specimen preparation

Ninety disk-shaped specimens were prepared from pre-sintered blocks of a monolithic translucent Y-TZP zirconia (Vipi Block Zirconn Translucent, Vipi, Brazil). This is an alumina-free 3 mol% yttria-stabilized zirconia, with high pre-sintered density. For standardization and removal of surface irregularities introduced by the cutting, the surface of the samples was finished with 1200-grit silicon carbide sandpaper and cleaned in an isopropyl alcohol ultrasound bath for 10 min.

The specimens were sintered at 1450°C for 2 h, with a heating rate of 8°C/min, according to manufacturer recommendations. After sintering specimens had the final dimensions of Ø12 mm × 1 mm (± 0.05 mm). The ninety specimens were then randomly distributed according to surface treatment and aging type.

### Grinding and polishing methods

A group without any surface treatment after sintering (As Sintered) was used as reference.

The instruments used for grinding and polishing are described in Table 1. A single operator, trained in a pilot study, performed grinding and polishing on one side of each disc using diamond and rubber burs attached to a low-speed hand-piece using 8,000 to 10,000 rpm according to the manufacturer recommendations. Diamond bur were replaced after every five specimens. To standardize the grinding and polishing procedures, oscillatory movements were performed with diamond and rubber burs, simulating clinical grinding movements, introducing surface defects in all possible directions. To ensure stability, specimens were fixed with a double-sided tape to a stiff and flat base. The specimens were then marked with a permanent marker to standardize the thickness of grinding and ensure that the entire surface of the sample was treated Grinding and polishing were performed with oscillating movements and under gentle pressure (digital pressure) until the pen mark was completely eliminated.

### Aging methods

For groups undergoing accelerated hydrothermal aging (Autoclave), treatment was performed in an autoclave at 134°C under pressure of 2.2 kgf/cm2 for 5 h, corresponding to a clinical use of about 21 years at 37°C [18, 21].

Thermocycling (OMC200, Odeme, Brazil) groups underwent 200,000 cycles of 15 s each, at a temperature of 5°C and 55°C, corresponding to approximately 20 years of physiological aging in the oral cavity [28].

After aging, all specimens were carefully cleaned in an isopropyl alcohol ultrasonic bath for 10 min.

### Roughness analysis (Ra)

For surface roughness analysis, the specimens were fixed to a glass plate and taken individually to the profilometer (1700 Surf-Corder, Kosaka, Japan), equipped with a 5 μm radius diamond tip). The specimens were carefully handled with plastic tweezers, avoiding contamination of the treated surface. Before the readings began, the device was calibrated according to the manufacturer’s recommendations. For each reading, the needle ran a 2.5 mm stretch on the surface, at a constant speed of 0.5 mm/s, with a cut-off length of 0.25 mm to maximize surface ripple filtration.

Three roughness measurements, 45° rotation apart, were taken on the specimen treated surface. The average of the three readings was used as the Ra value for each specimen.

### Biaxial flexural strength

Biaxial flexural strength (n = 10) was investigated with a piston-on-three-ball test using a universal testing machine (EMIC DL 2000, São José dos Pinhais, Brazil). Each specimen was positioned with the treated surface under tension. The tests were performed with the device and specimens immersed in artificial saliva at 37°C (150 mmol/L KCl, 1.5 mmol/L CaCl2, and 0.9 mmol/LKH2PO4 in 0.1 mol/L buffer) CH3COONa, pH 7.0). A flat loading piston with a diameter of 1.7 mm was used and the test was performed at a speed of 1 mm/min until catastrophic fracture of the specimens The biaxial flexural strength (in MPa) was calculated using equations 1–3, defined in the ISO6872 [29]:
(Eq. 1)σ=−0.2387P(X−Y)t2
(Eq. 2)X=(1+ν)ln(cR)2+[(1−ν)2](cR)2
(Eq. 3)Y=(1+ν)[1+ln(aR)2+(1−ν)(aR)2]
where P is the maximum load at fracture (N), ν is the Poisson’s ratio of the ceramic, t is the specimen thickness (mm), a is the radius of the support ring (mm), c is the radius of the loaded area (mm), and R is the specimen radius (mm).

### Phase transformation and X-ray diffraction

Phase transformation analysis was performed to elucidate the relative amount of monoclinic phase (Vm) present in each of the evaluated conditions. The analysis was performed using an X-ray diffractometer with a CuKα radiation, with 2θ scanning between 25° and 35°, with a 0.03° step and a speed of 1 s per step. The quantification of the volumetric fraction of the monoclinic phase was calculated from the intensities of the monoclinic peaks (111)m and the tetragonal peak (101 or 111)t, according to equations 4 and 5 [30, 31]:
(Eq. 4)Vm=1.311 Xm1+0.311 Xm
(Eq. 5)Xm=(Im−1 1 1+Im1 1 1)(Im−1 1 1+Im1 1 1)+It1 0 1
where (111)m it is located at 2θ = 28°, (111)m at 2θ = 31.2°, (101 or 111)t at 2θ = 30°, and represent the intensity of the diffracted peaks in the monoclinic planes (111)m and (111)m and the tetragonal plane (101 or 111)t.

### Scanning electron microscopy (SEM)

In order to evaluate surface modifications caused by grinding and polishing before and after aging, specimens were coated (BAL-TEC SC_RD 005, BAL-TEC AG, Balzers, Liechtenstein) with Au/Pd alloy. Then surface images were taken at 500, 1000 and 5000 times magnifications, with 5 to 10 kV energy using a high resolution field-emission scanning electron microscope (FE-SEM MIRA3 LM, Tescan, USA).

### Statistical analysis

Flexural strength and roughness data were normal and homoscedastic. Therefore, two-way ANOVA (surface treatment and aging method) and Tukey test with significance level 0.05 were performed. The correlation between roughness and biaxial flexure was analyzed using Spearman’s correlation test.

## RESULTS

For mean roughness (Ra), statistical significance was observed for factors surface treatment (p <0.001) and aging (p = 0.025), as well as for the double interaction surface treatment × aging (p <0.001) The results of the multiple pairwise comparisons are presented in Figure 1.

For the biaxial flexural test, there was statistical significance for factors surface treatment (p <0.001) and aging (p <0.001), while the double interaction surface treatment × aging (p = 0.239) was not statistically significant. Regarding surface treatment, pooled means of biaxial flexural strength (MPa) were: As Sintered = 775 (190)B; Grind = 1078 (235)A; Grind + Polish = 1129 (139)A. For the aging factor, pooled means of biaxial flexural strength (MPa) were: Baseline = 1149 (232)A; Autoclave = 939 (211)B; Thermocycling = 916 (230)B. Means and standard deviations of all groups are presented in Figure 2.

The results of the correlation analysis between flexural strength and roughness are presented in Figure 3. A weak positive correlation is observed when all groups are analyzed and a strong positive correlation when only the baseline groups (without aging) are analyzed However, none of the conditions had statistical significance (p >0.05), indicating the presence of confounding factors not considered in the analysis.

Table 2 shows the means and standard deviations for roughness and biaxial flexural strength for each group, as well as the monoclinic phase volumetric fraction associated with each condition (surface treatment / aging).

The X-ray diffraction spectra shown in Figure 4 demonstrate that both surface treatments and aging methods yielded crystallographic changes in the tested zirconia. Tetragonal to monoclinic phase transformation is visible in all treated groups by the presence of the monoclinic peak at 28° 2θ. This transformation occurred by two processes: (1) akin transformation-toughening, surface treatments introduce mechanical stresses that lead to phase transformation; and (2) both aging methods have yielded low temperature degradation (LTD), whereby, in the presence of moisture and heat, spontaneous transformation from tetragonal to monoclinic phase occurs. Moreover, an enlargement of the base of the tetragonal peak 30° 2θ is observed in the surface treated groups, indicating plastic deformation of the crystalline lattice due to the presence of stress.

Qualitative analysis of surface topography by SEM imaging (Figure 5) showed that grinding with diamond burs changed the zirconia topographic pattern by introducing marked surface defects, following a major direction with some lateral projections. After the rubber polishing sequence, it was observed that the surface defects were significantly reduced, both in length and depth, showing a smoother surface than that obtained after using only diamond burs. Aging in both autoclave and thermocycling caused no noticeable surface change, regardless of surface treatment.

Figure 6 shows two representative fields of the As Sintered group, without aging, showing the microstructural characteristics of the evaluated zirconia. It can be seen that the material presents densely sintered grains with evenly distributed grain size.

## DISCUSSION

Zirconia is the most versatile ceramic material for use in indirect dental restorations, as it has a variety of levels of mechanical strength and translucency [5, 6, 8], allowing it to be used for applications from infrastructures to aesthetic monolithic restorations [1, 2]. Similar to other dental ceramics, zirconia is sensitive to surface defects that can be introduced at various stages of the rehabilitation process [22, 24]. These aspects motivate the present study, which demonstrates that the mechanical strength of a monolithic zirconia results from a complex balance between surface defect population and modifications on surface crystalline structure introduced by grinding and polishing procedures and low temperature degradation. This is particularly important in zirconias with similar composition to the one used herein, an alumina-free 3 mol% yttria-stabilized zirconia, with high pre-sintered density. The predominant tetragonal crystalline structure makes the material susceptible to tetragonal to monoclinic phase transformation and the discussed consequences of that. Distinctively, the cubic-containing translucent zirconias are generally more stable, meaning: neither very capable of undergoing transformation toughening, nor very susceptible to LTD [1, 3–8].

The first hypothesis of this study, that different clinically relevant methods for zirconia grinding and polishing influence the structural integrity of this material, was accepted. Significant effects were observed on both roughness (Fig 1) and on the flexural strength (Fig 2) of the specimens that went through grinding (Grind) and grinding + polishing (Grind + Polish). The use of diamond burs in the superficial grinding of zirconia restorations is required for adjustments of the piece at the internal, proximal, and emergence profile areas during the fitting tests, as well as for occlusal adjustments after the restoration is cemented. High roughness in these areas can lead to poor clinical performance, namely: (i) patient discomfort due to roughness; (ii) biofilm accumulation in the cervical region, which increases the risk of caries and periodontal disease; (iii) cervical margin fractures due to the presence of hoop stresses in this region; (iv) radial fracture at the intaglio surface of the restoration due to the occurrence of occlusal loading induced flexural stresses; (v) excessive wear of antagonist enamel; and (vi) crack propagation caused by repetitive contact fatigue in chewing function [10, 16, 32–37].

It is therefore crucial to emphasize that the use of fine and extra fine diamond burs should be preferred by dentists and dental technicians, as the present study shows that the surface defects introduced by medium grain diamond burs used under low-speed were not completely removed after standard polishing (Fig 4). Surface roughness (Fig 1) was reduced by polishing but did not reach the same level of initial smoothness (As Sintered). It is known that the coarser the diamond bur used to grind the ceramic surface, the greater the resulting surface roughness [22, 24]. A systematic review of the literature [25] assessing the effect of grinding on Y-TZP mechanical properties, structural stability and surface characteristics, showed that grinding generally decreased the flexural strength and increased roughness of Y-TZP ceramic. However, the use of equipment that allows better grinding accuracy (low-speed + fine grained burs) seem to be the major factors in reducing the introduction of defects and allowing the occurrence of toughening mechanism, minimizing the occurrence of degradation of the mechanical properties of zirconia. In addition, compared to other surface finish forms such as glaze, polishing is the most appropriate surface treatment for zirconia and is considered mandatory [38]. In this sense, there is still much room for the development of new polishing systems with greater efficiency in zirconia [27].

Surface roughness plays a crucial role in ceramic strength, and generally has a significant negative correlation with flexural strength; the greater the roughness, the larger the surface defects and, consequently, the lower the fracture strength of the ceramic [16]. However, when the material in question is zirconia, the interpretation of the effect of surface roughness is not as simple, as observed in the correlation analysis between roughness and fracture strength in this study: a strong positive correlation was observed between these properties in the Baseline groups (without aging). Zirconia, when subjected to mechanical stresses, such as crack propagation or grinding and polishing, undergoes transformation from tetragonal to monoclinic phase, which is accompanied by a volumetric expansion of the grains of 3 to 5%, generating compressive stresses in the transformed area. These compressive stresses hinder crack propagation, absorbing part of the energy required for crack growth and, consequently, increasing the fracture toughness of zirconia [39–41]. Such effect is corroborated by the X-ray diffraction results of this study, which showed, in addition to the monoclinic peak (28° 2θ), the widening of the tetragonal peak (30° 2θ) for the surface treated groups, indicating plastic deformation of the crystal lattice of zirconia. When a balance is reached between the depth of surface defects introduced by grinding / polishing and the compressive stresses generated by zirconia phase transformation, the material has high fracture resistance, as observed in this study. At baseline, surface treatments yielded phase transformation that resulted in surface compressive stresses and, consequently, resulting in greater flexural strength compared to the As Sintered group, despite the also greater roughness yielded by surface treatments. Similar results with increased biaxial flexural strength for groups with higher roughness have been reported in the literature [24].

In addition to surface treatments, the effect of two aging methods on the structural stability of zirconia was investigated. The second hypothesis that aging would result in structural degradation of zirconia was also accepted. Autoclave aging yielded higher roughness than baseline (without aging), while fracture resistance was compromised by both aging methods compared to baseline. One of the main limitations of zirconia is known to be its susceptibility to low temperature degradation (LTD). This phenomenon occurs when the material is exposed to moisture and heat for long periods of time, leading to progressive transformation from tetragonal to monoclinic phase and consequent introduction of microcracks in the transformed area, which results in increased roughness and decreased mechanical properties [20–24]. The literature, however, presents conflicting results regarding the effect of hydrothermal aging on fracture resistance and other properties of zirconia. This phenomenon seems to be material dependent, since Flinn et al (2017) [42] report that fracture resistance decreased markedly or remained unchanged depending on the brand of zirconia used. Other studies have not shown deleterious effects of hydrothermal aging on the flexural strength of zirconia [43, 44]. In this study, the fraction of monoclinic phase on the surface increased after aging for the As Sintered group, while remained similarly high for surface treated groups before and after aging. It is important to highlight that XRD has limited surface penetration, thus the in-depth transformation, which explains the strength degradation, was not accounted for in the phase fraction analyses. As discussed earlier, the effect of phase transformation on the mechanical properties of zirconia depends on the balance between the depth of surface defects and compressive stresses introduced by phase transformation – from both mechanical stresses and LTD.

Another interesting result of the present study is the similar aging effect observed by autoclave and thermocycling. The authors acknowledge that thermocycling is far more time consuming than autoclave, which still is the best accelerated hydrothermal aging method to evaluate zirconia phase transformation. However, thermocycling is the preferred artificial aging method used in studies about bonding properties of zirconia [45, 46]. The explicit results of the present study, along with a previous study [46], showing LTD of zirconia caused by thermocycling indicate the formation of micro-defects that grow progressively into the subsurface of the material. Therefore, one must notice there is a poorly explored research question here: How the surface degradation yielded by LTD affect the zirconia bonding properties over time?

Finally, it should be emphasized that it is essential that dentists and technicians be thoughtful when working with zirconia restorations, as surface treatment during the fitting and adjustment phases, before and after cementation, may affect zirconia’s monoclinic phase content, roughness, mechanical properties and wear of antagonist enamel. The use of zirconia with better optical properties and greater resistance to hydrothermal aging may also improve long-term clinical performance of monolithic zirconia restorations.

## CONCLUSION

Clinically relevant grinding and polishing procedures can potentially be deleterious to the surface quality of monolithic zirconia restorations, while introducing crystalline phase transformation that may result in a toughening effect. Nonetheless, when zirconia is exposed to hydrothermal aging at low temperatures, which can be similarly induced by the traditional autoclave method or by thermocycling method, further degradation of surface quality may result in a compromise of its mechanical properties.
