Repository: ezinternet/dentopedia

File: papers/kengtanyakich-2020-hydrothermal-degradation-cubic-translucent-zirconia.txt
INTRODUCTION

Yttrium-stabilized tetragonal zirconia polycrystal (Y-TZP) has excellent strength and fracture toughness after machining and sintering, which are higher than those of other dental ceramics.Tetragonal zirconia structure has been retained at room temperature by application of a stabilizer, yttrium oxide (YO). However, the metastable tetragonal phase can return to a stable monoclinic phase due to the occurrence of local stress and/or humid environments.The volume expansion associated with the tetragonal to monoclinic transformation (t→m) results in compressive stress inside the transformed region, and consequently the crack propagation in the ceramic terminates.

The t→m transformation can spontaneously occur at low temperature especially in the presence of water, known as aging, hydrothermal degradation or low-temperature degradation (LTD).Many studies indicated that the adverse effect of the LTD was the deleterious effect on mechanical and physical properties such as flexural strength, surface roughness and hardness.Increasing amount of YOstabilizer tends to alter the phase structure from tetragonal to cubic phase resulting in increased translucency and improved hydrothermal aging resistance.The amount of cubic crystal structures seems to have an effect on the microstructure of zirconia materials,particularly mechanical properties.Nowadays, the studies have reported that increasing amount of cubic phase in zirconia can improve translucency of cubic-containing zirconia compared to conventional zirconia.However, limited numbers of studies are available regarding the mechanical properties and degradation behavior of cubic zirconia for monolithic restorations.

The aims of this study were to investigate the mechanical properties and hydrothermal degradation behaviour among commercial translucent zirconia products containing different amount of cubic crystal (< 30%, 30 – 50%, and > 50% cubic phase) and compare them with conventional zirconia (0% cubic phase).

MATERIALS AND METHODS

Four different commercially available zirconia materials were tested in this study (). A water-cooled precision saw (Buehler, ISOMET 4000, Buehler Ltd., Lake Bluff, IL, USA) was used to section cylindrical zirconia blocks into disk-shaped (n = 22/ each group) and rectangular-shaped specimens (n = 10/ each group). All zirconia specimens were fully crystallized using high temperature furnace (VITA Zyrcomat® 6000 MS, Vita Zahnfabrik H. Rauter GmbH & Co. KG, Bad Säckingen, Germany) according to respective manufacturer's recommendations (). The final dimensions for each test specimen were confirmed with a digital caliper (Mitutoyo, Mitutoyo Manufacturing Company Ltd., Kawasaki, Japan); 15 mm diameter, 1 mm thickness for disk-shaped specimens, and 24 × 6 × 3 mmfor rectangular-shaped specimens. Afterwards, all specimens were ultrasonicated (Model: 460/M, Elma Schmidbauer GmbH, Singen, Germany) in distilled water for 10 min before testing.

Scanning electron microscopy (SEM, FEI Quanta 400) was used to characterize the microstructure of four as sintered groups. The result of grain size in each group was reported in average grain size (µm). Hydrothermal aging simulation were set up using an autoclave (TOMY ES 215/ES-315, Tomy Kogyo Co., Ltd., Nerima, Japan) at 122℃ under 2 bar pressure over a period of 8 h. Crystal structure identification of experimented zirconia was done by X-ray diffraction analysis (XRD, Philips X'Pert MPD, Philips, Eindhoven, Netherlands) using Cu-Kα radiation from 5 – 90° (2θ). To measure phase structure before and after aging, specimens were subject to XRD to determine the peak position and composition. Peaks from the XRD output were compared to XRD library data to identify the occurrence phase structure. As a result, the tetragonal to monoclinic phase transformation was detected at the surface of the specimens. The volume fractions of transformed monoclinic zirconia (V) were calculated from the integral intensities of the monoclinic and tetragonal peaks (X). This characterization was based on the following equations proposed by Garvie and Nicholsonand Toraya et al.

X= [I+ I] / [I+ I+ I]

V= 1.311X/ [1 + 0.311X]

where Iand Irepresent the intensity of monoclinic phase peaks (2θ = 28° and 2θ = 31.2°, respectively) and Irepresent the intensity of tetragonal phase peak (2θ = 30°). All data of control groups (no aging) and aging groups were compared.

The surface hardness was measured on disk-shaped specimens (n = 5) by the indentation method using Vickers microhardness test (Mitutoyo, Model: HM-211, Mitutoyo Corporation, Kawasaki, Japan) with load 1 kg for 10 s. Five indents were placed in each specimen, and the Vickers hardness was calculated using the following equation:

Hv = (1.8544P)

where Hv is the Vickers hardness, P is the applied load (kg), andis the mean indentation diagonal length (mm).

Afterwards, the same specimen was hydrothermal aged and microhardness test was repeatedly evaluated to compare with results of the specimen before aging.

The biaxial flexural strength testing was performed according to ISO standard number 6872.Disk-shaped specimens (n = 5) were positioned with the hydrothermally-aged surface facing down on three support balls (Ø = 2.5 mm), which were placed 10 mm apart from each other in a triangular position. A flat circular tungsten piston (Ø = 1.6 mm) was used to apply an increasing load (0.5 mm/min) until catastrophic failure occurs using a universal testing machine (Lloyd instruments, Model LRX-Plus, AMETEK Lloyd Instrument Ltd., Hamphshire, UK). Biaxial flexural strength was calculated according to this following equation:

σ = [−0.2387P(X − Y)] / b

where σ is the maximum tensile stress (MPa), P is the total load to fracture (N), b is the thickness at fracture origin (mm), and X and Y are calculated according to:

X = (1 + ν) ln(r/r)+ [(1 - ν)/2)](r/r)

Y = (1 + ν)[1 + ln(r/r)] + (1 − ν)(r/r)

where ν is Poisson's ratio (ν = 0.30),r1 is the radius of the support circle (6.05 mm), ris the radius of the loaded area (0.8 mm), and ris the radius of the specimen.

The biaxial flexural strength testing was performed on both specimens with and without hydrothermal aging and compared statistically.

The fracture toughness evaluation was performed on both specimens with and without hydrothermal aging. The test was set by using the single-edged-notched-beam (SENB) method. Rectangular-shaped specimens (n = 10) were prepared according to the previous study.For the SENB test set-up (), a notch was created on a specimen using a 0.12-mm-thick diamond disk equipped on a vertical milling machine (Mini vertical milling machine, Model CH-10M, Chung Hsiwh Industrial Co., Ltd., Ningbo, China). The specimens were cleaned ultrasonically in distilled water for 10 min and air dry for 20 s before testing.

All test specimens were subjected to a three-point bending fixture equipped in a universal testing machine and loaded until fracture with a crosshead speed of 0.5 mm/min. Two halves of the broken specimens were evaluated to measure the notch depth under a stereoscopic microscope (Nikon, smz1500, Nikon Instech Co., Ltd., Tokyo, Japan) . The depth, a, was the average of six values at three locations of the notch, middle point, and two sides of each section. The fracture toughness value (K) was calculated according to the following equations:

K= [F((/))] /

(/) = 2.9(/)− 4.6(/)+ 21.8(/)− 37.6(/)+ 38.7(/)

where Fis the critical load or the maximum load (MN), d is the specimen thickness (m),is the specimen width (m),is the span length between supports (0.016 m),is the notch depth (m) and (/) is the stress intensity shape factor. The actual values ofandof each specimen were used.

Descriptive statistics were conducted for phase characterization. Mean and standard deviations of all data for each experiment were calculated. Assessment of normality distribution and homogeneity of variance were carried out using the Shapiro-Wilk test and Levene's test, respectively. Because the data was not normally distributed and homogeneity of variance was not equal in each group, so the parametric test cannot be used in this study. The Kruskal-Wallis test was used to determine the significant difference in hardness, flexural strength, and fracture toughness values between various types of zirconia in relation to aging condition. When a significant difference was detected, it was then verified with Wilcoxon matched pairs test for hardness values and Mann Whitney U test for flexural strength and fracture toughness values. The statistical analysis was done using SPSS software, version 24.0 (IBM Corporation, Armonk, NY, USA) to detect statistically significant differences (α = .05).

RESULTS

SEM images of the as-sintered specimens were shown in. The average grain size for group T, ST, and XT were 1.42, 1.35, and 1.57 µm, respectively. Group P had the largest average grain sizes of 2.28 µm.

No monoclinic phase was detected in all material groups before aging. The amount of tetragonal to monoclinic phase transformation increased after aging in T and ST groups, up to 16.45% and 5.06% respectively, as opposed to undetectable amount of monoclinic phase after aging in XT and P groups (,). The hardness value for the each group at before and after aging was showed in. Before aging, the mean hardness values showed no significant differences among the material groups. Group T showed statistically significant decrease in hardness after aging (< .05) The mean flexural strengths in group T and ST were significantly higher than those in group XT and P in specimens without aging. Groups T and ST were significant lower in flexural strength in hydrothermally-aged specimens compared to specimens without aging. However, group XT and P showed no significant difference in flexural strength between with and without aging (). Fracture toughness values showed statistical differences amongst the material groups and aging conditions (< .05). Mann Whitney U test analysis showed fracture toughness in no aging specimens in group in the following order: T > ST > XT, P. With aging, the fracture toughness of the group XT and P were statistically the same, whereas the fracture toughness showed statistically significant decreases for group T and ST (< .05) ().

DISCUSSION

The increased demands of patients for esthetic restorations have been driving the development of dental restorative materials from conventional zirconia to highly translucent monolithic zirconia ceramic materials. Fabrication of translucent zirconia can be performed in many ways: changing the composition and grain size, and altering the sintering conditions and material thickness.Recently, many companies have been improving zirconia translucency by trying to retain more cubic structure at room temperature. This recent study used various commercial products, which could be classified based upon the amount of cubic structure as low (< 30%), moderate (30 – 50%), and high cubic-containing zirconia (> 50%).

This study investigated the mechanical properties and accelerated aging characteristics of 3 categories of commercial translucent zirconia as mentioned previously (< 30%, 30 – 50%, and > 50% cubic-containing) under extremeconditions. From the result of this study, the null hypothesis that the mechanical properties of the cubic zirconia material would not be influenced by hydrothermal aging was rejected. The strategy of increasing the amount of cubic crystals to improve translucency of monolithic zirconia resulted in reduction of mechanical properties such as flexural strength and fracture toughness.Fracture toughness is a mechanical property that describes the resistance of brittle materials to catastrophic propagation of flaws under applied stress.Thisstudy evaluated the fracture toughness by using SENB method because it is considered to be a reliable method.Also, specimen preparation, especially notch creation, was not technique sensitive.

The transformation toughening is a process in which the stresses induce transformation of tetragonal crystal to monoclinic crystal in stabilized zirconia. This process is associated with a large volume expansion (3 – 5%) resulting in occurrence of compressive stresses opposing crack opening and acts to increase resistance to crack propagation.Zirconia containing cubic crystal more than 30% by volume (group XT and P) showed significant decrease in flexural strength and fracture toughness. It is because the cubic zirconia structure is more stable phase and it reduces its potential for stress-induced transformation toughening.The average flexural strength and fracture toughness in cubic-containing group (cubic > 30%) were lower than 500 MPa and 3.5 MPa mrespectively. Therefore it is recommended to used monolithic restoration for a three-unit fixed prosthesis not involving molar restoration, clinically. However, group ST containing cubic crystal less than 30% by volume presented higher amount of tetragonal structure for transformation toughening phenomenon. As a result, flexural strength for group ST was still greater than 500 MPa but not exceeding 800 MPa. Therefore, it can be recommended to fabricate prosthesis involving molar restoration with the span not more than four units. On the other hand, conventional zirconia in this present study exhibited the highest strength. Therefore, it is recommended for the fabrication of prostheses involving partially or fully covered substructure for four or more units.

This study investigatedaccelerated hydrothermal aging characteristics of material using autoclave condition at 122℃ under 2 bar pressure over a period of 8 h. It is possible to assume that 1 h of autoclave aging in this condition has the same effect as 1 year in clinical services.X-ray diffraction analysis showed that there was no monoclinic phase presented after hydrothermal aging in group XT and P. The results indicated that high amount of cubic crystal caused a more stable condition of zirconia; therefore, t→m transformation did not occur. The present results correspond with a previous study evaluating the aging stability of 5Y-0.05Al after accelerated hydrothermal aging in steam at 134℃ and 2 MPa in water vapour. The authors reported that cubic zirconia did not show any transformation after 300 h of accelerated hydrothermal treatment.It can be assumed that a zirconia containing cubic crystal more than 30% by volume had a pronounced effect on retarding the hydrothermal degradation. On the contrary, zirconia containing less than 30% by volume of cubic crystal exhibited the presence of monoclinic phase, which approximately 5.06% after hydrothermal aging for 8 h. The negligible amount of monoclinic phase presented after aging in zirconia containing less than 30% of cubic crystal was accepted in the engineering guidelines for use of zirconia-based materials.For conventional zirconia, the presence of monoclinic phase after autoclave aging was agreed in part with the finding of Kim et al.,who evaluated the amount of monoclinic phase on IPS e.max ZirCAD (conventional zirconia) by XRD after 8 h of aging. Flinn et al. assessed the effect of aging on mechanical properties of zirconia. Based on their results, hydrothermal aging of conventional Y-TZP materials can cause a significant t→m phase transformation, which resulted in a statistically significant decrease in the mechanical properties of zirconia.Results of the above study corresponded to our present study, which reported that flexural strength and fracture toughness were reduced significantly after hydrothermal aging, especially in conventional group. On the other hand, some previous studies reported that dental zirconia had no significant difference in bulk properties such as flexural strength after aging.The present results showed that amount of cubic crystal more than 30% by volume could increase the hydrothermal aging resistance, even though the mechanical properties were significantly altered. More stable zirconia crystal results in decreased potential for t→m phase transformation after hydrothermal aging.

Ramesh et al.stated that a small grain size is beneficial in suppressing hydrothermal aging induced t→m phase transformation of Y-TZP. It was found that if grain sizes were below 0.5 µm, the t→m phase transformation was suppressed. The result of this study was not coinciding with result of previously mentioned study. It could be explained that the average grain size for groupwas 2.28 µm and the t→m transformation did not occur after aging. However, the various processing condition to prepare the zirconia materials and the amount of yttria stabilizer added during powder preparation may affect the optimum grain size.

Zirconia with no cubic content or high amount of tetragonal phase increases hydrothermal degradation and phase transformation, which could correspond to several mechanisms.Hydrothermal degradation is a process in which the transformation of tetragonal to monoclinic phase occurs because of humidity. Formation of the hydroxyl ions (OH-) in water molecules can diffuse into the zirconia lattice then water reacts with ZrOor YObonds at crack tips. As a consequence, Zr-OH or Y-OH bonds are formed. The Zr-OH or Y-OH bond brings about the lattice strain on the surface. Strain accumulation creates nucleation sites for phase transformation on the surface; consequently, the metastable tetragonal transformation to stable monoclinic phase can occur.Therefore, when the amount of monoclinic was increased and continued from the external surface to the internal of material, the volume expansion by phase transformation and the degradation of the mechanical properties occurred. For this reason, the strengths of group T and ST were decreased. Further studies are required to investigate the other properties of the cubic-containing commercial translucent zirconia such as optical properties. Furthermore, researches are necessary to assess the long-term cyclic fatigue resistance of this type of zirconia. Lastly, thestudies and wear characteristic of the cubic-containing commercial translucent zirconia should be evaluated.

CONCLUSION

Based on the limitations of thisstudy, the mechanical properties evaluation showed that cubic-containing zirconia materials (group ST, XT, and P) exhibited lower flexural strength and fracture toughness than non-cubic 3Y-TZP zirconia (group T). However, hydrothermal aging in autoclave for 8 h caused a statistically significant decrease in the mechanical properties of non-cubic 3Y-TZP zirconia (group T) and cubic-containing zirconia with the amount of cubic content less than 30 % by volume (group ST), owing to the spontaneous t→m transformation. In addition, zirconia containing more than 30% by volume of cubic crystal (group XT and P) were assumed to have high resistance to low temperature degradation.
