Repository: ezinternet/dentopedia

File: papers/khabadze-2025-artificial-aging-cubic-tetragonal-phase-zirconia.txt
INTRODUCTION

Zirconia ceramics have become part of contemporary restorative dentistry because of their desirable mechanical characteristics, biocompatibility, and esthetics. Zirconia ceramics occur in three major crystalline forms: Monoclinic, tetragonal, and cubic.[] The tetragonal form, stabilized by about 3 mol% yttria-stabilized tetragonal zirconia polycrystal (3Y-TZP), shows transformation toughening – a fracture resistance mechanism wherein stress-induced monoclinic transformation occurs.[] On the other hand, raising the yttria content to 5 mol% (5Y-PSZ) stabilizes the cubic phase, leading to better translucency but less transformation toughening capability.[]

Although they have several benefits, zirconia ceramics are prone to low-temperature degradation (LTD), a process where the metastable tetragonal phase spontaneously transforms into the monoclinic phase under the influence of moisture and at comparatively low temperatures. This transformation results in surface roughening, microcracking, and subsequently a reduction in mechanical properties. Artificial aging protocols, such as autoclaving at 134°C under 2 bar pressure, are commonly employed to replicate long-term LTD.[]

Surface treatments, specifically polishing and glazing, are commonly used for zirconia restorations to improve their aesthetic properties and minimize surface roughness.[] Polishing results in smoother surfaces with smaller roughness values than glazing, which may affect the material’s sensitivity to LTD.[] Studies have demonstrated that polished zirconia surfaces exhibit greater resistance to phase transformation under aging conditions compared to glazed surfaces, primarily due to the removal of surface flaws that can act as initiation sites for degradation.[]

The aging behavior of zirconia is influenced by its phase composition, which is determined by the yttria content and the type of surface treatment applied. While the tetragonal phase is vulnerable to transformation under LTD conditions, the cubic phase is inherently more stable. However, the presence of mixed-phase compositions, combined with the effects of various surface treatments, warrants further investigation to fully understand their impact on the material’s long-term performance.[]

This study aims to examine the effect of artificial hydrothermal aging on the phase composition of zirconia materials predominantly composed of either the tetragonal or cubic phase, with polished or glazed surfaces. Understanding these interactions is essential for enhancing the longevity and reliability of zirconia-based dental restorations.

SUBJECTS AND METHODS

Specimen preparation

Standardized zirconia discs (10 mm diameter, 1 mm thickness) were conditioned for laboratory testing. The disc models were modeled in Tinkercad (Autodesk), a free open-source computer program, to produce STL files. The specimens were milled and sintered following the manufacturer’s standard firing protocols specific to each zirconia material. Surface treatments were applied as per the designated procedures, involving either polishing to a mirror-like finish using the Jota Kit Zir Gloss zirconia polishing kit or applying a glaze.

Control group

The control group consisted of discs made of standard (3Y-TZP; Katana HTML, Kuraray Noritake Dental, Tokyo, Japan). This high-translucent, multi-layered zirconia disc has high mechanical strength, mainly in the tetragonal phase, and is indicated for long-span bridge restorations.

Experimental groups

The experimental groups consisted of zirconia specimens with substantial cubic phase content. The following commercially available materials were tested:

ZirCAD prime (ivoclar vivadent)

A multistage, multilayered composition with an enamel layer (5Y-TZP, ~19%), a transition layer (~25%), and a dentin layer (3Y-TZP, ~56%). Composition: 88-95% zirconium oxide (ZrO), >4.5–≤7% yttrium oxide (YO), ≤5.0% hafnium oxide (HfO), ≤1.0% aluminum oxide, ≤1.5% other oxides. Flexural strength: ~650 MPa (enamel layer), ~1200 MPa (dentin layer).

Katana ultra translucent multi-layered (Kuraray Noritake Dental)

Ultra-high translucency (43%) and the highest cubic content (75%) 5Y-PSZ zirconia.[] Composition: 87%–92% ZrO+ HfO, 8%–11% YO, 0%–2% others. Flexural strength: ~550 MPa. This product is designed with minimal thickness application in mind, e.g., ceramic veneers.

Katana super translucent multilayered (Kuraray Noritake Dental)

Highly translucent zirconia with properties in balance, with 65% cubic phase and 38% translucency. Composition: 88%–93% ZrO+ HfO, 7%–10% YO, 0%–2% other oxides. Flexural strength: ~750 MPa. Material is indicated for 4-unit posterior bridge restorations and offers esthetic masking effect in the cervical area.

Phase analysis

X-ray diffraction (XRD) was utilized to evaluate the phase composition of zirconia specimens both prior to and after artificial aging. A Shimadzu XRD-7000 powder diffractometer was used, with specimens mounted on a rotating stage to enhance measurement precision. The goniometer scanned at a rate of 1° per minute over a 2θ range of 20°–100°. The X-ray tube was operated at 30 kV acceleration voltage and 30 mA emission current. Artificial aging, simulating LTD, was conducted in an autoclave at 134°C and 2 atm pressure for a duration of 12 h. Phase transformations were identified by comparing the diffraction patterns obtained before and after the aging process.[]

Statistical analysis

The data were entered and analyzed using the Statistical Package for Social Sciences (SPSS) for Windows, Version 28.0. (Armonk, NY, USA: IBM Corp.) Confidence intervals were set at 95%, and a≤ 0.05 was considered statistically significant. Paired-test was applied to compare the intensity and full width at half maximum (FWHM) of XRD peaks before and after artificial aging. Pearson’s correlation coefficient was used to compare the relationship between surface treatment techniques and phase composition changes.

RESULTS

The zirconia specimens exhibited varying phase compositions based on yttria content and manufacturing processes. Conventional 3Y-TZP predominantly displayed a tetragonal phase, while high-translucency zirconia variants with yttria content ≥4 mol% showed a higher proportion of the cubic phase. XRD analysis identified two distinct polymorphic phases – cubic and tetragonal – across the tested groups, with each group exhibiting a single dominant phase without detectable traces of the alternate phase. The cubic phase was observed in Katana super translucent multilayered (STML, glazed, and polished) and Katana ultra translucent multilayered (UTML, glazed, and polished) specimens, whereas the tetragonal phase was present in ZirCAD Prime (glazed and polished) and all control group specimens.

Hydrothermal aging, equivalent to approximately 10–12 years of clinical service, resulted in minimal changes in diffraction peak intensity and height across all groups, with the original phase composition remaining predominantly stable. In the Katana UTML group, both glazed and polished specimens maintained the cubic phase, showing only slight reductions in peak intensity postaging [and]. The control group (3Y-TZP) retained its tetragonal phase in both glazed and polished conditions, though polished specimens exhibited more pronounced variations in peak height compared to glazed ones [and]. Similarly, the ZirCAD Prime group preserved its tetragonal phase after aging, with minor differences in diffraction parameters between polished and glazed surfaces [and]. The Katana STML group also demonstrated cubic phase stability postaging, with negligible changes in diffraction peak heights [and].

The phase composition of zirconia materials across all surface treatments remained largely unchanged after artificial aging. However, significant alterations were observed in surface microstructural properties, such as reduced crystallite size and elevated internal stress, suggesting subtle microstructural changes despite the overall stability of the phase structure. Statistical processing established the phase composition stability (> 0.05) and weak, nonsignificant correlation between peak intensity and FWHM (= −0.253,= 0.481). A weak and statistically nonsignificant correlation was observed between changes in peak intensity and FWHM, implying that these parameters may behave independently in response to artificial aging. Similarly, the correlation between variations in diffraction peak intensity and FWHM was minimal and did not reach statistical significance, suggesting independent responses to hydrothermal aging []. All comparisons resulted in> 0.05, indicating no statistically significant differences before and after aging across all groups [].

Figure 1

(a) Ultra translucent multilayered (UTML) glazed: Before and after artificial aging; (b) UTML polished: Before and after artificial aging

Figure 2

(a) Control group (glazed): Before and after artificial aging; (b) Control group (polished): Before and after artificial aging

Figure 3

(a) Prime glazed: Before and after artificial aging; (b) Prime polished: Before and after artificial aging

Figure 4

(a) Super translucent multilayered (STML) glazed: Before and after artificial aging; (b) STML polished: Before and after artificial aging

Table 1

Pearson’s correlation coefficient

Group

Surface treatment

(correlation coefficient)

P

Interpretation

All groups combined

Glazed and polished

–0.253

0.481

Weak, nonsignificant negative correlation

Katana UTML

Glazed

-

-

No significant phase change observed

Katana UTML

Polished

-

-

No significant phase change observed

Control (3Y-TZP)

Glazed

-

-

No significant monoclinic transformation

Control (3Y-TZP)

Polished

-

-

Minor FWHM variation, not significant

ZirCAD prime

Glazed

-

-

Minor variation, stable phase

ZirCAD prime

Polished

-

-

Minor variation, stable phase

Katana STML

Glazed

-

-

Minimal changes, stable cubic phase

Katana STML

Polished

-

-

Minimal changes, stable cubic phase

TZP: Tetragonal zirconia polycrystal, ZirCAD: Zirconium oxide, FWHM: Full width at half maximum, UTML: Ultra translucent multilayered, STML: Super translucent multilayered

Table 2

Intensity and full width at half maximum before versus after artificial aging

Material group

Surface treatment

Parameter

t

P

Interpretation

Katana UTML

Glazed

Intensity

-

>0.05

No significant difference after aging

FWHM

-

>0.05

No significant difference

Katana UTML

Polished

Intensity

-

>0.05

Slight reduction, not significant

FWHM

-

>0.05

No significant difference

Katana STML

Glazed

Intensity

-

>0.05

Minimal changes, not significant

FWHM

-

>0.05

No significant difference

Katana STML

Polished

Intensity

-

>0.05

No significant difference

FWHM

-

>0.05

No significant difference

Control (3Y-TZP)

Glazed

Intensity

-

>0.05

Stable tetragonal phase

FWHM

-

>0.05

Minor changes, not significant

Control (3Y-TZP)

Polished

Intensity

-

>0.05

Greater variation than glazed, not significant

FWHM

-

>0.05

Preserved crystallinity, not significant

ZirCAD Prime

Glazed

Intensity

-

>0.05

Minor differences, not significant

FWHM

-

>0.05

No significant change

ZirCAD Prime

Polished

Intensity

-

>0.05

No significant difference

FWHM

-

>0.05

No significant difference

TZP: Tetragonal zirconia polycrystal, ZirCAD: Zirconium oxide, FWHM: Full width at half maximum, UTML: Ultra translucent multilayered, STML: Super translucent multilayered

DISCUSSION

Thisstudy investigated the impact of artificial hydrothermal aging on the phase stability of zirconia ceramics with different yttria contents and surface treatments. The results showed that both cubic- and tetragonal-dominant zirconia specimens retained their original phase compositions after aging, despite evident surface microstructural alterations. These findings support the hypothesis that contemporary high-translucency zirconia materials, particularly those with elevated cubic phase content, demonstrate robust phase stability under simulated clinical conditions.[]

The findings of this study are consistent with those of Zhang and Lawn, who noted that yttria content critically influences the stabilization of zirconia’s cubic and tetragonal phases, with higher yttria levels enhancing resistance to LTD.[] In the present investigation, zirconia variants such as Katana UTML (5Y-PSZ) and Katana STML (4Y-PSZ) exhibited robust phase stability following artificial aging, aligning with previous reports on the thermodynamic stability of the cubic phase.[]

In addition, Ha and Choi explored the impact of hydrothermal aging on multilayered zirconia used for monolithic restorations, reporting that the material grade significantly affects optical, mechanical, and surface properties postaging, underscoring the importance of material selection for clinical applications.[]

Notably, no phase transformation to the monoclinic phase was found in any of the groups, including the conventional 3Y-TZP zirconia. This result contradicts earlier studies that highlighted the susceptibility of 3Y-TZP to hydrothermal degradation through the tetragonal-to-monoclinic phase transformation.[] Wu. noted that hydrothermal aging of dental-grade 3Y-TZP ceramics resulted in progressive monoclinic phase transformation, surface microcracking, and degradation of mechanical properties owing to built-up internal stresses and flaw growth.[] This is supported by Gruber., who showed that virtually complete transformation (up to 91.7%) to the monoclinic phase was observed in 3Y-TZP powders following 24 h of aging at 134°C, further supporting the material’s susceptibility to LTD under steam autoclave conditions.[] The absence of such a transformation in the present study could be due to recent developments in zirconia processing, such as improved sintering procedures, homogeneous distribution of yttria, and enhanced surface treatment methodologies, all of which can improve phase stability by reducing stress concentrators and structural defects.[]

The susceptibility of zirconia ceramics to LTD is significantly influenced by surface treatments, particularly polishing and glazing. Chevalier. proposed that surface flaws act as initiation sites for phase transformation, and therefore polishing, by minimizing these defects, can enhance aging resistance.[] Our results align with previous studies, as polished specimens in all groups demonstrated similar or enhanced resistance to peak intensity loss and surface roughening when compared to their glazed counterparts. In particular, polished 3Y-TZP samples exhibited reduced variations in FWHM postaging, indicative of preserved crystallinity.

Phase stability observed in our study is in line with the results by Vila-Nova., who investigated the effect of several different surface finishing and polishing methods on ultra-translucent zirconia. According to their study, specimens polished using diamond rubber polishers alone possessed the highest resistance to LTD, demonstrating the significance of polishing in material durability against aging.[]

Glazing, on the other hand, though beneficial for enhancing surface aesthetics and tribological qualities, seems to offer limited LTD protection.[] Jamali. compared the influence of glazing and polishing on zirconia ceramics and observed that polishing not only improved surface properties but also caused the least change in mechanical properties among a variety of zirconia translucencies.[] These observations highlight the relative excellence of polishing overglazing in ensuring the long-term stability and performance of zirconia materials in dental use.

Vila-Nova. indicated that polishing has a considerable effect of decreasing surface roughness and avoiding stress-driven degradation, while glazing can introduce surface defects that facilitate LTD.[] Our results reinforce these observations, particularly in the control group, where glazed samples exhibited greater variations in diffraction peak height after aging compared to their polished counterparts. However, no phase changes were found within any of the surface treatments, indicating that contemporary zirconia ceramics, including high-translucency variants, are carefully engineered to maximize exceptional strength and resistance to aging.

Another notable finding in our study was the significant change in surface microstructural characteristics, particularly the reduction in crystallite size and the increase in internal stresses, despite the absence of detectable phase transformation. This phenomenon has been observed in other studies, including by Yang., who demonstrated that hydrothermal aging can induce nanoscale surface changes that influence optical and mechanical properties, even in the absence of polymorphic conversion.[] While these changes may be subtle, they could impact the long-term clinical performance of restorations and warrant further investigation.

The minimal differences seen in FWHM and intensity weakening in various layers of multilayered zirconia samples in our research indicate homogeneous phase distribution and stable processing methods. The result is in concurrence with the earlier work by Koo. who assessed the mechanical and surface behavior of various zones in multilayered translucent zirconia, such as IPS e.max ZirCAD Prime, following hydrothermal aging. They reported that the transition zone possessed surface behavior and mechanical properties close to that of the 3Y-TZP zone, signifying uniform distribution of the phases that were achieved with gradient technology.[] Analogously, studies by Cho and Seol analyzed the impact of high-speed sintering on optical behavior, microstructure, and phase distribution in multilayered zirconia containing 5 mol% yttria stabilizer. Their results showed that high-speed sintering did not considerably change the phase composition, verifying the hypothesis that contemporary sintering methods are able to retain homogeneity among various layers of multilayered zirconia.[] These reports validate our findings, indicating that recent multilayered zirconia ceramics, when prepared with advanced sintering methods and optimized formulation, can be uniform in phase distribution and microstructure, improving their applicability as dental restorations.

This study provides insightful results regarding the stability of modern zirconia ceramics in the phase during artificial hydrothermal aging, and a primary strength is that it provides comparative results of tetragonal- and cubic-phase dominant materials, as well as clinically significant surface treatments. Utilization of standard disc specimens, XRD to identify phases and simulation of 10–12 years of clinical service through autoclave aging enhance the relevance and strength of the results.

A key strength is proof that even high-translucency zirconia with major cubic content, such as Katana UTML and STML, retain their phase composition and microstructural integrity after aging, and thus confirm their reliability for clinical application. Yet, one of the limitations of thisstudy is that mechanical loading, pH cycling, or thermocycling, typical of the oral environment, were not conducted and could impact long-term performance.

Clinically, the findings support the advice of polishing overglazing to provide resistance to degradation at low temperatures as well as to maintain the microstructure of zirconia restorations. The findings also confirm the ongoing clinical use of multilayered zirconia materials such as 5Y-PSZ and hybrid materials such as ZirCAD Prime for esthetically challenging restorations. Future studies need to include mechanical fatigue testing,evaluation for long durations and imaging technologies to evaluate the influence of functional stresses and environmental conditions on surface degradation, optical characteristics, and longevity of restoration.

CONCLUSIONS

Within the confines of thisstudy, it is possible to say that zirconia ceramics with both tetragonal and cubic phase dominance show superior phase stability under simulated long-term clinical use artificial hydrothermal aging conditions. No monoclinic phase transformation was seen in any group, including the standard 3Y-TZP zirconia, indicating that recent developments in processing, yttria stabilization, and surface treatment methods have improved the resistance of zirconia to LTD. Of the surface treatments, polished specimens showed higher crystallinity and microstructure preservation than glazed specimens, emphasizing the clinical significance of proper finishing protocols. The homogeneity of the phase distribution in multilayered zirconia materials such as Katana STML, UTML, and ZirCAD Prime also promotes their usability in high-strength, esthetic dental restorations. These observations highlight the capability of advanced zirconia ceramics to ensure long-term durability and reliability in restorative dentistry. Further results from clinical trials are needed to ascertain this result. Future studies should incorporate dynamic loading, thermal cycling, andtesting to further validate these findings under clinically demanding conditions.

Conflicts of interest

There are no conflicts of interest.

File: papers/khaohoen-2023-biomaterials-dental-implants-bone-density-narrative-review.txt (part 1 of 2)
Title: Biomaterials and Clinical Application of Dental Implants in Relation to Bone Density—A Narrative Review
DOI: 10.3390/jcm12216924
PMID: 37959389
PMCID: PMC10649288

ABSTRACT:
Titanium has been the material of choice for dental implant fixtures due to its exceptional qualities, such as its excellent balance of rigidity and stiffness. Since zirconia is a soft-tissue-friendly material and caters to esthetic demands, it is an alternative to titanium for use in implants. Nevertheless, bone density plays a vital role in determining the material and design of implants. Compromised bone density leads to both early and late implant failures due to a lack of implant stability. Therefore, this narrative review aims to investigate the influence of implant material/design and surgical technique on bone density from both biomechanical and biological standpoints. Relevant articles were included for analysis. Dental implant materials can be fabricated from titanium, zirconia, and PEEK. In terms of mechanical and biological aspects, titanium is still the gold standard for dental implant materials. Additionally, the macro- and microgeometry of dental implants play a role in determining and planning the appropriate treatment because it can enhance the mechanical stress transmitted to the bone tissue. Under low-density conditions, a conical titanium implant design, longer length, large diameter, reverse buttress with self-tapping, small thread pitch, and deep thread depth are recommended. Implant material, implant design, surgical techniques, and bone density are pivotal factors affecting the success rates of dental implant placement in low-density bone. Further study is required to find the optimal implant material for a clinical setting’s bone state.

1. Introduction

Dental implants generally represent the go-to procedure for replacing missing teeth because of their high success rate and attractive results. However, compromised bone quality leads to both early and late implant failures in 7.7% of cases []. According to this result, achieving initial stability in low-density bone, which is essential for osseointegration, is a challenging task. With the advancement of technology, numerous studies strive to enhance fixture designs and surgical techniques based on soft bone [,,]. The factors that can affect the success rate of dental implants include implant material, implant design, surgical technique, patient health, or host bed [].

Dental implant materials and designs (length, diameter, and macro- and microgeometry) affect how much stress and strain develops around the peri-implant tissue, which indicates the chance of successful osseointegration [,]. Consequently, the incompatibility between the elastic modulus of the implant material and bone may cause the “stress-shielding” phenomenon, which is related to peri-implant bone resorption [,,]. In other words, the closer the elastic modulus implants are to the bone tissue, the better the distribution of tension. To lessen this difference, numerous studies have suggested developing either porous implants that serve as a scaffold for internal bone growth and lower the modulus of elasticity or innovative materials alloys with lower moduli [,,].

Titanium has been utilized in the fabrication of dental implants since approximately 1981 []. According to the osseointegration concept, Brånemark first demonstrated how titanium implants induce bone integration and discovered that the titanium oxide (TiO) layer might be responsible for establishing direct bone–implant contact []. Due to the TiOpassivation coating that covers the metal surface, titanium demonstrates a strong corrosion resistance [] in addition to desired mechanical properties, such as fatigue strength and wear resistance. Titanium and its alloys have an advantage in biological reactions due to their complete inertness in the body environment and biocompatibility []. Zirconia may be an alternative to titanium for individuals worried about a metallic look in the esthetic zone or metal allergies []. Currently, commercially available zirconia implant fixtures involve 3 mol% yttria–tetragonal zirconia polycrystal (3Y-TZP), ceria-stabilized zirconia/alumina nanocomposite (Ce-TZP/AlOor NanoZR), and alumina-toughened zirconia (ATZ) []. Even though several studies have shown that zirconia implants have an osseointegration capacity comparable to that of titanium implants [,], long-term clinical data regarding mechanical [] and biological aspects are still required.

Macrogeometry has a remarkable impact on implant stability. In cases of low-density bone, it has been proved that a conical shape achieves better initial fixation than a cylindrical design. Additionally, implant microdesign—which includes thread shape, depth, pitch, and width—is crucial for both mechanical and biological responses [].

An additional key indicator of an implant’s success rate is the appropriate surgical technique. Various approaches are suggested by several studies to prevent failure mode, particularly in low-density bone. For instance, osseodensification is a strategy that increases drill torque without damaging biological tissue from excessively high temperatures. Under-drilling is an adaptive technique that skips the final drill protocol to enhance implant primary stability and interfacial contact. Still, the drilling guideline is debatable and frequently based on clinically perceived sensibility [,,].

To reduce the high risk of implant failure associated with low bone density, researchers attempt to develop appropriate implant designs and surgical techniques to achieve the optimization guidelines for each bone condition. Nevertheless, there have been a limited number of studies regarding implant material, implant design, and surgical technique in relation to bone densities. Therefore, the purpose of this narrative review is to investigate the influence of implant material, implant design, and surgical technique on bone density from both biomechanical and biological standpoints. An additional aim is to identify the association between implant material and bone density in terms of clinical outcome.

2. Materials and Methods

The focused (PICO) question to be addressed by this review is as follows: “How do dental implant material, implant design, and surgical technique affect bone density in terms of biomechanical and biological aspects?”

P: Edentulous area treated with implant surgery.

I: Dental implant materials (titanium, zirconia, other materials).

C: Different bone densities of hard bone D1, medium bone D2–D3, soft bone D4, and cortical bone D123, no cortical D4. In this study, we classified bone densities according to high (D1–D2) and low (D3–D4).

O: Stress concentration, bone–implant interface contact (BIC), push-in values, removal torque, fracture resistance, low-temperature degradation (LTD), mean bone loss (MBL), and success and survival rates.

S: Randomized controlled or non-randomized controlled trials, case reports, animal studies, in vitro studies, finite element analysis, and review articles.

An initial electronic search of PubMed/Medline, Scopus, Embase, and other gray sources was carried out for publication dates up to 2023 with a limit of 10 years and English language search criteria. The search terms were applied in.

Included articles were those that investigated the biomaterial of dental implants related to bone mineralized density in terms of biomechanical, biological, and clinical outcomes. After preliminary searching, 529 articles were found. Duplicated articles were eliminated, and irrelevant articles were filtered out due to ineligibility based on the criteria. A total of 119 articles from the findings were included for consideration in this review. Gray literature was also taken into consideration for this analysis. For bone density in the clinical setting, 7 included articles were examined (). Software for managing references (EndNote version 9) was employed.

After evaluating the relevant articles, the included studies were recorded on an Excel spreadsheet (Microsoft Corporation, Redmond, WA, USA). The data were grouped depending on the study design, bone types/density, dental material types, and outcome measurements such as mean bone loss, success rate, and survival rate.

3. Results

3.1. Bone Response to Dental Implant Materials

Both biomechanical and biological events can be achieved by osseointegration, referring to a direct bone–implant interface without the interposition of non-bone tissue—a higher degree of osseointegration results in the increased function and primary stability of dental implants []. Biomechanical factors are related to the clinical bone response to surgically placed dental implants at the time of insertion. Related factors such as surgical technique, bone density, and the utilization of adjacent graft material and device capabilities are crucial to encouraging and achieving initial bone growth. This initial stability must persist throughout the demineralization phase of bone injury. At 5 or 6 weeks, basic multicellular unit (BMU) remodeling begins, replacing the woven bone with more dense lamellar bone. The bone mineral density around the implant body was then increased for up to two years [,].

As well as the implant-related factor and prosthetic relevance (prosthetic design, force magnitude and direction, and load distribution) [], one of the critical parameters for achieving both osseointegration and mechanical stability is the compatibility between the bone quality of the patient and the stiffness of the implant []. As a result, to optimize implant design based on the patient’s specific bone quality, the properties of the dental implant should be correspondingly adjusted.

3.1.1. Bone Density

Bone density, often known as bone quality, refers to the internal structure of bone []. Depending on the mechanical properties of the bone, bone quality can be divided into two aspects: density and modulus of elasticity []. Regarding bone structure, cortical bone is a crucial feature affecting the primary stability of implant placement, whereas cancellous bone is related to blood supply []. According to Misch’s classification [], bone is categorized into the four following types according to the mineralized density and cortical thickness:

D1 bone is primarily dense cortical bone.

D2 bone comprises dense to thick, porous cortical bone with coarse trabecular bone underneath.

D3 bone is composed of thinner porous cortical bone and fine trabecular bone.

D4 bone comprises only fine trabecular bone.

Generally, the bone quality depends upon the jaw location, showing that the mandible surrounding the implant is superior in quality to the maxilla (). Significant differences exist between healthy and medically compromised subjects, age, and gender. For instance, Young’s modulus of bone can drop by up to 40 to 50% in an osteoporotic patient compared to a normal patient []. Regarding gender, males have higher mean bone density values at implant sites than females because of hormonal differences. Furthermore, older females have been found to have lower bone mineral densities than older males [].

Several studies have classified bone density before implant placement based on Hounsfield units (HUs) in computer tomography (CT) examinations. Hounsfield scale is a semiquantitative technique for determining X-ray attenuation. In the HU scale, distilled water is arbitrarily assigned a value of 0 HU and air defined as −1000 HU (black on the gray scale), and characterized bone quality is represented by a value of +150 to +350 (D), +350 to +850 (D), +850 to +1250 (D), and >1250 (D) [], as shown in. Due to its high resolution and minimized radiation exposure compared to traditional CT, cone beam computed tomography (CBCT) is one of the imaging modalities used to measure bone density. However, the gray values (GVs) from CBCT cannot be directly translated to HUs due to the lack of clinical research, which is needed to justify its use as a diagnostic tool [,].

3.1.2. Bone Remodeling and Bone Density

Peri-Implant Bone Strain

Mechanical loads result in bone apposition and deformation or strain, which preserve bone mass and structure through remodeling and modeling processes. Frost’s theory proposes that strain magnitude is the stimulus for bone functional adaptation. Regarding loading, the term “strain” describes the relative alteration in bone length or the deformation of bone tissue. Bone resorption occurs when the strains are between 50 and 100 microstrains. In contrast, pathologic bone occurs as microdamage or fracture if the strains have limited bone capacity or greater than 25,000 microstrains. There is a short window, between 1500 and 3000 microstrains, where non-physiologic or mild overloading causes bone gain [,].

Stress Distribution in Peri-Implant Bone

The density of each bone varies in strength and impacts elastic modulus, which influences the distribution of stress and strain at the bone–implant contact and the BIC (bone–implant contact) percentage. Low cancellous bone density increases bone strains while decreasing implant stability, which may result in implant failure. In addition, low bone density can also make it more challenging to place the implant in the desired location and angle. The initial bone density provides mechanical immobilization during healing and better stress transmission from the prosthesis to the bone–implant interface []. Consistent with previous studies [,], higher stress levels were observed in D4-type bone compared with the other bone types. The stress was generally concentrated in the cervical part of the implant socket. In other words, decreased bone density and cortical bone thickness increase the stress on the bone and implants, which can result in bone resorption and implant failure. On the contrary, higher bone density can provide better implant stability and a more evenly distributed occlusal load, reducing the stress and strain on the implant and the surrounding bone tissue [].

In terms of mechanical incompatibility, differences in the elastic modulus of bone tissue and implant materials () induce “stress shielding” by absorbing tension and transferring less stress and deformation to the bone tissue, leading to peri-implant bone loss and aseptic implant loosening []. In other words, the closer the elastic modulus implants are to the bone tissue, the better the distribution of tension. However, finite element analysis shows that using softer materials with similar strength to the bone provides no benefits in better stress distribution to the peri-implant bone. For example, polyetheretherketone (PEEK) material does not affect the yielding or fracture of implant components; using PEEK as an implant or abutment results in more significant deformation than titanium under static load []. More data from controlled clinical trials on PEEK implants are needed. Titanium alloy or zirconia implants currently remain the materials of choice due to their excellent mechanical qualities, such as stiffness. In addition, the use of advanced materials, such as nanostructured or porous materials and novel alloys, can provide a better stress distribution by reducing its elastic modulus and improving the implant’s biological response in subsequent osseointegration, particularly under compromised bone conditions. Considerably, implant design, implant location, manufacturing method, and functional graduation are also essential factors to consider in addition to implant material [,].

Based on a thorough assessment of the patient’s bone quality, the mechanical response of different implant designs and materials in different bone densities should be demonstrated as valuable information for clinical decision-making.

Clinical Assessment Tool

Insertion torque (IT) and resonance frequency analysis (RFA) are clinical measurements of implant stability. The insertion torque value (ITV) represents the resistance to a rotational load against the implant to the bone during implant insertion measured in Ncm []. According to Aparicio and colleagues, 30 to 50 Ncm provides acceptable implant stability. Some clinicians claim that a high ITV can act as a stimulus for faster osseointegration. A systematic review stated that a high ITV is required for immediate or early loading [].

ITV, however, is largely dependent on the area of contact with bone, notably the cortical layer []. Moreover, the implant-cutting design capacity and bone friction are crucial determinants of distinct bone effects, resulting in high or low ITV []. A retrospective study [] evaluating the mechanical effect of a drilling technique based on bone quality discovered that the bone type and implant diameter significantly influenced ITV. Compared to bone types 3 and 4, type 1 demonstrated a higher ITV. Even if the dense bone type achieves a high ITV value, the marginal bone may lose mean bone mass due to excessive stress and strain. Therefore, before implant placement in dense bone, the operator should minimize ITV to reduce the local pressure using taps or countersinking for the cortical layer.

RFA is a different technique that works by sending a frequency signal to a screwed transducer, which causes the implant to vibrate. The RFA output is expressed as an implant stability quotient (ISQ). The function of the stiffness of the bone-to-implant contact during treatment and follow-up is indicated by the greater ISQ value []. Several studies confirm that ISQ values below 70 and 75 at implant placement or after 3–4 months of healing indicate implants with a higher risk of failure [,].

Removal torque (RTQ) is a destructive test determining the critical torque value for disrupting the bone-to-implant interlocking by unscrewing the implant. This test, unutilized in clinical research, can be used to assess the quality of osseointegration in terms of bone-to-implant contact. Like the ITV, the RTQ is influenced by bone quality, implant geometry, and implant stability [,].

Histological Assessment Tool

The higher ISQ value indicates the function of the stiffness of the BIC. The BIC ratio is correlated with the biomechanical properties of the bone-to-implant interface and increases during bone healing []. Histological analysis of bone-to-implant interfaces has determined the presence of mineralized tissue in contact with the implant surface rather than fibrous tissue. Nonetheless, it is still being determined how the BIC % can be translated into osseointegration []. According to Albrektsson and coworkers [], good integration accounts for 60% of BIC. Different results can be obtained depending on the bone type, healing time, and implant type.

3.2. Material Used for Dental Implants and Their Properties

Titanium has recently become the material of choice for dental implant fixtures due to its exceptional qualities and excellent balance of rigidity and stiffness. Since zirconia is a soft-tissue-friendly material and caters to aesthetic demands, it is an alternative material to titanium implants. Additionally, PEEK is a polymer material with excellent mechanical properties and superior biocompatibility because it has a low Young’s modulus comparable to surrounding bone, which influences an optimal load transfer [].

3.2.1. Biomaterial of Dental Implants

Metal and Metal Alloy

Titanium and Ti-6Al-4V

Titanium is a frequently used material for dental implants, mainly because of its biocompatibility and capacity to promote osseointegration. The ability of titanium metal to react with air and generate hydroxyl and hydroxide groups endows it with a high capacity for resisting corrosion. This reaction results in the formation of titanium dioxide, which is the most reported in dental implant fields []. Currently, there are four grades of commercially pure titanium (CpTi), ranging in purity from 98.0% to 99.6% and processing oxygen content, as well as two different types of titanium alloys made of Ti-6Al-4V and Ti-6Al-4V Extra-Low Interstitial alloys in mechanical properties, such as strength, ductility, and corrosion resistance [].

Grade IV CpTi is the most commonly utilized variety due to its high oxygen content (0.4%) and, thus, excellent mechanical strength. The alloy Ti-6Al-4V, often known as grade V titanium, is widely used in orthopedics because of its superior strength and lower Young’s modulus []. However, aluminum (Al) and vanadium (V) may affect bone mineralization and type IV allergic reactions, respectively []. To avoid an adverse biological response, vanadium-free alloys and non-toxic components such as Nb, Ta, Zr, and Pd are being developed [].

Titanium and Titanium–Zirconium Alloy

A novel alloy (Roxolid, Straumann, Basel, Switzerland: TiZr1317) has been produced based on the binary formation of 83–87% titanium and 13–17% zirconium []. It outperforms CpTi and Ti-6Al-4V in terms of tensile (953 MPa) and fatigue strength (230 N) []. Furthermore, this alloy material exhibits good biocompatibility as pure titanium [].

Titanium Alloys in 3D Printing

In recent years, 3D printing technologies, also known as additive manufacturing (AM) technologies, have been successfully applied in implant dentistry because they are the alternative method for generating implant products. Moreover, they have allowed for the fabrication of custom implants with microscale resolution. Metallic implants were frequently created using selective laser fusion (SLM) and electron beam fusion (EBM) procedures [].

Ceramics

For people concerned about a metallic appearance in the esthetic zone or metal allergies, ceramics are an alternative material to titanium []. Ceramics are known as inert materials and have good physical properties. They are widely used as a coating material for metal implants [] and a substrate for fabricating dental implants []. Presently, commercially available zirconia implant fixtures involve Y-TZP and ATZ. Details on the manufacturer, brand name, material, and design of the zirconia implant system are given by Ban [].

Yttria–Tetragonal Zirconia Polycrystal (Y-TZP)

Zirconium dioxide (ZrO), often known as zirconia, is a polymorphic material occurring in three temperature-dependent forms: monoclinic (stable from room temperature to 1170 °C), tetragonal (from 1170 to 2370 °C), and cubic (from 2370 °C to the melting point, 2680 °C). When cooling, there is a significant alteration in zirconia unit cell volume, resulting in structural defects that affect the mechanical properties. Because of the spontaneous phase shift of zirconia from tetragonal to monoclinic, doping agents (CaO, MgO, Y2O) are used to stabilize the structure to create partially stabilized zirconia (PSZ) or tetragonal zirconia polycrystal (TZP) [,]. The microstructure of 3Y-TZP ceramics for dental applications comprises 3 mol% yttria as a stabilizer and up to 98% small equiaxed tetragonal grains, occasionally with a small amount of cubic phase. The mechanical characteristics of 3Y-TZP depend on the grain size, determined by the sintering temperature [,]. Recently, Y-TZP used as an oral implant material has demonstrated exceptionally high strength (>1200 MPa) []. Nevertheless, low-temperature degradation or aging can reduce the fracture resistance of the material [] and generate microcracks or micro-roughness on the surface caused by a spontaneous and progressively change in ZrO grains from the tetragonal to the monoclinic phase in the presence of water molecules. Then, moisture can seep deeper into the material, accelerating the aging phenomenon []. A novel ceria-stabilized zirconia-based composite was developed to reduce the aging in dental ceramics [] that is not prone to aging due to the stabilization using cerium rather than yttrium []. According to an in vitro investigation, this innovative zirconia-based composite is appropriate for reduced-diameter one-piece design implants in the anterior jaw regions [].

Alumina-Toughened Zirconia (ATZ)

ATZ, a zirconia–alumina composite, is a composite ceramic material of 20 vol% alumina and 80 vol% zirconia with 3 mol% yttria. The addition of alumina significantly improves flexural strength, fracture toughness, and resistance of the material to surface degradation []

Polyetheretherketone (PEEK)

PEEK has been used as an alternative to metals for implants since 1998. It has emerged as an option for individuals desiring metal-free restorations in cases of bruxism and allergic responses. Due to its stiff semicrystalline nature, hardness resembling bone, excellent mechanical capabilities, and superior biocompatibility, PEEK is employed as a biomaterial for implant rehabilitation [].

PEEK material has a Young’s modulus of 3.6 GPa in pure form, 18 GPa in carbon-reinforced PEEK (CFR-PEEK), and 12 GPa in glass fiber-reinforced PEEK (GFR-PEEK) []. Because PEEK has Young’s modulus close to that of bone, it allows for better dispensation of masticatory force around the implant and exhibits less stress shielding than titanium implants [].

Most polymers, such as PEEK, have low surface energy, making them bioinert, and do not provide osteoconductive properties. As a result, PEEK stimulates less osteoblast differentiation than titanium []. To induce more bone formation on the PEEK surface, various modifications such as hydroxyapatite (HA)-covered PEEK, TiOcoating on PEEK, or sandblasting (nFA/PEEK) can improve the PEEK surface by rendering it more biologically compatible [].

Furthermore, PEEK influences biofilm structure and reduces the potential of peri-implant inflammation. However, because there have been very few clinical trials on PEEK as a dental implant, conclusive evidence is awaited on whether it can truly replace titanium as a dental implant [].

3.2.2. Functional Properties of Dental Implant Materials to Bone Density

The mechanical properties of implant materials, such as stiffness, strength, ductility, and toughness, describe their capacity to withstand forces and displacements measured by uniaxial tensile tests []. Stress, which defines the force applied to a material, is classified into three types: tensile, compressive, and shear.

Strength is generally defined as the ability of the prosthesis to withstand applied stress without fracture (ultimate strength) or permanent deformation (yield strength). As a property, strength is not as reliable for estimating the survival probabilities of brittle material prostheses over time compared to fracture toughness, which more clearly describes the resistance to crack propagation of brittle materials []. Flexural strength, also called bending strength or modulus of rupture, is a strength test of the material’s ability to sustain bending forces applied perpendicular to its longitudinal axis [].

Elastic modulus, measured by the ratio of elastic stress to elastic strain, is a term used to describe a material’s relative stiffness or rigidity. This property impacts the strength and fatigue strength of the materials as well as the functionality of manufactured implants [].

Ductility represents the ability of a material to resist a sizeable permanent deformation under a tensile load up to the point of fracture. For example, material A is the most ductile, as shown by the most extended plastic strain range. In contrast, material B is brittle, defined as having no plastic deformation and breaking at the proportional limit [].

The overall area between the elastic and plastic zones, from zero stress to fracture stress, is related to toughness. Fracture toughness measures the energy required to propagate critical flaws in the structure. For instance, a tough material is generally strong, whereas a strong material is not necessarily tough [].

Elastic Modulus, Stiffness

After an implant completes osseointegration, the chewing stress is transferred to the bone tissue surrounding the implant body. As a result of the mismatch between the stiffness of the implant material and the peri-implant bone, the stress imbalance can lead to marginal bone loss and implant failure []. This stress-induced marginal bone destruction can be described using the “composite beam analysis” principle. In the case of two materials with different elastic moduli, the primary point of contact between the two materials is where the greatest stress is concentrated []. According to Hooke’s law, material stiffness depends on its modulus. In the case of the bone–implant system, the bone tends to create more significant deformations. Thus, controlling the variables determining how to reduce the transferred stress is critical, including load type, implant treatment protocol, design component, and peri-implant bone quality []. Ti-6Al-4V alloy is the most frequently utilized in the fabrication of dental implants because of its superior elastic modulus and tensile strength []. In cases of limited bone availability, a rigid alloy called “Ti-Zr” has been developed []. Zirconia implants, such as Y-TZP, have become more popular as aesthetic concerns have increased. To improve the elastic properties to more closely resemble the characteristics of pristine bone with better biomimetics and biocompatibility, many researchers have attempted to develop novel alloys [] or improve the implant surface characteristics (porosity) [,]. Therefore, by reducing the stiffness of the implant materials, many studies have attempted to determine the optimal mechanical characteristics of titanium-based materials. To modify its mechanical properties, alloy elements are often added, including Nb, Zr, Ta, and Sn. Furthermore, producing a porous structure employing 3D printing technology lessens implant stiffness, improves stress transmission, and accelerates the formation of new bone and osseointegration [].

PEEK is widely used to replace titanium or zirconia implant materials because carbon fiber can be added to it to produce carbon fiber PEEK (CFR-PEEK) with varying elastic moduli, which are within the range of the bones’ elastic modulus [,]. Interestingly, 30% carbon fibers PEEK (30CFR-PEEK) shows higher stress concentration and deformation at the bone–implant interface, even though reinforcing PEEK with carbon and glass fiber—by determining the optimum quantity, size, and shape of carbon fibers—is the most effective way to improve mechanical properties and prevent stress shielding. However, these drawbacks can be lessened using 60% carbon fibers PEEK (60CFR-PEEK) []. In clinical settings, PEEK is expected to replace titanium and zirconia implant materials due to its low stress shielding. Furthermore, PEEK has greater application benefits for patients with poor bone conditions, bruxism, and esthetic concerns []. The functional properties of various implant materials are presented in.

The implant geometry significantly affects the implant treatment because it can enhance the mechanical stress transmitted to the bone tissue, causing marginal bone loss []. To be more precise, unbalanced load distribution can be improved by modifying implant macro- or microgeometries. According to one literature review, a hybrid design, which combines conical and cylindrical forms, has the highest primary stability because it can distribute stresses more uniformly and incorporate more bone. A conical design, which is wider at the base and narrower at the top, also provides better initial stability and load distribution. This result can reduce marginal bone loss when compared to a cylindrical form []. In cases requiring immediate implant insertion, conical implant systems with double threads and a low thread helix angle should be used []. In addition to implant shape, a previous study concluded that primary stability significantly increases with implant length. Longer implants can affix to more bone in soft bone situations because they have a greater surface area for osseointegration, increasing primary stability. Nevertheless, different implant lengths and diameters do not appreciably alter the primary stability properties in environments of dense bone []. Diameter becomes a more decisive factor as soon as implant length is sufficient since the stress occurs at the implant neck, where bone loss initiates at an early implantation stage. In soft bone, wider-diameter implants improve primary stability and functional surface area, allowing even load distribution [].

The implant’s thread design is crucial for its early mechanical primary and ensuing secondary biological stability []. Dental implants with a narrow pitch have an increased implant surface and more threads per implant length, which might improve load distribution [].

The higher the thread depth, the more the surface and the load distribution increase. Greater thread depths may benefit the more excellent functional surface, particularly with softer bone and high occlusal stresses [], while axial forces distributed as compressive forces with square and buttress threads can be transformed into shear and compressive forces using V-shaped reverse buttress threads []. Thread designs with a depth of 0.34 to 0.5 mm and a width of 0.18 to 0.3 mm are reportedly advantageous []. Moreover, the thread’s face angle directly controls how much force the implant applies to the surrounding bone []. The optimal pitch, with more than 0.8 mm and greater thread-to-thread spacing, can increase resistance to vertical stresses []. A few studies from the review period used zirconia or PEEK implant materials to investigate the relationship between implant shape and bone density. However, there was some advice that the diameter of the zirconia implant should exceed 3.25 mm to sufficiently occupy the deep thread depth. Additionally, the cylindrical form design for the zirconia implant should be low-density.

The summary of implant geometries associated with the bone densities in each implant material is displayed in.

The overall success of dental implants also depends on other factors, including the type of implant, prosthetic connection, and the surgical technique.

First, the implant types can be categorized into one-piece and two-piece implants. Microgaps between the implant fixture and the abutment in two-piece dental implants have been associated with microleakage and bacterial contamination []. According to the in silico study [], in comparison to one-piece dental implants, there were higher stress values found in the crestal bone surrounding two-piece implants. These results are used to explain the higher levels of peri-implant marginal bone loss in two-piece dental implants compared to one-piece implants.

Second, many studies have compared external and internal connection types of implants. A retrospective study compared survival rate and peri-implant marginal bone loss between different types of connections. Marginal bone loss was higher in the area around the implants with an external abutment connection after the 1-year follow-up. After five years, there was no apparent distinction between the groups with internal and external connections []. A systematic review compared the platform-switching and non-platform-switching implants in terms of crestal bone loss. This result confirmed that platform-switched implants are useful in clinical settings and can help to prevent bone loss around the implants [].

Thirdly, the surgical technique plays a critical role in achieving primary stability when placing dental implants in bone that is primarily composed of medullary tissue (D3-D4). There are various surgical techniques suggested to enhance the primary stability in the low-density bone, such as undersized drilling, osteotome technique, piezoelectric bone surgery, and magnetodynamic surgery. Several studies have proved that osseodensification, underpreparation, or expander techniques improved the primary stability of low-density bone, while conventional drilling obtained lower ISQ values [,]. A systematic review found that while piezoelectric inserts may speed up the bone healing process, they do not affect the primary mechanical stability []. Recently, several authors have explored the application of magnetodynamic technology in implant rehabilitation. An in vitro study assessed the initial stability of two surgical techniques in low-density bone. Compared to the conventional method, magnetodynamic surgery seems to provide higher IT, ISQ, and RT values [].

jcm-12-06924-t005_Table 5

Table 5

Functional properties of implant materials.

Properties

Elastic Modulus (GPa)

Flexural/Tensile Strength (MPa)

Yield Strength (MPa)

Fracture Strength (N)

Surface Roughness

Thermal Conductivity

Hydrophobicity

Ref.

Ti

cpTi(IV)

104.1

680

485

-

More than Zr and PEEK

Yes

No

[,]

TiAlV

110

954

729

-

[]

Ti-Zr

96

953

-

-

[,]

Ti-24Nb-4Zr-8Sn (Ti2448)

45

850

-

-

[]

Zr

3Y

210

900–1200

-

516–607

Less

Low

No

[]

ATZ

220

1800–2400

-

1064–1734

[]

PEEK

PEEK

3–4

80

-

-

Less

Low

Yes

[,]

CFR-PEEK

18

120

-

-

[,]

GFR-PEEK

12

-

-

-

[,]

jcm-12-06924-t006_Table 6

Table 6

Implant geometries related to the bone densities [,,].

Titanium Implant

Macrogeometry

Microgeometry(Thread Design)

Bone Density

Implant Placement Condition

Shape

Diameter

Length

Shape

Pitch

Width

Depth

High

-

-

Cylindrical

-

Conical

-

Hybrid design (apical conical and crestal cylindrical)

All

All(≥6 mm)

-

V-thread

-

Square thread

-

Buttress thread

Standard (1.2 mm)

Standard (0.18–0.30 mm)

Standard (0.42 mm)

Low

-

-

Conical

-

Conical with crestal back taper

-

Cylindrical design with apical taper

Wider(≥4 mm)

Longer(9–11 mm)

-

Reverse buttress

-

Self-tapping

🡇Lower than the standard

Standard

🡅Higher than the standard

-

Immediate

-

Conical

≥4 mm

≥11 mm

-

Self-tapping

-

-

-

Fracture Resistance

ISO 14801:2016 [] describes a method for evaluating fracture resistance appropriate for in vitro testing. Several studies have been conducted to assess the fracture resistance behaviors (including fracture load and survival probability) of dental implants.

Implant-supported restoration using a titanium abutment and metal–ceramic crown, which has a high success rate of about 95%, is one of the traditional treatment options of choice []. Due to its outstanding esthetics, biocompatibility, and mechanical properties, zirconia is a considerably suitable material for constructing implant abutments or crowns in the anterior region []. Several studies have investigated the fracture resistance of zirconia as an abutment and values above the occlusal forces applied in the anterior section were achieved. This finding is consistent with Agustin-Panadero et al. [], who compared the fracture resistance and failure mode of esthetic crown materials (zirconia, lithium disilicate, nanoceramic resin) and confirmed that all zirconia abutments with the three different crown materials, can withstand the physiological loads that occur in the anterior region. However, zirconia abutments bearing zirconia crowns exhibited the lowest fracture resistance (459.63 ± 66.52 N), and the most common fracture locations were the screw (80%) and abutment (15%). Focusing on the titanium implant connection interface, the interconnection between the same material outperformed zirconia abutments in fit and experienced less wear [].
