Repository: ezinternet/dentopedia

File: papers/kozmacs-2017-polishing-of-monolithic-zirconia-crowns.txt
TITLE: Polishing of Monolithic Zirconia Crowns—Results of Different Dental Practitioner Groups
AUTHORS: Kozmacs Carla, Hollmann Britta, Arnold Wolfgang H., Naumova Ella, Piwowarczyk Andree
JOURNAL: Dentistry Journal
ID[pmcid]: PMC5806964
ID[pmcid-ver]: PMC5806964.1
ID[pmcaid]: 5806964
ID[pmcaiid]: 5806964
ID[pmid]: 29563437
ID[doi]: 10.3390/dj5040030
ID[publisher-id]: dentistry-05-00030

## ABSTRACT
This pilot study evaluates the surface roughness of monolithic zirconia crowns after chairside polishing by different dental practitioner groups. Four practitioner groups (group I: dental clinical students (n = 6); group II: dentists < 2 years post-qualification experience (n = 6); group III: dentists > 2 years post-qualification experience (n = 6) and group IV: dental technicians (n = 6)) were asked to polish two CAD/CAM-fabricated full-contour zirconia crowns (48 in total). A two-step zirconia polishing kit was used in both trials. The first trial (T1) was conducted without a time limitation. In the second trial (T2), the polish was restricted to 15 seconds for each polisher. Two blinded investigators (I1 and I2) analyzed the surface roughness (Ra) before and after polishing (Alicona measuring system). No statistically significant difference in surface roughness was found between the polishing results of the dental practitioner groups. Major difference in surface finish was achieved by dental technicians, with a median value of 25.4 nm (interquartile range 10.15–35.26 nm) for I1 in T1. The lowest difference was achieved by dental students, with a median value of Ra = 6.72 nm (interquartile range 4.7–17.9 nm) in T1. In T2, experienced dentists showed the highest difference in surface finish, with a median value of 41.35 nm (interquartile range 7.77–54.11). No significant correlation was found between polishing time and polishing results. The polishing of monolithic zirconium dioxide crowns can be performed with the present polishing set directly chairside after occlusal adjustment, regardless of the practitioner’s experience level.

## 1. Introduction

New digital technology and the growing aesthetic expectations of patients are responsible for the increasing progress in ceramic materials [1]. Metal-ceramic restorations have been the gold standard for fixed partial dentures for the past several decades [2], but they have never been able to imitate the natural translucency of dental enamel [1,3,4]. However, the range of indications for initial glass matrix ceramics was relatively small, limited to single tooth restorations [5]. The development of high-performance zirconium dioxide ceramics and the establishment of CAD/CAM (computer-aided design/computer-aided manufacturing) technology can compensate for this limitation and replace the conventional metal-ceramic restorations.

Zirconia was introduced as an advanced technical ceramic in dentistry and the development of CAD/CAM technology allows for reproducible, rapid, and relatively cheap fabrication. With its high strength value, Y-TZP (yttria tetragonal zirconia polycrystals) zirconia restorations can fill the indication gaps of the pre-existing silicate ceramics and replace metal restorations [6,7,8]. Initially, zirconia frameworks were veneered with silicate ceramic. High chipping rates of these veneered frames were observed in numerous zirconia studies, especially on posterior molars [9,10]. Consequently, to avoid chipped veneered zirconia frames, monolithic full-contour restorations were tested in less visible areas with a focus on the surface treatment [11,12,13]. Increasing antagonist wear due to the greater hardness and toughness of this ceramic material was expected [14]. Various studies disproved these expectations depending on proper surface finishing [7,9,14,15,16]. The surface condition of zirconia crowns was determined to have a substantial effect on the antagonist’s wear, indicating a need for proper surface finishing [17]. Surface finishing can be accomplished by either polishing or glazing. The literature is divided regarding surface roughness and antagonist wear after glazing and polishing. However, only studies that considered mastication demonstrated greater efficacy of surface polishing with respect to avoiding antagonist wear [14,15]. Nevertheless, the final adjustment at the dental office results in a loss of ceramic glaze, which requires re-polishing of the zirconia surface [18,19]. Sethi et al. showed that a final manual chairside polishing after occlusal adjustment exhibits no significant differences compared to a re-glazing [20].

Many different chairside polishing systems are available [18], but knowledge is deficient with respect to their operation, whether to use water cooling or not, or how many steps are necessary. An investigation from 2015 focused on a comparison of the effectiveness of different polishing kits [18]. The authors summarize the effectiveness of nearly every polishing kit when every sequential polishing step is applied.

In contrast to industrial polishing processes, the final chairside polishing is performed manually. Therefore, parameters such as pressure, duration, and cooling cannot easily be standardized. In order to ensure a standardized procedure that can be transferred to clinical practice, the participants used the same polishing kit with the same revolutions (6000 rpm) and duration instruction (T2). Accordingly, in the present study, whether different dental practitioners could achieve significantly different polishing results using the same polishing kit was investigated.

We sought to determine if the variation in surface roughness is considerable and if extensive equilibration of the polishing process is warranted.

The goal of this study was to evaluate the surface roughness of monolithic zirconia crowns after chairside polishing by different dental practitioner groups relative to different duration instructions. The working hypothesis proposes significant differences in the polishing results of different practitioner groups. Second, whether or not polishing time influences the results should also be evaluated.

## 2. Materials and Methods

### 2.1. Preparation of the Specimens

Forty-eight full-contour zirconia crowns served as specimens. These specimens were CAD/CAM fabricated using 3% yttrium-stabilized Lava Plus High Translucency Zirconia Discs (3M Oral Care, Seefeld, Germany). The zirconia crowns were milled and then sintered (HT Speed MIHM-Vogt, Stutensee, Germany). After sintering, the zirconia ceramic crowns were successively ground and polished in four steps by one dentist. In the first two steps, blue and white diamond polishers were used (6000 rpm; 94018C 104 055/94018F 104 055; Komet Dental, Lemgo, Germany). In the last two steps, diamond polishing paste with a goat hair and felt brush was used (15,000 rpm; Diamond polishing paste 9300; Komet Dental, Lemgo, Germany). The occlusal adjustment was accomplished by one dentist on the mesiobuccal cusp with five strokes (parallel to cusp inclination) with a red ring diamond bur (20,000/min; REF 8379 204 023; Komet Dental, Lemgo, Germany).

### 2.2. Surface Roughness Determination

The surface roughness (roughness average, Ra) of the full-contour zirconia crowns was analyzed using the optical profilometry Infinite Focus System G3 (Alicona Imaging, Graz, Austria). Roughness measurements were taken before and after occlusal adjustment and after polishing with a vertical resolution of 450 nm and an Lc value of 25 μm. The Lc is the spatial frequency value for the high-pass filter applied on the profiles, which is used to cut-off the environmental noise affecting the measurements. From past experience, the Lc value of 25 μm has been proven to be best value for this kind of surface [21]. Ten linear measurements and 10 area measurements were performed to determine the Ra-(mean value of roughness) [22]. Within the enlarged 510 × 510 μm section of the machined surface, linear measurements of 100 μm in length and surface measurements of 50 × 50 μm2 were performed. The surface measurement followed the ISO 11562 recommendations to guarantee the reproducibility of the results. All surface measurements were performed by two blinded investigators independently.

### 2.3. Selection/Composition of the Practitioner Groups

The 24 participants were chosen randomly from 4 different practitioner groups. Eighteen participants were dental students and dental staff of the University Witten/Herdecke:I:clinical dental students (n = 6),II:dentists > 2 years of post-qualification experience (n = 6),III:dentists < 2 years of post-qualification experience (n = 6) and six participants were technicians from a commercial local laboratory,IV:dental technicians (n = 6).

### 2.4. Polishing the Specimens

All practitioner groups were first introduced to the manufacturer’s recommendations based on a 20-min presentation in which the polishing and the manufacturer’s recommended method were explained. The practitioner groups also received a corresponding handout that they could use during the polishing process.

Forty-eight monolithic zirconia crowns (two per person) were polished with a two-step zirconia polishing system (Komet Dental, Lemgo, Germany) in two different trials. In step one, a blue zirconia polisher was used (6000 rpm; 94018C 104 055; Komet Dental, Lemgo, Germany). In polishing step two, a white zirconia polisher was used (6000 rpm; 94018F 104 055; Komet Dental, Lemgo, Germany).

During the first trial, the practitioners were not restricted by any time limitation (trial one). The second polishing trial (trial two) was restricted to 15 seconds for each polishing step. The use of magnifying glasses was not required. Every practitioner received a new polishing kit.

### 2.5. Statistical Analysis

The data were analyzed using the statistics software SPSS (IBM, Armonk, NJ, USA). The data distribution was tested for normality using the Kolmogorov–Smirnov test. Since the data showed non-normal distribution, the non-parametric Mann–Whitney U-Test for the comparison of independent variables was used. The level of significance was set at p < 0.05. Differences between the four practitioner groups and differences between the two different trials within each group were evaluated and analyzed with the Wilcoxon signed-rank test. The dataset was illustrated using boxplots. The correlation between the polishing results and the polishing duration was analyzed using the Spearman’s rho test.

## 3. Results

No statistically significant difference in surface roughness was found between the polishing results of the selected practitioner groups. The statistical results for the first trial (no time limitation) for investigators one and two are summarized in Table 1 and Table 2. A graphical representation of Table 1 and Table 2 is shown in Figure 1. In the first trial, a major difference in surface finish was achieved by the dental technicians. The lowest difference was achieved by the dental students. The second trial showed the greatest median values from experienced dentists, followed by the technicians (see Table 3 and Table 4, and Figure 2).

In the analysis of the two different trials, no significant correlation was found between the polishing time and the results. In summary, the surface roughness was smoothed in each trial after using both polishers, regardless of the practitioner.

## 4. Discussion

The final surface smoothing of dental restorations is an essential procedure after occlusal adjustment [7,9,14,15,16]. Rather than re-glazing or re-polishing in the laboratory, this step can be accomplished chairside in everyday practice. Many different polishing kits are available and have been investigated in a few studies already [14,16,18,23]. Especially for zirconia, different two- or three-step polishing kits have been tested with equal polishing results [18]. Furthermore, von Köckritz et al. investigated the difference between manual and mechanical (by a polishing robot) polishing. Those results showed nearly the same surface effect of manual polishing compared to mechanical polishing [23].

Because little instruction is available from the manufacturer regarding the polishing process in terms of duration, contact pressure, or movement, equilibration between clinicians could not occur. Since no significant correlation was found between the polishing time and the results, the polishing duration may be a negligible parameter. Moreover, in everyday practice, as opposed to clinical investigations, exact adherence to a certain contact pressure cannot easily be measured or controlled.

Regarding the results of this investigation, the level of experience of a practitioner seems to have an influence on the polishing result. However, according to the Mann–Whitney U Test, no significant differences in surface roughness were found between the study participants at different experience levels or for the polishing duration. The dental technicians showed the greatest differences in surface roughness before and after polishing in the first trial. In the second trial, the greatest polishing success was observed in dentists with more than two years of experience. The lowest median values were found in both trials in the group of dental students. This tendency allows for the presumption that dental students are still less experienced in the use of polishing agents and in the handling of ceramics than experienced dental technicians. Therefore, the surface roughness of ceramic crowns after chairside polishing seems to depend on practitioner experience. Regarding the measurements of both investigators, the same trends and similar values were identified.

The Ra value as a roughness parameter has been used in this investigation, because this is the most commonly used value for roughness determination and it therefore allows an easier comparability to other studies. Consequently, a comparison of individual values would not be conclusive. A smooth crown surface is recognized as a precondition to prevent increased antagonist wear [17,24]. High-gloss polished zirconium has an acceptable physiologic abrasive effect (on steatite as an enamel analogue) [25]. Some investigations analyzed the abrasion behavior of different ceramic materials and examined volume losses in cubic millimeters [15,26,27]. Nonetheless, the exact wear mechanism remains unclear [28,29,30,31,32]. Therefore, focusing scientific attention on the sufficient performance of the available polishing kits and intraoral polishing procedures is important. Although many different polishing kits have been investigated in the past, no explicit declaration has been made concerning a required surface roughness.

Our study shows no significant differences in the polishing results of different dental professionals. However, a conclusion cannot be drawn on the effect on antagonist wear. A follow-up study could detect the possible abrasion behavior of the zirconia crowns polished by different professionals with the same polishing set. Then, a clinically sufficient polish could be evaluated.

The clinical relevance of antagonist abrasion in the existing, polished specimens should be proven in further investigations.

## 5. Conclusions

According to our findings the current polishing set ensures a reliable chairside polish of monolithic zirconium dioxide crowns. If the application protocol is followed, every dental practitioner can achieve a sufficient chairside polish of zirconia crowns. The success of the surface polish is independent of the polishing time.

This research did not receive any specific grant from funding agencies in the public, commercial, or not-for-profit sectors.

File: papers/krennmair-2025-metal-resin-zirconia-molars-5yr.txt
Source: PubMed Abstract PMID 40471456 (PMC open access: PMC12141106)
PMID: 40471456
PMCID: PMC12141106
DOI: 10.1007/s00784-025-06409-y
Title: Clinical outcome and technical complications of bimaxillary full-arch implant-supported metal-resin fixed dental prostheses with or without ceramic molars: 5-year results
Authors: Krennmair S, Weinländer M, Postl L, Malek M, Forstner T, Hulla H, Krennmair G
Journal: Clin Oral Investig. 2025 Jun 5;29(6):335. Epub 2025 Jun 5. Erratum: 2025 Jun 27;29(7):361
Retrieved: 2026-10-06 via PubMed abstract

== ABSTRACT ==

PURPOSE: To evaluate the prevalence of prosthetic-related technical complications (PRTC) for bimaxillary implant-supported fixed complete metal-resin prostheses (ISFP) with (Zrm-ISFP) or without (r-ISFP) occlusal support by incorporation of zirconium molars.

MATERIALS AND METHODS: Two cohorts of patients with bimaxillary ISFP subdivided into test group (TG; Zrm-ISFP) and control group (CG, r-ISFP) providing a 5-year follow-up program were retrospectively analyzed. For both groups the prevalence of PRTC was assessed and compared including evaluation of their occurrence in different time periods (-1 year, >1-3-years; >3-5-years post-loading). Additionally, implant/prosthesis survival-rates, peri-implant-marginal bone loss (MBL) and implant-related-technical complications were evaluated and compared.

RESULTS: For the 29 patients with bimaxillary ISFP subdivided into 14 TG [Zrm-ISFP] and 15 CG [r-ISFP] and followed-up for 5 years no implant and denture loss was seen (survival 100%). However, the prevalence of PRTC such as acrylic-tooth fracture (p<0.001) and acrylic-tooth repair (p=0.015) differed significantly between TG (Zrm-ISFP) and CG (r-ISFP). For the CG, an evidently higher time-related ongoing increase (-1yr: n=9; >1-3yrs: n=23; >3-5yrs: n=34) of the prevalence of PRTC was noted compared to TG (-1yr: n=2; >1-3yrs: n=3; >3-5yrs: n=7). In contrast, PRTC such as denture rebasing/reduction, denture cleaning, screw hole repair and implant-related-technical complications and peri-implant MBL did not differ between TG and CG.

CONCLUSIONS: The modified metal-resin ISFPs incorporating zirconium molars/quadrants used for bimaxillary ISFP reduce the prevalence of PRTC and combine beneficial effects such as cost effectiveness and reparability of metal-resin and occlusal stability and reduced wear of complete zirconium prostheses.

File: papers/kyaw-2023-effect-chemical-electrochemical-decontamination-protocols.txt
SOURCE: PubMed abstract (full text not retrieved — no PMC; paywalled)
PMID: 37654160 | DOI: 10.1111/cid.13269
Kyaw TT, Abdou A, Arunjaroensuk S, Nakata H, Kanazawa M, Pimkhaokham A.
"Effect of chemical and electrochemical decontamination protocols on single and multiple-used healing abutments: A comparative analysis of contact surface area, micro-gap, micro-leakage, and surface topography."
Clin Implant Dent Relat Res. 2023;25(6):1207-1215. (e-pub 2023-09-01)

== ABSTRACT (full) ==
Aim: Although combined chemical + electrochemical decontamination can completely remove contaminants from ONE-TIME used HAs, effectiveness in MULTIPLE-used HAs is unknown. Investigate effect of reuse frequency on implant–HA contact surface area, micro-gap, microleakage, and surface topography after chemical vs combined chemical+electrochemical decontamination.

Methods: 90 bone-level titanium implants assembled with 90 bone-level HAs; 80 contaminated HAs collected from human participants. Divided by cleaning protocol:
- Group I: ultrasonication with 5.25% NaOCl 15 min + steam autoclave.
- Group II: ultrasonication with 5.25% NaOCl 15 min + ELECTROCHEMICAL cleaning + steam autoclave.
- Group III (control): 10 new unused HAs.
Cleaning applied after each insertion: (a) single-use+1 cycle, (b) double-use+2 cycles, (c) triple-use+3 cycles, (d) >triple-use+>3 cycles.
Assessed: contact surface area + micro-gap by micro-CT; microleakage by 2% methylene blue; surface morphology by SEM; elemental composition by EDX.

Results:
- Group Id (NaOCl only, >triple use) = smallest contact surface area.
- Micro-gap volume + microleakage differed significantly (p<0.001), descending: Id > Ic > Ib > IId > Ia, IIa, and III.
  (i.e., repeated NaOCl-only use worsened micro-gap/leakage; combined + electrochemical stayed near control.)
- Groups IIa, IIb, IIc (combined, up to triple use): residual biological debris optimally removed WITHOUT altering surface properties.

Conclusions:
- Combined chemical + electrochemical decontamination is MORE effective than NaOCl alone, particularly for multiple consecutive uses — decreases micro-gap volume + microleakage without surface alterations.
- Titanium HA reuse can be considered MULTIPLE times IF cleaned + sterilized with combined chemical + electrochemical decontamination protocols.
- NaOCl-only cleaning changed the implant–HA contact surface area.

Study type: Randomized Controlled Trial (highest design in the set — bench/RCT on retrieved HAs). Pro-reuse-with-rigorous-protocol pole.
MeSH: Decontamination, Dental Implants, SEM, Steam, Surface Properties, Titanium, X-Ray Microtomography.

File: papers/lee-2025-abutment-screw-design-torque-loss-fatigue.txt
TITLE: Effect of Abutment Screw Design on Torque Loss Under Cyclic Fatigue Loading: A Comparison of TSIII and KSIII Implant Systems

ABSTRACT:
Background: Abutment screw loosening (ASL) is the most frequent mechanical complication in dentistry, leading to prosthetic instability and biological risks. Preload, generated during screw tightening, is critical for maintaining stability but is influenced by torque application, screw geometry, and cyclic loading. Methods: This in vitro study compared torque loss between two implant systems (Osstem TSIII and KSIII) with different abutment screw designs. Fifty implant–abutment assemblies (= 5 per torque group) were tested under tightening torques of 20, 25, 30, 35, and 40 Ncm. Initial removal torque (T1) was measured 5 min after tightening, followed by cyclic loading (150 N, 14 Hz, 100,000 cycles). Post-fatigue removal torque (T2) was then recorded, and torque loss rate (%) was calculated. Independent-tests and a one-way ANOVA were used for statistical analysis. Results: KSIII consistently exhibited higher T1 and T2 values than TSIII across all torque levels (< 0.05). The torque loss rate for TSIII ranged from 36.5% (35 Ncm) to 51.8% (20 Ncm), showing a torque-dependent trend (< 0.05). In contrast, KSIII maintained torque loss rates below 25% at all levels, with no significant differences between torque groups (> 0.05). On average, torque loss in TSIII was approximately 2.5–3.0 times higher than in KSIII. Conclusions: The KSIII system demonstrated superior biomechanical stability, with significantly lower torque loss compared with TSIII, independent of torque level. Clinically, these findings suggest that the KSIII system may reduce the incidence of screw loosening and associated complications. A tightening torque of approximately 35 Ncm appeared to provide the most stable preload. Long-term in vivo studies are warranted to confirm these results under clinical conditions.

FULL TEXT:
1. Introduction

Dental implants are widely recognized as a predictable and effective treatment modality for the replacement of missing teeth, with cumulative survival rates reported above 90% over 10 years of function [,]. Despite their high success, both biological and mechanical complications still occur and can undermine treatment outcomes []. Among these, abutment screw loosening (ASL) is consistently identified as the most frequent mechanical complication, with incidence rates ranging from 5% to 15% depending on implant system, loading conditions, and follow-up duration [,]. Clinically, screw loosening compromises prosthesis stability, creates microgaps at the implant–abutment interface, and facilitates bacterial leakage, which may lead to peri-implant mucositis or peri-implantitis []. Recurrent loosening episodes further risk component fracture, difficulty in retrieval, and ultimately implant failure [].

The stability of an abutment screw depends largely on the preload, defined as the tensile force generated when torque is applied during screw tightening []. Preload provides the clamping force that maintains intimate contact between the abutment and implant body, resisting functional occlusal and lateral forces []. However, only about 8–10% of applied torque is converted into preload, while the remaining energy is dissipated as friction at the screw head–abutment interface and along the screw threads []. This explains why minor differences in thread design, surface treatment, or lubrication can lead to significant differences in preload. Furthermore, the settling effect, also called embedment relaxation, occurs when microscopic surface asperities deform and flatten after initial tightening, leading to an immediate reduction in preload []. Haack et al. [] reported that reverse torque values could decrease by 20–30% within minutes of tightening due to settling, highlighting the importance of preload management in clinical practice.

Previous research has explored various strategies to counteract preload loss. One commonly recommended protocol is retightening, in which the screw is tightened again after a short waiting period to compensate for the settling effect []. In vitro studies have shown that retightening within minutes after initial torque application significantly increases removal torque and reduces subsequent loosening [,,]. Moreover, accurate implant component fit is also critical for long-term screw stability, as misfit can exacerbate preload loss. Studies on impression accuracy highlight that even small discrepancies at the implant–abutment level may affect preload transfer and stability []. In addition, screw material and surface modifications, such as carbon or gold plating, have been tested to improve frictional properties and enhance preload []. However, the effectiveness of these interventions is often implant system–dependent, and a universally accepted clinical protocol is still lacking.

Another critical factor is implant–abutment connection design. Early external hex connections, while widely used, have been reported to be more prone to rotational micromotion and screw loosening due to their shallow anti-rotational features []. In contrast, internal connections, particularly conical or Morse taper designs, exhibit superior resistance to torque loss and micromotion [,]. Synchrotron-based imaging has confirmed that while microgaps are present in all connection types, conical interfaces show more favorable deformation patterns that enhance stability under loading []. Moreover, angulated screw channel (ASC) abutments have been introduced for improved prosthetic flexibility and esthetics, but their altered screw access path may reduce effective preload transfer []. Clinical studies suggest that connection geometry significantly influences complication rates, underscoring its biomechanical importance [].

Despite these advances, clinical reports continue to describe screw loosening. Retrieval analyses of failed screws revealed wear, deformation, and even corrosion, indicating that loosening is not solely mechanical but also involves tribological and material degradation processes [,]. Furthermore, environmental factors such as saliva, blood, and antimicrobial gels can alter friction coefficients at the interface, further influencing torque stability []. Taken together, these findings highlight the multifactorial nature of screw loosening and the need for implant systems designed to maintain preload more effectively.

Therefore, the aim of the present study was to compare the torque loss rates of abutment screws in two implant systems, Osstem TSIII and KSIII, across different tightening torques under cyclic fatigue loading. The null hypothesis was that no difference would be observed between the two systems, and it was tested against the alternative hypothesis that differences might exist.

2. Materials and Methods

2.1. Implant Systems and Abutments

Two commercially available dental implant systems (Osstem Implant Co., Ltd., Seoul, Republic of Korea) were selected for this study: TSIII and KSIII. Both systems were chosen due to their widespread clinical use and distinct abutment screw designs. The TSIII system employs a conventional abutment screw with a standard thread and head geometry, whereas the KSIII system utilizes a modified screw with a reduced head diameter, narrower thread profile, and increased nominal length, which are intended to improve preload stability. Cylindrical implants (Ø4.0 mm × 10 mm length) with corresponding straight abutments (Ø5.0 mm platform, 2.0 mm gingival height) were used (). Both implant types share the same macro- and micro-design characteristics; the only difference between the two systems lies in the implant–abutment connection geometry. All fixtures were made of commercially pure titanium (Grade 4), and the abutments and abutment screws were composed of titanium alloy (Ti-6Al-4V).

2.2. Sample Size and Grouping

A total of 50 implant–abutment assemblies were prepared (= 5 per group). The sample size was determined based on previous in vitro implant biomechanics studies, which commonly employed five specimens per group to balance experimental feasibility with statistical reliability [,]. Each system (TSIII and KSIII) was tested under five tightening torque conditions: 20, 25, 30, 35, and 40 Ncm. Thus, 10 groups were established (2 systems × 5 torque levels). All abutments and screws were supplied by the manufacturer and used without modification.

2.3. Torque Application and Measurement of Initial Removal Torque (T1)

Each implant–abutment assembly was embedded in a custom stainless-steel jig to ensure stable positioning during torque application. Each abutment screw was tightened to the assigned torque value using a calibrated digital torque gauge (MTT03-100, MARK-10, Long Island City, NY, USA). Torque was applied with a constant speed (approximately 1 rpm) to reduce variability, following previously established protocols for torque testing in implant biomechanics [,]. Five minutes after tightening, the initial removal torque (T1) was measured to evaluate preload loss due to the settling effect. All torque applications and removal torque measurements were performed by the same trained operator to ensure consistency and minimize inter-operator variability. All measurements were performed under controlled laboratory conditions (22 ± 1 °C, 50 ± 5% relative humidity).

2.4. Fatigue Loading Protocol

After the T1 measurement, each specimen was retightened to the assigned torque value to restore the initial preload. The implant–abutment assemblies were then embedded in a custom stainless-steel jig and mounted on a servo-hydraulic universal testing machine (ElectroPuls E3000, Instron, High Wycombe, UK) at the Dental Life Science Research Institute, Seoul National University Dental Hospital (Seoul, Republic of Korea). Dynamic cyclic loading was applied using a cantilever fatigue test protocol (Load: 150 N, Frequency: 14 Hz, Number of cycles: 100,000), in accordance with ISO 14801 guidelines [] and previous studies on abutment screw loosening under cyclic loading [,].

This loading condition was selected to simulate one to two months of masticatory function in vivo. During testing, loading was applied at a 30° angle relative to the long axis of the implant to reproduce off-axis occlusal forces encountered in clinical function ().

2.5. Measurement of Post-Fatigue Removal Torque (T2) and Torque Loss Rate

Immediately after completion of fatigue loading, the post-fatigue removal torque (T2) was recorded using the same digital torque gauge. While ISO 14801 provides standardized guidance for implant fatigue testing, it does not specifically address abutment screw torque measurement; therefore, our procedure was designed in accordance with previously published methods [,]. The torque loss rate (%) was calculated according to the following formula:

This parameter was used to compare preload maintenance capacity between implant systems at each torque level.

2.6. Statistical Analysis

All data were analyzed using statistical software (SPSS v26.0, IBM, Armonk, NY, USA). Normality of data distribution was assessed with the Shapiro–Wilk test. Independent-tests were used to compare torque loss rates between the two systems (TSIII vs. KSIII) at each tightening torque. One-way ANOVA with post hoc Tukey’s test was applied to evaluate differences among torque levels within each system []. The level of statistical significance was set at< 0.05.

3. Results

3.1. Initial Removal Torque (T1)

The mean values of initial removal torque (T1), measured 5 min after initial tightening, are presented in. Both TSIII and KSIII implant systems demonstrated a gradual increase in T1 with increasing tightening torque. At 20 Ncm, the TSIII group recorded a mean T1 of 16.4 ± 0.3 Ncm, whereas the KSIII group recorded 18.2 ± 0.3 Ncm. At 25 Ncm tightening, TSIII showed 19.3 ± 0.3 Ncm, while KSIII achieved 20.8 ± 0.3 Ncm. With further increments in torque, the differences remained consistent: at 30 Ncm, TSIII was 23.1 ± 0.7 Ncm compared to 27.1 ± 0.2 Ncm for KSIII; at 35 Ncm, TSIII was 30.3 ± 0.3 Ncm compared to 33.1 ± 0.3 Ncm for KSIII; and at 40 Ncm, TSIII showed 29.3 ± 1.1 Ncm while KSIII was 32.2 ± 0.6 Ncm.

Statistical analysis confirmed that the KSIII system consistently exhibited significantly higher T1 values than the TSIII system across all torque levels (independent-test,< 0.05 for all comparisons).

3.2. Post-Fatigue Removal Torque (T2)

After cyclic loading (150 N, 14 Hz, 100,000 cycles), removal torque values (T2) decreased in both implant systems, indicating preload loss under simulated functional conditions. The corrected results are summarized in.

At a tightening torque of 20 Ncm, the TSIII system decreased to 7.9 ± 0.2 Ncm, whereas the KSIII system maintained a significantly higher value of 14.0 ± 0.4 Ncm. At 25 Ncm, TSIII recorded 10.1 ± 0.5 Ncm compared with 17.4 ± 0.2 Ncm for KSIII. At 30 Ncm, TSIII retained 14.0 ± 0.6 Ncm, while KSIII reached 21.5 ± 0.4 Ncm. At 35 Ncm tightening, TSIII showed 19.2 ± 0.6 Ncm, and KSIII achieved 26.9 ± 0.5 Ncm. Finally, at 40 Ncm, TSIII exhibited 18.1 ± 0.7 Ncm, while KSIII maintained 24.7 ± 0.8 Ncm.

Statistical analysis (independent-test) demonstrated that KSIII consistently preserved significantly higher post-fatigue torque values compared with TSIII across all torque levels. Intra-group analysis further revealed that in the TSIII system, T2 values showed a significant decreasing trend at lower torque levels, particularly between 20 and 35 Ncm (one-way ANOVA,< 0.05). In contrast, the KSIII system maintained relatively stable T2 values across torque levels, and intra-group differences were not statistically significant (ANOVA,> 0.05).

3.3. Torque Loss Rate (%)

The torque loss rate, calculated as the percentage reduction from the initial removal torque (T1) to the post-fatigue removal torque (T2), is summarized in.

For the TSIII system, torque loss rates were markedly higher and showed a clear dependence on tightening torque. At 20 Ncm, the torque loss rate reached 51.8%, the highest among all groups. As tightening torque increased, the loss rate decreased: 47.7% at 25 Ncm, 39.4% at 30 Ncm, and 36.5% at 35 Ncm, representing the lowest value for TSIII. However, at 40 Ncm, torque loss slightly increased again to 38.2%, suggesting that excessive torque did not necessarily enhance preload maintenance. Statistical analysis confirmed significant differences among torque levels within the TSIII system (one-way ANOVA,< 0.05), with particularly higher loss at 20 Ncm compared to 35 Ncm (Tukey post hoc,= 0.008).

In contrast, the KSIII system consistently demonstrated substantially lower torque loss rates across all torque conditions. The lowest value was observed at 25 Ncm (16.3%), followed by 20 Ncm (23.1%), 30 Ncm (20.7%), 35 Ncm (18.7%), and 40 Ncm (23.3%). Importantly, all values for KSIII remained below 25%. Intra-group analysis revealed no statistically significant differences in torque loss rate among different tightening torques within the KSIII system (ANOVA,> 0.05).

Independent-test comparisons demonstrated that the KSIII system exhibited significantly lower torque loss rates than the TSIII system at every torque level tested (< 0.001 for all torque values). On average, the torque loss rate of KSIII was approximately 2.5–3.0 times lower than that of TSIII, underscoring the superior mechanical stability of the KSIII abutment screw design under cyclic fatigue conditions.

4. Discussion

The present study evaluated the influence of tightening torque on screw stability in two implant systems. The principal finding was that the KSIII system consistently showed torque loss rates below 25%, regardless of torque level, whereas the TSIII system exhibited significantly higher loss rates, ranging from 36.5% to 51.8% depending on torque. This indicates that screw design exerts a profound effect on preload maintenance under cyclic loading.

4.1. Comparison with Literature

These results indicate that the KSIII abutment screw design allowed for more effective transfer of tightening torque into preload compared with the TSIII design, even before cyclic loading was applied. The higher torque loss in TSIII aligns with previous reports describing preload reduction due to frictional dissipation and settling [,,,,]. Martin et al. [] emphasized that friction accounts for most of the applied torque, limiting effective preload. Our results corroborate this, as TSIII demonstrated greater susceptibility to preload loss, particularly at lower torque levels. Conversely, the superior performance of KSIII parallels findings from studies on modified screw geometries and conical connections, which have been shown to improve load distribution and reduce loosening [,,]. Hung et al. [] reported that Morse taper systems achieved greater fatigue resistance than external hex connections, consistent with KSIII’s stable performance.

4.2. Tightening Torque and Retightening

Our data showed that for TSIII, torque loss was highest at 20 Ncm (51.8%) and lowest at 35 Ncm (36.5%). These findings align with recommendations that torque levels of 30–35 Ncm are generally optimal for abutment screw tightening []. Excessive torque (40 Ncm) did not further reduce loss and may risk microdamage, a concern previously highlighted by Bickford []. In contrast, KSIII demonstrated stable preload retention across all torque levels, suggesting less sensitivity to tightening variation. This finding implies that the KSIII system may provide a broader safety margin for clinical torque application. Retightening protocols remain clinically useful, particularly in systems prone to early preload loss [,]. However, the consistently low loss rates of KSIII suggest that its design inherently mitigates the need for frequent retightening.

4.3. Biomechanical and Clinical Implications

Preload stability is fundamental for resisting fatigue and ensuring long-term prosthesis function []. FEA studies have demonstrated that adequate preload reduces micromotion, distributes occlusal stresses more evenly, and prolongs component lifespan [,]. The smaller head diameter, narrower thread profile, and longer nominal length of KSIII screws likely contribute to improved stress distribution and reduced concentration at critical points, explaining the significantly lower torque loss observed. Clinically, this translates into fewer screw loosening events, reduced maintenance visits, and greater patient satisfaction. In addition to screw loosening, the risk of implant or abutment fracture should also be considered, as such complications can severely compromise long-term outcomes. Recent consensus guidelines emphasize preventive strategies, including appropriate abutment selection, torque control, and implant design, to minimize the risk of fracture and peri-implantitis [,]. Moreover, experimental studies have demonstrated that multi-directional cyclic loading produces higher fatigue stresses than uniaxial loading, thereby increasing the likelihood of implant fracture in clinically relevant conditions [].

Screw loosening is particularly problematic in posterior single crowns and long-span fixed partial dentures, where non-axial forces and parafunction increase mechanical demand [,]. Previous clinical studies documented loosening as a common reason for prosthetic failure, with negative effects on peri-implant bone stability [,]. By maintaining preload more effectively, KSIII may mitigate such risks. Furthermore, contamination at the interface has been shown to alter removal torque values, with saliva and blood sometimes increasing and chlorhexidine reducing RTVs [,]. The robust stability of KSIII across torque levels suggests potential resilience even under variable intraoral conditions, though clinical validation is required.

4.4. Limitations and Future Directions

This study has limitations. The experimental setup simulated approximately 100,000 loading cycles, equivalent to only a short period of function. Longer-term studies are needed to replicate years of mastication. In addition, only two implant systems were examined, limiting generalizability. The in vitro environment cannot reproduce the complex oral milieu, including thermal cycling, humidity, and microbiological factors that may accelerate preload loss []. Furthermore, no microscopic surface characterization (e.g., SEM or TEM imaging) was performed after torque testing, which could have provided additional insight into wear patterns, deformation, or surface alterations of the abutment screws.

Future research should include extended cyclic loading with thermocycling and contamination protocols. Comparative studies of additional systems with varying materials, coatings, and geometries are needed. Advanced FEA modeling can provide further insight into stress distributions within screws of different designs [,]. Finally, prospective clinical trials are required to confirm that the biomechanical advantages demonstrated by KSIII translate into reduced screw loosening and improved implant survival in patients.

5. Conclusions

Within the limitations of this in vitro study, the following conclusions can be drawn:

In summary, the KSIII implant system offers biomechanical and potential clinical advantages over the TSIII system, especially with a tightening torque of 35 Ncm. These findings provide evidence-based guidance for clinicians in optimizing screw tightening protocols and selecting implant systems to minimize screw loosening and enhance the long-term success of implant-supported restorations.
