Repository: ezinternet/dentopedia

File: papers/limpuangthip-2023-surface-roughness-and-hardness-of.txt
TITLE: 
Surface Roughness and Hardness of CAD/CAM Ceramic Materials after Polishing with a Multipurpose Polishing Kit: An
In Vitro
Study

AUTHORS: Limpuangthip Nareudee, Poosanthanasarn Ekaluck, Salimee Prarom
JOURNAL: European Journal of Dentistry
ID[pmcid]: PMC10756809
ID[pmcid-ver]: PMC10756809.1
ID[pmcaid]: 10756809
ID[pmcaiid]: 10756809
ID[pmid]: 36513337
ID[doi]: 10.1055/s-0042-1758065
ID[publisher-id]: EJD-22-7-2257

## ABSTRACT
Objective
 This article evaluates the effect of multipurpose polishing kit on surface roughness and hardness of three computer-aided design/computer-aided manufacturing (CAD/CAM) ceramic materials at different polishing durations. Weight changes of the polishing bur were also determined.
Material and Methods
 Three CAD/CAM ceramic materials were lithium disilicate glass ceramic (IPS e.max CAD), translucent zirconia (VITA YZ), and zirconia-reinforced lithium disilicate ceramic (Celtra Duo). Ceramics were ground with a diamond bur, and polished with the multipurpose polishing kit (Eve Diacera HP), which comprises coarse and fine polishing burs. Surface roughness value (Ra) was measured using a noncontact optical profilometer (
n
 = 10 per group) after grinding and every 15 seconds of coarse and fine polishing until 60 seconds. The complete polishing Ra was compared with the lab as-received specimens and human enamel. Surface morphology was examined using a scanning electron microscope after 60-second coarse and fine polishing and compared with the lab as-received specimens. Hardness was measured using a Vickers hardness tester on the lab as-received specimens and after the final polishing process (
n
 = 4 per group). Changes in surface roughness and polishing bur weight of each material were analyzed using one-way repeated-measures analysis of variance (ANOVA) and dependent
t
-test. One-way ANOVA was used to detect differences in surface roughness, Vickers hardness, and bur weight among materials within the same polishing duration (
α
 = 0.05).
Results
 From grinding to complete polishing, the greatest Ra reduction was found in VITA YZ, followed by Celtra Duo and IPS e.max CAD. Final Ra values of all ceramics after 60-second fine polishing were not significantly different, and were similar to that of enamel and lab as-received specimens. Vickers hardness of ceramic materials did not change after grinding and polishing. Coarse polishing bur demonstrated the highest weight loss after polishing VITA YZ, followed by Celtra Duo and IPS e.max CAD.
Conclusion
 The multipurpose polishing kit reduced surface roughness of CAD/CAM ceramic materials to the similar level of the lab as-received specimen and enamel regardless of material's hardness. The reductions of surface roughness and a coarse polishing bur weight were highest in VITA YZ, followed by Celtra Duo and IPS e.max CAD.

## Introduction

Due to advancing digital technologies and material evolution, computer-aided design/computer-aided manufacturing (CAD/CAM) ceramic materials have increased in popularity in restorative and prosthodontic dentistry. These materials allow for chairside production and reduce clinical chair-time while maintaining the precision and esthetics of the conventional ceramic materials.
1
Similar to the conventional ceramics, the CAD/CAM ceramic materials can be classified into three types according to the phase present in their chemical composition: glass-matrix ceramic, polycrystalline ceramic and resin-matrix ceramic.
2
Lithium disilicate glass ceramic and stabilized zirconia is the most widely used glass-matrix and polycrystalline ceramic, respectively. To combine the advantages of esthetics and translucency in lithium disilicate glass ceramics and good mechanical properties in zirconia, a zirconia-reinforced lithium silicate (ZLS) has been introduced. ZLS contains zirconium dioxide dissolved in a lithium disilicate-based glass matrix.
3

Clinically, grinding and polishing procedures are important steps for dental ceramic materials, especially for occlusal adjustment.
4
Appropriate polishing prevents crack propagation and subsequent biomechanical failure, reduces biofilm accumulation,
5
prevents excessive wear of opposing and adjacent teeth,
6
7
and enhances esthetics properties such as surface gloss and translucency.
8
9
Currently, a wide variety of commercial dental ceramic polishing kits are available. Porcelain polishing kits, which mainly consist of silica-carbide abrasive, have been used for porcelain and glass ceramic polishing. In contrast, zirconia requires a specific zirconia polishing kit that consists of diamond particles as the main abrasive due to their toughness, and some polishing systems also include a diamond polishing paste for the final polishing step.
6
10
To avoid having to use more than one polishing kit in the clinic, some manufacturers have introduced a multipurpose ceramic polishing kit for polishing all types of ceramic materials, such as Eve Diacera
11
and ZiLMaster.
12
Although EVE Diacera was originally developed for polishing zirconia,
13
the manufacturer subsequently claimed that it could also be used for silica-based ceramic because a high concentration of diamond fillers is incorporated. Thus, using EVE Diacera in polishing silica-based ceramic might be easier due to its lower surface hardness than zirconia-based ceramic materials. However, there is a lack of studies confirming this assumption.

The effect of different polishing systems on the surface properties of the ceramic materials has been investigated. Previous
in vitro
studies determined the effect of different polishing systems on the surface roughness of various ceramic materials by matching between porcelain or zirconia polishing kits and its specified glass ceramic or zirconia material,
8
10
14
and cross-use between zirconia or porcelain polishing kits and glass ceramic, ZLS, or zirconia.
4
15
16
However, the findings varied depending on the polishing systems and ceramic materials. In addition to surface roughness, hardness testing is necessary for ceramic materials.
17
This is because the hardness value reflects the ease of milling and marginal chipping, which are important factors for dental ceramic use.
18
However, there is little information on the surface roughness and hardness of CAD/CAM ceramic materials after polishing with a multipurpose polishing kit at different polishing durations. Also, lack of studies has been conducted to determine the changes of polishing bur weight after the CAD/CAM ceramic materials reach an optimal surface roughness level.

Therefore, the primary objective of this study was to investigate the effect of the multipurpose polishing kit on the surface roughness of three CAD/CAM ceramic materials; lithium disilicate glass-matrix ceramic, zirconia, and ZLS at different polishing durations. The secondary hypotheses were to determine the effects of the multipurpose polishing kit on the hardness of the three materials, and on the changes of polishing bur weight. The primary null hypothesis was that the surface roughness changes of the three CAD/CAM ceramic materials would not be different after polishing with the multipurpose polishing kit. The secondary null hypotheses were that the hardness changes of all the three materials and the polishing bur weight would not be different after final polishing process.

## Materials and Methods

Table 1
presents the three CAD/CAM ceramic materials used in the present
in vitro
study: lithium disilicate glass ceramic (IPS e.max CAD, Ivoclar Vivadent, Schaan, Lichtenstein), translucent zirconia (VITA YZ, VITA Zahnfabrik H. Rauter GmbH & Co.), and ZLS ceramic (Celtra Duo, Dentsply Sirona), all of which were shade A3. Twelve rectangular (7 × 5 × 4 mm) specimens of each ceramic material were prepared. The IPS e.max CAD and Celtra Duo ceramic blocks were prepared into the predetermined dimensions using a low-speed saw (Isomet 1000; Buehler), and the VITA YZ XT blank was prepared using the CAD/CAM technique with a 20% enlarged dimension of 6.5 × 9 × 5 mm to compensate for sintering shrinkage. The IPS e.max CAD and VITA YZ specimens were sintered in a CEREC SpeedFire furnace (Dentsply Sirona) and a VITA Zyrcomat 6000 MS (VITA Zahnfabrik), respectively, per the manufacturers' recommendation.
19
20
The Celtra Duo specimens were prepared by sintering.
21
A digital vernier caliper (Digimatic; Mitutoyo) was used to measure the specimens' dimensions. The ceramic specimens underwent ultrasonic cleaning (Bransonic model 5210; Branson) in distilled water for 10 minutes and dried with absorbent paper. They were fixed with clear resin in a polyvinyl chloride pipe as illustrated in
Fig. 1
.

[TABLE] Materials and instruments used in this study
CAD/CAM ceramic materials
Lithium disilicate glass ceramic | IPS e.max CAD (LT) shade A3 | Ivoclar Vivadent | SiO
2
(57–80%), Li
2
O (11–19%), K
2
O (0–13%), P
2
O
5
(0–11%), ZrO
2
(0–8%), ZnO (0–8%), Al
2
O
3
(0–5%), MgO (0–5%), Coloring oxides (0–8%)
Translucent zirconia | VITA YZ (XT) | VITA ZahnfabrikH. Rauter GmbH & Co. KG | ZrO
2
(86–91%), Y
2
O
3
(8–10%), HfO
2
(1–3%), Al
2
O
3
(0–1%), Pigments (0–1%)
Zirconia-reinforced lithium disilicate | Celtra Duo (LT) shade A3 | Dentsply Sirona | SiO
2
(58%), Li
2
O (15%), P
2
O
5
(5%), ZrO
2
(10.1%), Al
2
O
3
(1.9%), CeO
2
(2%), Tb
2
O
3
(1%)
Polishing instruments
Fine diamond grinding: 300,000 rpm polishing speed | Fine diamond bur 881F 014 (1.4 × 8 mm dimension) | Hager & Meisinger GmbH | Diamond grit size (27–76 μm)
Multipurpose polishing kit 1. Coarse polishing: 10,000 rpm polishing speed 2. Fine polishing: 10,000 rpm polishing speed | EVE DIACERA HP1. H2DCmf(4 × 13 mm dimension)2. H2DC(4 × 13 mm dimension) | EVE Ernst Vetter GmbH | 1. Diamond impregnated (25–35 µm) in polyurea2. Diamond impregnated (3–6 µm) in polyurea

[FIGURE] Ceramic specimen embedded in resin.

The sample size was calculated by a software program (G*Power, version 3.1.9.2; Heinrich-Heine-Universität Düsseldorf) using the
F
-test and analysis of variance (ANOVA)-fixed effects, omnibus, one-way. The data from our pilot findings in the three CAD/CAM ceramic materials (
n
 = 3 per group) demonstrated that the surface roughness changes (ΔRa in µm) between grinding and complete fine polishing of IPS e.max CAD, VITA YZ, and Celtra Duo were 0.981, 1.267, and 1.148, respectively, and the average standard deviation (SD) was 0.150. Giving an alpha value of 0.05, a power of 0.80, and the effect size of 0.782, a sample size of 10 for each group was calculated. Two additional specimens were included in each material for scanning electron microscope (SEM) analysis.

The grinding and polishing instruments are described in
Table 1
. To ensure standardization of the applied force, a custom pressure control device was used (
Fig. 2
). The device consists of an electronic control panel, pressure gauge, direction control joystick, load cell, and handpiece connector. The load cell is a transducer that converts the polishing force into a measurable electrical output as a pressure gauge. The direction control joystick controls the polishing bur on the vertical and horizontal axis to provide the desired polishing force. A slow-speed handpiece (NSK Nakanishi Inc.) was used to polish the specimens in a forward-backward direction.

[FIGURE] A custom polishing device for controlling the applied force.

To simulate clinical gross contouring, each ceramic specimen was ground with a fine diamond bur (Meisinger, Hager & Meisinger GmbH) for 15 seconds using a high-speed handpiece (KaVo Dental GmbH) mounted on the custom pressure control device. A 1-N force with a grinding speed of 1 mm/s velocity and 200,000 revolutions per minute (rpm) was applied on each specimen using a gentle stroking forward-backward motion. A new bur was used after grinding five specimens to maintain a consistent amount of diamond grit.

The polishing process was performed by using a two-step ceramic multipurpose polishing kit (EVE Diacera; EVE Ernst Vetter GmbH) that consisted of a coarse polishing bur (EVE Diacera H2DCmf, green rubber) and a fine polishing bur (EVE Diacera H2DC, pink rubber). The polishing force was controlled at 1 N,
22
and the 10,000 rpm polishing speed was used per the manufacturer's recommendation.
11
The sweeping motion was performed in the same direction as the grinding process for 30 seconds, then rotated 90 degrees and swept perpendicularly to the previous direction for another 30 seconds. The polishing duration consisted of 60 seconds for coarse polishing and 60 seconds for fine polishing, which was obtained from our pilot result that revealed the surface roughness value plateaued after 60 seconds of polishing. A new polishing bur was used after polishing five specimens. Each polishing procedure was paused every 15 seconds for the surface roughness measurement (
Fig. 3
). The weight of the coarse and fine polishing burs (
n
 = 6) was measured at baseline and after polishing five specimens using a digital analytical balance (Radwag AS220/C/2).

[FIGURE] Schematic diagram of the grinding and polishing steps, surface roughness (Ra) measurement, and scanning electron microscope (SEM) analysis.

The surface roughness value (Ra) was analyzed using a noncontact optical profilometer (Alicona InfiniteFocusSL) at 50× magnification with a laser to assist in focusing and controlling the same measurement position. Prior to each Ra measurement, the specimen underwent ultrasonic cleaning in distilled water for 5 minutes and air-dried. For each specimen, five areas of 0.4 × 0.4 mm
2
were measured, one at the center and the others 1-mm away from the center in four directions. The measurement direction was set perpendicular to the grinding direction, providing a 4-mm evaluation length according to the International Organization for Standardization standard.
23
The mean Ra was calculated from the average value of the five areas. The mean Ra of the three ceramic materials was calculated after grinding and every 15 seconds of coarse and fine polishing until 60 seconds of polishing was achieved.

The complete polishing Ra of the specimens was compared with the lab as-received specimens and human enamel Ra. Five specimens that were prepared in the laboratory were high-gloss polished by a laboratory technician, and their surface roughness was measured. Extracted human teeth were collected and the experimental protocol was approved by the Human Research Ethics Committee of the Faculty (HREC-DCU 2021-067). Thirty extracted human maxillary and mandibular teeth, consisting of 10 incisors, 10 premolars, and 10 molars without visible dental caries or restoration, were collected and stored in 0.1% thymol solution after extraction. The teeth were sectioned mesiodistally and embedded in a resin block exposing the buccal and lingual surfaces for surface roughness measurement, and the mean Ra value was calculated. The specimen surface was examined using a SEM (JSM-6400; JEOL). Three specimens from each ceramic material were randomly selected and were gold-coated in a vacuum prior to the examination.

A Vickers hardness tester (FM-810, Future-Tech Corp) with a load of 100 g for 15 seconds was used to determine the effect of the polishing procedures on the surface hardness of the materials. The hardness was measured at prior to polishing (lab as-received specimens) and after the final polishing process (
n
 = 4 per group). Each sample received five measurements on a polished surface in a linear pattern, and the mean Vickers hardness was calculated.

The data were analyzed using a statistical software program (IBM SPSS Statistics, v28.0; IBM Corp) at
α
 = 0.05. The normality of the data was determined using the Shapiro–Wilk test, and parametric statistics were adopted. Two-way repeated-measures ANOVA was used to determine the effect of material types and polishing duration on surface roughness. Because there was an interaction between two independent variables, one-way ANOVA and Tukey post hoc comparison test were used to determine the surface roughness differences between material types after each grinding and polishing duration. One-way repeated-measures ANOVA and Tukey post hoc comparison test were used to determine the surface roughness change in each ceramic material after grinding and polishing. Moreover, one-way ANOVA and Tukey post hoc comparison test were used to compare the surface roughness change (ΔRa), Vickers hardness, and bur weight at baseline, and after polishing of three ceramic materials. Changes in Vickers hardness were determined using the dependent
t
-test, and the bur weight after polishing was compared to the initial value using a one-sample
t
-test.

## Results

After grinding, the Ra values (mean ± SD) in the VITA YZ and Celtra Duo groups were significantly higher those in the of IPS e.max CAD group (
Table 2
). However, the Ra value in the VITA YZ and Celtra Duo groups were reduced more than the IPS e.max CAD group after 15-second coarse polishing. The surface roughness of all ceramics gradually decreased after coarse and fine polishing. However, the VITA YZ groups' surface roughness was relatively stable from 30-second fine polishing onwards. At all polishing durations, the Ra values of the three ceramic materials were not significantly different. The final Ra value after complete fine polishing were not significantly different from that of enamel (mean Ra ± SD = 0.573 ± 0.167) and the lab as-received specimens.

[TABLE] Surface roughness (Ra in µm) (mean ± standard deviation) of CAD/CAM ceramic materials and after grinding and polishing and lab as-received specimens (
n
 = 10)
IPS e.max CAD | 0.698 (±0.084) | 1.440 (±0.136)
aB | 1.121 (±0.201)
b | 1.095 (±0.164)
b | 0.969 (±0.122)
c | 0.936 (±0.131)
c | 0.864 (±0.141)
c | 0.756 (±0.065)
d | 0.701 (±0.089)
de | 0.647 (±0.110)
e
VITA YZ | 0.668 (±0.072) | 1.838 (±0.205)
aA | 1.318 (±0.230)
b | 1.149 (±0.232)
bc | 1.093 (±0.206)
c | 0.912 (±0.299)
d | 0.803 (±0.151)
d | 0.658 (±0.131)
e | 0.635 (±0.143)
e | 0.595 (±0.132)
e
Celtra Duo | 0.637 (±0.100) | 1.663 (±0.113)
aA | 1.256 (±0.121)
b | 1.185 (±0.141)
bc | 1.124 (±0.124)
c | 1.018 (±0.159)
d | 0.768 (±0.140)
e | 0.698 (±0.095)
f | 0.647 (±0.122)
fg | 0.593 (±0.088)
g

After complete 60-second coarse polishing, the greatest Ra reduction was seen in the VITA YZ group, followed by the Celtra Duo and IPS e.max CAD groups (
Table 3
). The amount of Ra reduction was not significantly different between the three ceramic materials after continuing from the coarse to complete fine polishing. In the ceramic materials, coarse polishing resulted in a greater Ra reduction compared with fine polishing. After complete fine polishing, the Vickers hardness of the ceramic materials was similar to that of the lab as-received specimens. The Vickers hardness in the VITA YZ group was highest, followed by the Celtra Duo and IPS e.max CAD, respectively.

[TABLE] Changes in the surface roughness (ΔRa in µm) and Vickers hardness (mean ± standard deviation) of the CAD/CAM ceramic materials after polishing
IPS e.max CAD | 0.504 (±0.162)
B | 0.289 (±0.151)
A | 0.793 (±0.207)
B | 557.9 (±30.7)
A | 554.7 (±4.2)
A
VITA YZ | 0.926 (±0.350)
A | 0.317 (±0.210)
A | 1.243 (±0.256)
A | 1235.9 (±20.3)
B | 1191.6 (±20.1)
B
Celtra Duo | 0.645 (±0.173)
B | 0.425 (±0.143)
A | 1.070 (±0.128)
A | 640.7 (±35.6)
C | 632.4 (±5.1)
C

After polishing five specimens, the weight of the coarse polishing burs was significantly decreased from the baseline value. However, the weight of the fine polishing burs was not (
Table 4
). The amount of weight loss in the coarse bur was the greatest after polishing VITA YZ, followed by Celtra Duo and IPS e.max CAD.

[TABLE] The weight of coarse and fine polishing burs (g) (mean ± standard deviation) after 5-specimen polishing (
n
 = 6 per group)
IPS e.max CAD | 1.433 (±0.004)
A
a | 1.427 (±0.001)
A
VITA YZ | 1.406 (±0.004)
B
a | 1.424 (±0.006)
A
Celtra Duo | 1.429 (±0.013)
A
a | 1.428 (±0.004)
A

The SEM analyses at 300 × , 1,000 × , and 10,000× magnification demonstrated a wavy-like pattern on the CAD/CAM ceramic materials' surfaces after grinding, with a bead-like wavy pattern on the VITA YZ and a scaly pattern on the Celtra Duo surfaces (
Fig. 4
). The surface morphology of the materials became progressively smoother from coarse to fine polishing, which was a similar pattern to those of the lab as-received specimens (
Fig. 5
).

[FIGURE] Scanning electron microscope (SEM) of the ground specimens at 300 × , 1,000 × , and 10,000× magnification. IPS e.max CAD and Celtra Duo demonstrated grooves with a scale-like pattern; however, VITA YZ had grooves with a bead-like pattern. At 10,000× magnification, IPS e.max CAD presented a combination of large and small crystal grains with a scale-like glass matrix (upper-left corner), and VITA YZ and Celtra Duo had a more homogenous grain size.

[FIGURE] Scanning electron microscope (SEM) of the ground and polished ceramic specimens at 5,000× magnification. Each ceramic demonstrated shallower grooves after coarse polishing and a smoother surface after fine polishing, compared with the lab as-received specimens. The VITA YZ specimen presented a greater roughness reduction after coarse polishing than the other ceramics.

## Discussion

The present study evaluated the effect of the multipurpose polishing kit on the surface roughness of three CAD/CAM ceramic materials; lithium disilicate glass-matrix ceramic, zirconia, and ZLS at different polishing durations. We found that the surface roughness of the three CAD/CAM ceramic materials was significantly reduced after polishing with the multipurpose ceramic polishing kit. The surface roughness at all polishing durations was similar among the materials regardless of material hardness, except after grinding where the surface roughness of VITA YZ specimens was highest, followed by the Celtra Duo and IPS e.max CAD. After complete fine polishing, the greatest reductions in surface roughness and a coarse polishing bur weight were shown in VITA YZ, followed by Celtra Duo and IPS e.max CAD. However, the hardness changes of all materials could not be detected. Based on these results, the null hypothesis was partially rejected.

Types of ceramic material and polishing systems are major factors that affects the material's surface roughness.
4
5
8
15
24
As demonstrated in previous studies,
14
24
the optimal surface roughness of a ceramic material should be at the level of the lab as-received specimen and opposing enamel. Previous
in vitro
studies used the polishing kits that were specific to porcelain/glass ceramic or zirconia, to polish the ceramic materials. In contrast, the present study used EVE Diacera as the multipurpose ceramic polishing system, and the findings revealed that surface roughness of the CAD/CAM ceramic materials after complete polishing was similar to that of enamel and the lab as-received specimens. Smoothening the ceramic surface close to that of enamel decreases the enamel wear of the opposing tooth.
6

Our findings were supported by the study by Matzinger et al which found that the chairside and labside polishing had similar effectiveness in reducing surface roughness of three CAD/CAM materials, comprising IPS e.max CAD, Celtra Duo, and VITA Suprinity which is a ZLS material.
16
A study by Jum'ah et al revealed that polishing the 3Y-translucent zirconia with the two-step EVE Diacera Twist for 90 seconds could reduce surface roughness of the ground material to the similar level of the material undergone glazing.
10
Vichi et al reported that the surface roughness of VITA Suprinity after polishing with Suprinity polishing kits for 60 seconds was significantly lower than that of IPS e.max CAD after polishing with the Optrafine polishing kits. However, the study used specific type of polishing kit for the indicated CAD/CAM ceramic materials.
8
In the present study, the three CAD/CAM ceramic materials had similar surface roughness values after complete polishing; however, their changes across the polishing durations demonstrated different patterns. As demonstrated by Vichi et al, these results may be due to different material's microstructures,
8
and it is expected that the surface roughness would reduce more when the grain size of a polishing bur is larger than that of the ceramic crystalline structure. The crystalline structure of IPS e.max CAD lithium disilicate glass ceramic is needle-like with an 800-nm diameter and 5,000-nm length, while VITA YZ zirconia has an oval-shape with a 815-nm diameter. Celtra Duo, a ZLS material, contains a mixture of shorter needle-like 500 to 700 nm crystals, of which the diameters are smaller than those of VITA YZ. In contrast, the grain size of the coarse and fine polishing bur is approximately 2,500 to 3,500 nm and 300 to 600 nm, respectively. Due to the larger grain size of the coarse polishing bur compared with VITA YZ and Celtra Duo, the two materials demonstrated a greater surface roughness reduction compared with IPS e.max CAD after coarse polishing. The VITA YZ had greater surface roughness reduction than Celtra Duo due to its more homogenous crystal structure. In contrast, IPS e.max CAD presented the least surface roughness reduction among the three materials after complete polishing which could be due to a relatively larger and heterogeneous crystalline structure compared with the polishing bur's grain size. Thus, the efficacy of the multipurpose ceramic polishing kit is rather depended on the polishing bur's grain size in relative with the morphology and size of the ceramic's crystalline structure.

In the present study, the surface roughness was measured after every 15 seconds of polishing, and the total 60-second duration was chosen for coarse and fine polishing because that was when the surface roughness of the ceramic materials reached the plateau level. It was found that the surface roughness of VITA YZ did not reduce beyond 30-second fine polishing, which might be because the surface roughness of VITA YZ was already substantially reduced after coarse polishing. In accordance with our finding, Huh et al found no surface roughness difference between the zirconia undergoing 60- and 120-second polishing durations,
13
which might be because the surface roughness had already reached the plateau level after 60-second of polishing. Vichi et al also reported lower surface roughness value of VITA Suprinity and IPS e.max CAD after 60-second compared with 30-second polishing. Therefore, a polishing duration plays important role in achieving clinically acceptable surface roughness level.

In contrast to surface roughness, the hardness of all the three CAD/CAM ceramics did not change after complete fine polishing. The hardness value of VITA YZ was highest, followed by Celtra Duo and IPS e.max CAD, according to the degree of material toughness. Higher Vickers hardness value reflects milling difficulty, being less prone to marginal chipping, and less permanent deformation of the material surface.
17
18
25
Our findings were consistent with those of Mavriqi et al who found that the Vickers hardness of IPS e.max CAD was lower than that of ZLS ceramic, including Celtra Duo and VITA Suprinity. This is likely because zirconia, which has a finer-grain structure, would be more resistant to permanent deformation compared with ZLS and glass-based ceramic materials.
25
Our findings suggest that the degree of increased surface roughness did not rely on the hardness of the ceramic materials, and the two properties were not correlated. In addition, the multipurpose polishing kit smoothened the ceramic materials without altering the hardness property of the CAD/CAM ceramic materials.

After five-specimen polishing, the coarse polishing bur demonstrated the greatest weight loss after VITA YZ polishing, compared with Celtra Duo and IPS e.max CAD. These results were consistent with the surface roughness reduction in that the more the surface roughness reduction, the greater bur abrasion. In contrast, the amount of weight loss in the fine polishing bur and surface roughness reduction in ceramics were not related. This might be because the diamond abrasives of the fine polishing bur are homogenous and well-embedded in a polyurea core due to their smaller size than the coarse polishing bur. Celtra Duo, a ZLS material, combines the advantage of surface roughness reduction after using the multipurpose ceramic polishing kit as compared to VITA YZ, but similar to IPS e.max CAD in terms of lower polishing bur's abrasion.

Possible confounding variables that could affect surface roughness of ceramic materials were controlled in this study, including the ceramic color and translucency, applied pressure, and polishing device speed.
15
The materials used in this study were A3 color and their translucency was relatively similar. Previous studies found that the translucency of IPS e.max CAD–LT is closed to Celtra Duo–LT,
9
which is closed to VITA YZ–XT.
26
For the polishing procedures in several
in vitro
studies, grinding and polishing was performed by a calibrated operator using finger pressure,
4
8
15
24
with an applied force ranging from 0.4 to 2 N.
8
15
24
However, a custom device is still needed to standardize the applied pressure.
24
Thus, we fabricated a custom polishing machine to standardize the grinding/polishing speed and the applied force exerted on the materials. A 1-N force was chosen as the polishing pressure because it was reported in a previous study,
22
and was also the average value obtained from our pilot result that evaluated the polishing pressure applied by the 20 prosthodontists.

The present study has some limitations. Only one system of the multipurpose ceramic polishing kit and one brand for each type of CAD/CAM ceramic materials were used as a representative, which limited a generalizability of the finding. Thus, our results may be differed from what was achieved clinically because the applied force and polishing duration could be inconsistent among dentists. In addition, surface roughness change can further be affected by the oral environment. Further studies should explore other properties of the CAD/CAM ceramic materials, such as wear of the material and its opposing tooth to comprehensively evaluate the clinical performance of the material.

## Conclusion

After using the multipurpose polishing kit, surface roughness of the CAD/CAM ceramic materials was reduced to the clinically acceptable level compared with the enamel and the lab as-received specimens. Surface roughness and the weight of coarse polishing bur reductions were greatest in VITA YZ, followed by Celtra Duo and IPS e.max CAD. However, the material hardness did not change after final polishing process.

File: papers/linkevicius-2015-effect-zirconia-titanium-abutment-material.txt
TITLE: The effect of zirconia or titanium as abutment material on soft peri-implant tissues: a systematic review and meta-analysis.
AUTHORS: Tomas Linkevicius, Julius Vaitelis
JOURNAL: Clinical oral implants research 2015;26 Suppl 11:139-47
PMID: 26073346
DOI: 10.1111/clr.12631
SOURCE: PubMed abstract (E-utilities efetch, 2026-11-25). No PMC record; no full text retrieved.

## ABSTRACT

AIM: The objective of this review was to analyze research with regard to the effect of zirconia or titanium as abutment material on soft peri-implant tissues.

METHODS: Clinical studies were selected via electronic and hand searches in English language journals until December 1, 2014. Only randomized clinical trials (RCTs) and prospective controlled clinical trials (CCTs) showing direct comparison between zirconia (Zr) and titanium (Ti) abutments in the same patient were considered. The outcome measures were (1) soft tissue color, (2) soft tissue recession, (3) peri-implant probing, (4) bleeding on probing, (5) esthetic indexes, (6) patient-reported outcome, (7) marginal bone level, and (8) biological complications.

RESULTS: Nine relevant studies (11 papers) were identified: 4 RCTs and 5 CCTs. Due to heterogeneity in the study design, statistical methods, and reported results, a meta-analysis of the data was feasible only for soft tissue color. The outcome was found to be significantly superior for Zr abutments. For the other outcome measures, a qualitative analysis of the selected articles was performed. The studies did not show any statistically significant differences between Zr and Ti abutments on soft tissue recession, probing depths, bleeding on probing, marginal bone level, and patient-reported outcome. One study reported significantly higher pink esthetic score (PES) scores at Zr implants with Zr abutments, compared to metal implants and Ti abutments.

CONCLUSION: Overall, the research does not support any obvious advantage of Ti or Zr abutments over each other. However, there is a significant tendency in Zr abutments evoking better color response of peri-implant mucosa and superior esthetic outcome measured by PES score.

File: papers/liu-2025-accuracy-occlusal-contact-zirconia-ai-design.txt
pmc J Dent Sci J Dent Sci 3597 jds 101293181 Journal of Dental Sciences 1991-7902 2213-8862 Association for Dental Sciences of the Republic of China PMC12254778 PMC12254778.1 12254778 12254778 40654460 10.1016/j.jds.2025.03.016 S1991-7902(25)00089-3 1 Original Article Evaluation of the accuracy, occlusal contact and clinical applications of zirconia crowns using artificial intelligence design versus human design
 Liu Che-Ming a b † Lu Tsung-Yueh b † Wang Ching-Shuen b Feng Sheng-Wei b c Lin Yu-Chieh d e Lee Sheng-Yang seanlee@tmu.edu.tw a b ⁎⁎ Lin Wei-Chun weichun1253@tmu.edu.tw a f ⁎ a
Department of Dentistry, Wan-Fang Hospital, Taipei Medical University, Taipei, Taiwan b
School of Dentistry, College of Oral Medicine, Taipei Medical University, Taipei, Taiwan c
Division of Prosthodontics, Department of Dentistry, Taipei Medical University Hospital, Taipei, Taiwan d
Digital Medicine Center, Translational Health Research Institute, Vilnius University, Vilnius, Lithuania e
Institute of Research, Development and Innovation, IMU University, Kuala Lumpur, Malaysia f
School of Dental Technology, College of Oral Medicine, Taipei Medical University, Taipei, Taiwan ⁎
Corresponding author. School of Dental Technology, College of Oral Medicine, Taipei Medical University, No. 250, Wu-Xing Street, Taipei, 11031, Taiwan. weichun1253@tmu.edu.tw ⁎⁎
Corresponding author. School of Dentistry, College of Oral Medicine, Taipei Medical University, No. 250, Wu-Xing Street, Taipei, 11031, Taiwan. seanlee@tmu.edu.tw †
 These two authors contributed equally to this work.
 7 2025 27 3 2025 20 3 492854 1665 1672 27 2 2025 13 3 2025 27 03 2025 13 07 2025 14 07 2025 © 2025 Association for Dental Sciences of the Republic of China. Publishing services by Elsevier B.Vé. 2025 Association for Dental Sciences of the Republic of China https://creativecommons.org/licenses/by/4.0/ This is an open access article under the CC BY license (http://creativecommons.org/licenses/by/4.0/). Background/purpose
 The uniqueness of human teeth necessitated that dental restorations be customized primarily through extensive manual labor. Therefore, this study explored the potential of AI designed dental restorations for clinical applications.

 Materials and methods
 Digital artificial design and AI design crown restorations were replicated 10 times, for a total of 20 samples. The zirconia crown restoration was completed by strengthening and glazing according to standard clinical procedures. Samples were digitally archived using a dental scanner to assess reproducibility, precision, and occlusion. The human trial portion included natural tooth preparations by clinical standards. Three participants each designed two crowns, resulting in a total of six crowns. Dental x-rays were used for image evaluation.

 Results
 The 3D accuracy showed that stereolithography (STL) and scan files of the AI design group were 3.4 and 6.6 times lower than the digital group, respectively ( P < 0.05). The space of the occlusal surface of the AI-designed crown was 1.8-times higher than that of the digital design ( P < 0.05). Intraoral optical images demonstrated that the AI designed crown closely resembled the human-designed counterpart in appearance. Comparison of color distribution showed more differences on the buccal and lingual sides between the two design patterns.

 Conclusion
 Clinical images indicate that the shape, precision, and space of AI designed crowns are comparable to those of digitally designed crowns. Despite the spatial differences in contact between AI designed and digitally designed crowns, the in vivo and in vitro test results demonstrated favorable realism and contact quality.

 Keywords
 Artificial intelligence Contact Zirconia crown Accuracy Dental design pmc-status-qastatus 0 pmc-status-live yes pmc-status-embargo no pmc-status-released yes pmc-prop-open-access yes pmc-prop-olf no pmc-prop-manuscript no pmc-prop-legally-suppressed no pmc-prop-has-pdf yes pmc-prop-has-supplement no pmc-prop-pdf-only no pmc-prop-suppress-copyright no pmc-prop-is-real-version no pmc-prop-is-scanned-article no pmc-prop-preprint no pmc-prop-in-epmc yes pmc-license-ref CC BY Introduction
 In the past, dental restorations were exclusively manually designed and fabricated. 1 , 2 , 3 However, with the advent of industrial digital technology, dental clinics are gradually undergoing a digital transformation. 4 , 5 Those findings affirmed the progressive growth of digitalization in dentistry and its contributions to improved clinical treatments. 6 , 7 , 8 , 9 However, both digitalization and traditional manufacturing processes of restorations require human involvement in the design and fabrication. This requirement consumes a significant amount of manpower and time. Therefore, reducing costs and enhancing the efficiency of dental restoration production represent current primary clinical challenges.
 At present, digitalization is gradually progressing towards the development of artificial intelligence (AI). AI algorithms rely on extensive databases of big data for their calculations. 10 , 11 , 12 By leveraging machines and technology, AI can assist in completing human tasks. 13 , 14 Machine learning and deep learning combine data with results, allowing AI to further interpret and explain graphics and language. Additionally, machine learning can be utilized for calculations in AI's deep neural networks. 12 , 15 AI can automatically analyze data to make judgments and produce results. 16 Therefore, the introduction of AI may improve dental restorations that currently require significant manpower.
 Moreover, the manual segmentation step in computer-aided design/computer-aided manufacturing (CAD/CAM) is highly time-consuming and prone to low repeatability, often limited by human judgment errors, which can negatively impact outcomes of restorative treatments. 17 Deep learning driven by AI can help minimize the occurrence of such errors to the greatest extent possible. It improves success rates and achieves more-precise treatment results. However, despite being developed over 70 years ago, AI still has limitations. The diversity and complexity of dental restorations pose challenges to the advancement of AI in dentistry. Reinhard Chun Wang Chau et al. reported a study on the accuracy and feasibility of AI designed single-molar prostheses. The study utilized AI algorithms to generate tooth morphology. The results demonstrated the feasibility of AI designed single-molar prostheses. With further training and optimization of the algorithm, the accuracy of biomimetic AI designed prostheses could be further improved. 18 Hao Ding et al. investigated AI based computations of crown morphology and mechanical properties. Their study indicated that AI (3D-DCGAN) could be used to design personalized crowns with high precision, replicating the morphology and biomechanics of natural teeth. 19 This previous study showed that artificial intelligence-designed dental crowns are more time-saving than digital and traditional processes and have good reproducibility. 20 However, further research is still needed for practical clinical application.
 Therefore, this study aimed to investigate the disparities between AI and manual digitization in the dental restoration manufacturing process. The objective was to compare the accuracy and contact of in vivo restorations created using artificial digital techniques and AI automation. The suitability of AI designed dental restorations placed in the oral cavity was evaluated through medical imaging. This study hypothesized that AI designed dental restorations would not exhibit significant differences compared to digitally designed (human designed) restorations.

 Materials and methods
 The first molar on the left side of the mandible was selected as the model for a full crown restoration (Dental study model, Nissin Dental Product Inc., Kyoto, Japan). All groups were designed and manufactured using the same standard model and abutment teeth. This study was divided into two groups of design patterns ( Fig. 1 ). A manual digital design was used to create a digital file of the model with a dental tabletop scanner (Medit T510, Medit, Seoul, Republic of Korea). Subsequently, the same dental technician used PrintIn DentDesign (Printin, Printin3D, Taoyuan, Taiwan) dental digital restoration software to repeat the restoration design 10 times. In the AI group, dental digital restoration software (Printin, Printin3D) was used for design based on previous research. 20 The AI design in the PrintIn DentDesign software is computed using statistical models. The setting and modification including the tooth margin line were all performed by AI calculations. Figure 1
 Experimental procedures and groups. The standard model comparison included files from a total of 20 M, consisting of 10 AI designed and 10 digitally designed crowns. The clinical application analysis compared files from a total of 6 M, comprising 3 AI designed and 3 digitally designed crowns.
 Figure 1 
 All groups used zirconia (ST-Color, Upcera, Guangdong, China) to make crown restorations through CAM, and subsequent evaluations were conducted (N = 20). After the design of all groups was completed, digital files of the restorations were milled by Ceramill Motion 2 DNA (Amann Girrbach, Österreich, Koblach) and intensively sintered at 1530 °C for 8 h according to the manufacturer's instructions. This process resulted in the final zirconia crown restorations. An artificial digital design was used as a control group for analysis. After establishing digital archives of the restorations in this study, detection software (Medit Compare, Medit) was used to compare and analyze the surface accuracy. 3 , 21 Finally, the compared images and data of different groups were recorded and analyzed as the results. The mean root mean squared (RMS) represented the overall surface difference of the sample.
 The main model, the zirconia crown restoration, and the counter teeth were separately scanned using a desktop scanning machine (Medit T510, Medit). Then, detection software (Medit Compare, Medit) was used to import the upper and lower jaw models, abutment teeth, and full crowns. Finally, the software was used to slice sagittal sections and measure the margin gap, the distance between the prosthesis and adjacent teeth, and the occlusal height ( Fig. 2 A). Figure 2
 Surface reality and spatial analysis of dental casts. (A) Digital software analysis of the spatial schematic diagram of the crown. (B) Surface 3D trueness color distribution for different crown groups compared to each other. (C) Contact analysis of dental crown restorations. Means with ∗ were significantly different ( P < 0.05, mean ± SD, n = 10). (D) Margin gap analysis of crown restorations at different positions. Means with ∗ were significantly different ( P < 0.05, mean ± SD, n = 10).
 Figure 2 
 The clinical applicability of AI designed crowns was evaluated through human trials. Ethical approval was obtained from the Taipei Medical University Joint Institutional Review Board, Taiwan (TMU-JIRB No: N202109061). The primary inclusion criteria targeted individuals aged 20 to 70 who required molar crown restorations due to dental caries. The exclusion criteria included the following: (1) abutment teeth that had undergone root canal treatment or exhibited severe structural damage, (2) abutment teeth that lacked adjacent natural teeth on both sides, and (3) participants who had no opposing dentition. Ultimately, three participants were enrolled in this study for the preliminary evaluation of clinical applicability. To ensure uniformity in tooth preparation, all abutment teeth were trimmed with an average reduction of 1.5 mm, following standard clinical protocols. Each participant underwent both AI-designed and digitally designed restorations, adhering to the standard model protocol. In accordance with the fabrication process for clinical zirconia restorations, CAM milling, enhanced sintering, staining, and glazing were performed to complete the final restoration. During the fabrication of AI designed crowns, dental technicians did not intervene in the adjustment of marginal gaps, occlusion, or contact parameters. Their role was limited to removing zirconia supports and performing surface staining and glazing. Conversely, in the digital design workflow, dental technicians adjusted the marginal gaps, occlusion, and contact parameters before proceeding with support removal, surface staining, and glazing, following the same protocol as the AI designed crowns. The final restorations were analyzed for 3D accuracy, marginal gaps, occlusion, and contact.
 This study used a hand-held optical camera (Galaxy Note20, Samsung, Suwon, South Korea) to observe and record differences in the topography of crown restorations loaded in the oral cavity. An image of the restoration cemented on a tooth was taken by dental x-ray for accuracy comparisons. The oral condition was photographed using a Bel-Ray II x-ray system (Belmont, Osaka, Japan) operating at 70 kVp and 10 mAs with a field-of-view to acquire planar x-ray images.
 Data are presented as the mean ± standard deviation (SD) of 10 replicate samples. The clinical application analysis was conducted using data obtained from three patients. Data were analyzed using JMP 16 software (Statistics Analysis System, Cary, NC, USA). A two-way analysis of variance (ANOVA) with Tukey's honest significant difference (HSD) post-hoc test was employed to determine significant differences between groups, and statistical significance was set to P < 0.05.

 Results
 Results of authenticity comparisons of 10 crowns made in all groups were 13∼120 μm ( Table 1 ). RMS results showed that the stereolithography (STL) and scan files of the AI design group were 3.46- and 66-times lower than those of the digital group, respectively ( P < 0.05). Results of comparing the two designs showed that digital and scanned files were 30–71 μm, respectively. The color distribution of the 3D accuracy of the crown showed that the AI design presented a green color with little difference on the surface and inside ( Fig. 2 B). Table 1
 Comparison of the surface accuracy of AI design and digital design dental crown restorations.
 Table 1 Types STL file ( μ m) Scan file ( μ m) P value∗ Mean RMS (SD) Mean RMS (SD) Al design 13 (±3) E 18 (±2) E .2712 Digital design 45 (±3) C 120 (±15) A .0001 ∗ Al design V.S Digital design 30 (±4) D 71 (±7) B .0001 ∗ P value∗ .0047 ∗ .0001 ∗ STL: Stereolithography.
 RMS: Root mean squared.
 SD: Standard deviation.
 AI design referred to the automated generation of crown morphology and the completion of the design process through an artificial intelligence system. Digital design referred to the process in which dental technicians used digital software to generate crown morphology and complete the design.
 P value∗ <0.05 represents a significant difference.
 Different capital letters indicate differences between groups.
 
 The edge contact range between the proximal and distal surfaces of the two designs of crowns was 48∼52 μm ( Fig. 2 C). The distal surface contact of AI-designed crowns was significantly greater than that of digitally-designed crowns ( P < 0.05). The occlusal distance results showed that the difference between the AI-designed and digitally-designed crown was 1.8-times ( P < 0.05). Margin gaps of AI-designed and digitally designed crowns ranged from 57 to 92 μm in different tooth orientations ( Fig. 2 D).
 In this study, three clinical subjects who underwent dental caries treatment on the lower first molar were selected for in vivo trials. A notable difference between the two design patterns was observed in the color distribution of the crowns on the buccal and lingual surfaces ( Fig. 3 ). Table 2 presents the measurement of RMS values for the three clinical cases, which ranged 189∼252 μm ( P < 0.05). The mesial contact gap ranged −30 to 115 μm for AI designed crowns, while the digitally designed crowns ranged −79 to 4 μm ( Table 3 ). Contact gaps on the distal surface between AI designed crowns and digitally designed crowns were found to be −56 to 16 and -53 to 23 μm, respectively ( P < 0.05). The occlusal space of the AI designed crown ranged −356 to −141 μm, while the digitally designed crown ranged −184 to 134 μm. Overall margin gaps of the three groups of AI designed crowns were measured at 332.0 (±32) μm to 376.0 (±37) μm. On the other hand, overall marginal gaps of digitally designed crowns were 276.0 (±25) μm to 341.0 (±24) μm. Figure 3
 Representative color maps illustrated the differences in crown morphology between the AI designed and digitally designed crowns.
 Figure 3 Table 2
 Comparison of surface accuracy values between AI designed and digitally designed crowns.
 Table 2 Group Mean RMS Standard deviation Case I 202 B 10 Case II 252 A 13 Case III 189 B 11 P value∗ .0001 ∗ RMS: Root mean squared.
 P value∗ <0.05 represents a significant difference.
 Different capital letters indicate differences between groups.
 Table 3
 Comparison of mesial contact, distal contact, occlusion contact and margin gap between AI designed and digitally designed crowns.
 Table 3 Position Group Al design Mean (SD) Digital design Mean (SD) P value∗ Mesial contact (μm) Case I 94.7 (±7.4) B −55.3 (±2.5) E .0001 ∗ Case II 115.0 (±7.0) A 4.7 (±1.5) C Case III −30.0 (±6.1) D −79.3 (±12.9) F Distal contact (μm) Case I 16.3 (±2.1) B −53.7 (±9.1) C .0001 ∗ Case II −56.0 (±6.0) C 23.7 (±3.2) B Case III 37.3 (±5.5) A 15.7 (±3.1) B Occlusion contact (μm) Case I −283.0 (±36.0) D −184.7 (±26.5) C .0001 ∗ Case II −141.3 (±37.4) C 134.7 (±16.8) A Case III −356.7 (±38.2) D −25.7 (±5.1) B Margin gap (μm) Case I 332.0 (±32) C 276.0 (±25) D .0001 ∗ Case II 376.0 (±37) A 341.0 (±24) C Case III 366.0 (±16) B 293.0 (±18) D Each contact space was calculated by measuring three locations, and the mean and standard deviation were determined accordingly.
 SD: Standard deviation.
 P value∗ <0.05 represents a significant difference.
 Different capital letters indicate differences between groups.
 
 Fig. 4 A presents an oral optical photograph showcasing three groups of clinical crowns. The contact between the crown and tooth edge of the abutment appeared to be a snug fit based on dental x-ray photography ( Fig. 4 B). Figure 4
 Medical image analysis of prosthetics installed in the oral cavity of subjects in human trials. (A) The optical image of the crown in the mouth is recorded by the camera. (B) Through the dental X-ray record the penetrating images of the crown in the mouth.
 Figure 4 

 Discussion
 The unique structure of the human oral cavity contributes to the complex design of dental restorations, resulting in low accuracy and reproducibility. 22 Therefore, clinical dental restorations often rely on manually customized design and fabrication. 3D accuracy mainly evaluates surface differences and reproducibility of crowns. In the AI design group, the RMS value for the intra-group comparison of the 10 crowns was the lowest, indicating high accuracy and similarity in each crown's design. In contrast, intra-group comparisons of the digital design group showed higher variations, suggesting that even if the same dental technician designs the same tooth, differences can occur. When comparing AI designs with digital designs, RMS values obtained from the STL or scan files fell within a single group ( Table 1 ). It was observed from the color distribution that the interior of the crown exhibited good accuracy, while the main differences lay in the surface of the crown ( Fig. 2 B). Results indicated that the AI-designed crown closely approximated the 3D accuracy and shape of digitally designed crowns.
 Adjacent areas, occlusal height, and the shape of the dental restoration directly impact the comfort of patients. 23 Dentists clinically employ dental floss as a method to measure contact points of restorations. Ideally, dental floss should easily fit into the spaces. 24 Dental technicians utilize occlusal contact registration strips to assess crown abutment and occlusal contact. When 40-μm occlusal paper is inserted between the crown, adjacent teeth, and opposing teeth, it should smoothly slide out, indicating an ideal scenario. Additionally, previous studies indicated that the occlusal clearance of crown restorations ranged approximately 460–520 μm. 25 In this study, AI designed crowns appeared to have greater clearance compared to digital ones ( Fig. 2 C). This could be attributed to the AI algorithm considering the highest (the most prominent) point during the calculation process, resulting in excess space. Nonetheless, the designed crowns in both groups fell within an acceptable range. The previous literature discussed AI calculations of natural tooth appearance, 26 with limited exploration in the context of restoration design and contact relationships. However, the contact relationship of a crown in restorative dentistry significantly impacts its success on natural teeth and its functional performance.
 Teeth affected by caries often lose their protective enamel, increasing the risk of bacterial erosion and issues of subsequent secondary caries. 27 , 28 Currently, the clinical requirement for the margin gap of dental restorations is < 120 μm. 29 Both the AI designed and digitally designed crowns in this study exhibited similar margin gaps that met clinical standards (<120 μm) ( Fig. 2 D). Notably, the AI designed crown mainly differed in its appearance compared to the digitally designed crown ( Fig. 2 B). As a result, it demonstrated favorable adhesion performance at the margins.
 Previous studies primarily relied on dental models for evaluating dental restorations. 30 The surface analysis of clinical crowns in this study yielded results similar to those obtained from the dental models. However, there were differences between AI designed and digitally designed crowns ( Fig. 3 ). The natural abutment tooth surface was uneven and lacked the smoothness of the dental models. Consequently, the distribution of errors on the mesial side of the crown was more prominent compared to the standard model. These findings indirectly impacted the overall RMS value ( Table 2 ). Moreover, evaluating the marginal contact relationship between the restoration and the natural teeth is clinically important. A negative value indicates excessive contact, which can impede the proper loading of the crown. Conversely, insufficient contact can result in food impaction and excessive irritation of the gums. 24 Clinical findings revealed that the digitally designed crowns exhibited a smaller space, necessitating more time for intraoral adjustment ( Table 3 ). While the AI-designed crown displayed a larger occlusal space on the model, the opposite was observed in the oral cavity ( Table 3 ). Natural teeth undergo positional changes and alignment over time. 31 Hence, assessing a crown's performance in a patient's mouth provides a better understanding of its applicability. The AI crown design involved automatically capturing the boundary of the abutment tooth through software to establish the margin line. However, when a dentist trims a tooth, the edge line might not be a smooth, straight line. Consequently, during automatic measurements by software, the point-to-point connection may result in height differences, leading to an uneven edge line. Crowns from both design groups met clinical requirements, measuring <90 μm in all four dimensions ( Table 3 ). This implies that both the AI automatic measurement of the margin line and the digital design achieved a precise fit.
 The goal of clinical dental restorations is to restore oral aesthetics and function. 32 Teeth vary in shape, size, arrangement, and color. 33 The appearance is the most direct indication of the suitability of a restoration. The appearance of the AI designed crown was similar to that of the digital design ( Fig. 4 A). Its size and morphology did not differ from the optically illuminated surface in the mouth. A penetrating image analysis can clearly observe the accuracy of restorations and tooth margins without destroying samples. The contact relationship and margin fit of the crown observed through dental x-rays were consistent with the measured values. No excessive gaps were observed on penetrating radiographs of either crown ( Fig. 4 B). The past literature showed that when the marginal gap is too large, bacteria will remain at the junction and cause secondary caries. 28 This shows that the AI designed crown had good appearance and margin fit.
 The fabrication of dental crowns, which included both design and manufacturing, was a key component of dental technician education. 34 As the precision of digital manufacturing equipment had reached a highly advanced level, the primary challenge lay in crown design. The design of a crown directly influenced the subsequent intraoral procedures performed by dentists, including crown fit and necessary adjustments. In fact, these factors not only affected clinical chair time but also impacted the confidence levels of both patients and practitioners. Therefore, regardless of whether crowns were designed by AI or human digital designers, the ultimate goal remained the creation of crowns that required minimal or no adjustment. 35 , 36 
 However, crown design was inherently part of the overall treatment plan. With the gradual increase in dental artificial intelligence software. 37 The integration of AI in this process raised ethical and medical considerations that required careful attention. Previous research indicated that AI applications in dentistry ultimately needed to be supervised by dentists, who served as the final gatekeepers to ensure patient rights and clinical efficacy. 38 Thus, while AI generated crowns could be optimized to match a patient's oral conditions as accurately as possible, they still required dental professionals to oversee the final outcome and make necessary refinements.
 Based on the findings, AI designed crowns demonstrated good accuracy and fit. The clinical applicability assessment revealed that, aside from differences in crown morphology, spatial design discrepancies existed between AI designed and digitally designed crowns. Therefore, the study's hypothesis was rejected. Nevertheless, both AI-designed and digitally designed crowns met the clinical requirements for crown restorations, indicating that AI designed crowns had significant potential for clinical application. A limitation of this study was that the sample size for clinical applicability was not sufficient to fully establish the feasibility of AI designed crowns for widespread clinical use. Therefore, further clinical validation was necessary to better reflect real clinical conditions.

 Declaration of competing interest
 The authors have no conflicts of interest relevant to this article.
