Repository: ezinternet/dentopedia

File: papers/maharti-2024-calcium-silicate-apatite-deposition-ph.txt
Title: Calcium Silicate-Based Sealers: Apatite Deposition on Root Canal Dentin and pH Variation Analysis
Authors: Indah Yulianto Maharti et al. (Universitas Indonesia)
Journal: European Journal of Dentistry, 2024 Sep 09
DOI: 10.1055/s-0044-1788685 | PMID: 39251206 | PMCID: PMC12020572
Source: PubMed Central full text (cite PubMed; DOI https://doi.org/10.1055/s-0044-1788685)

== Introduction ==

Endodontic treatment failure generally occurs due to microleakage between filling materials, sealer, and root dentin, allowing microorganisms to penetrate the treated root canal and enter the periapical tissues. Root canal obturation forms a fluid-tight barrier to protect periapical tissue from microorganisms and create a conducive environment for healing. A notable recent advancement involves biomaterials designed to integrate with living tissues, promoting functionality while minimizing adverse reactions.

Biomaterials in endodontics now focus on regenerative concepts, aiming not only to form a mechanical seal but also a biological seal that stimulates and modulates healing. "Biological seal" describes biocompatible and bioactive properties of a material in contact with tissue; "mechanical seal" reflects adhesive strength and physical properties. Biological seal formation aligns with the monobloc principle (homogenous fluid-tight unit of the root canal).

Epoxy resin-based sealers are widely recognized as the gold standard. However, studies identify drawbacks: Najafzadeh et al found epoxy resin-based sealers exhibit lower marginal adaptation and tubular penetration than calcium silicate-based sealers. Silicone oils in AH Plus may cause shrinkage between sealer and dentin, facilitating bacterial penetration. Calcium silicate-based sealers achieve greater tubular penetration, possibly due to smaller bioceramic particle size. Calcium silicate-based sealers are bioactive materials and a relevant alternative to epoxy resin-based sealers.

Bioactive materials elicit specific biological responses from the material surface, leading to a bond between tissue and material. Biomineralization is the material's ability to form an apatite-like layer on the surface when in contact with physiological fluid; this involves a pH increase, mineral ion release, and apatite structure formation. Apatite formation enhances sealing ability, fills porous areas, contributes to dentin biomineralization, and protects the root canal from bacteria and toxins.

Calcium silicate-based sealers can induce hydroxyapatite precipitation on root dentin and form a mineral layer. The latest generation is available premixed, providing uniform consistency without mixing. Ceraseal (Meta Biomed Co., Cheongju, Korea) is a premixed calcium silicate-based endodontic sealer. AH Plus Bioceramic (Dentsply Sirona, United States) is another premixed calcium silicate-based sealer, an innovation over the previous AH Plus generation.

Several parameters indicate biomineralization ability: induction of carbonate apatite formation on the surface and changes in pH values during ion release. Reyes-Carmona et al (2009) found Portland cement soaked in PBS formed petal-like crystal precipitation on day 14. Biomineralization analysis examines the interfacial apatite layer between dentin and cement using SEM, confirmed by EDX. Calcium silicate-based materials reach their peak on day 7 and decrease on day 14. Apatite formation occurs simultaneously with pH changes due to ion exchange during setting; pH measurement thus assesses biomineralization ability.

This study investigated and compared the biomineralization ability of two premixed calcium silicate-based sealers (AH Plus Bioceramic and Ceraseal) via apatite deposition on root canal dentin and pH increases after immersion in PBS. Null hypothesis: no significant differences in apatite deposition and pH values between the sealers.

== Materials and Methods ==

Ethical approval: KEPKG-FKGUI 07/Ethical Approval/FKGUI/III/2023, protocol 050100223. Experimental laboratory study at the Faculty of Dentistry, Universitas Indonesia, Jakarta, and BRIN Serpong Laboratory, Feb–Mar 2023. Two tests: apatite deposition test and pH value test.

Sample size — apatite deposition test: 15 mandibular second premolars extracted for orthodontic needs. Inclusion: ~25 mm long, single straight root, single root canal, closed apex. Exclusion: fractures/cracks/defects, root resorption, previously treated canals. pH value test: sealers placed into molds, three molds per group (n = 3 per group; measured three times per sample, average recorded).

Apatite deposition test: Postextraction teeth immersed in 0.9% saline at room temperature. Endodontic access with endo access bur; cleaning and shaping by crown-down with ProTaper Gold up to F3. Final irrigation: 2.5% NaOCl and 17% EDTA activated by sonic activation (Endoactivator). Canals dried with endodontic suction (5 s) and paper points (1 s). Gutta-percha cone F3 inserted. Samples randomly assigned to three groups (total n = 15):
- Group I: AH Plus Bioceramic sealer (n = 5)
- Group II: Ceraseal sealer (n = 5)
- Group III: root canal dentin without sealer, immersed in PBS as control (n = 5)

Obturation per manufacturer guidelines. After obturation, specimens placed in incubator at 37°C, 100% humidity for 24 h to set. Then immersed in PBS for 14 days, PBS changed every 5 days. After 14 days, roots cut horizontally perpendicular to root axis, 5 mm from apex, using water-cooled diamond saw; dried 12 h; coated with platinum; observed with SEM/EDX (Jeol/Korea).

Apatite layer area at the dentin–sealer interface determined from EDX composition and morphology. Measurement: 50 lines drawn perpendicular to the outer boundary of dentin and root canal filling to find average thickness; repeated twice per group; average apatite deposition at interfacial layer calculated with ImageJ.

pH value determination: Sealers placed in molds (height 2 mm, diameter 5 mm), incubated at 37°C, 100% humidity for 24 h to set. After setting, removed from molds and placed in PBS. Baseline PBS pH measured first. pH measured on days 0, 7, and 14 using a calibrated digital pH meter (Hanna, United States).

Statistics: Mann–Whitney post hoc test for apatite deposition differences between AH Plus Bioceramic and Ceraseal (µm). ICC for inter-observer consistency. One-way ANOVA for pH differences among the three groups. Significance p < 0.05.

== Results ==

SEM at ×1,000 distinguished three areas: dentin, interfacial layer, and root canal filling. Apatite mineral deposits found on root canal dentin surface in both sealer groups after 14 days.

AH Plus Bioceramic: interfacial layer showed thin apatite with cloud-like morphology and irregular edges precipitated on dentin walls. Average Ca/P ratio in interfacial layer = 2.01; Ca/P in root canal dentin = 1.61.

Ceraseal: interfacial layer showed apatite deposits with granular, irregular morphology and uneven contours, mixed gray and white coloration. Average Ca/P ratio in interfacial layer = 4.01; Ca/P in root canal dentin = 1.71.

ICC = 0.998 (reliable). Significant difference in interfacial-layer apatite deposition area between groups (p < 0.05); Ceraseal had higher average deposition.

Apatite deposition (median [min–max], µm):
- AH Plus Bioceramic: 18.49 (18.02–19.43)
- Ceraseal: 23.65 (21.93–25.78)  [significantly higher, p < 0.05]

pH values (mean ± SD):
Time | Control | Ceraseal | AH Plus Bioceramic
0 h  | 7.4 ± 0.005 | 7.4 ± 0.01  | 7.43 ± 0.02
7 d  | 7.39 ± 0.003 | 11.29 ± 0.08 | 9.32 ± 0.79
14 d | 7.39 ± 0.004 | 11.48 ± 0.04 | 9.19 ± 0.73

AH Plus Bioceramic increased on day 7 then decreased; Ceraseal continued to increase through day 14. At days 7 and 14, significant pH differences among control, AH Plus Bioceramic, and Ceraseal (p < 0.05); Ceraseal highest, AH Plus Bioceramic lower alkalizing activity. Within-group differences between days 7 and 14 were not statistically significant for either sealer.

== Discussion (key points) ==

PBS (phosphate 9–10 mM, body-like pH/osmolarity) modulates biomineralization better than distilled water. Both sealers deposited apatite on root canal dentin. Cloud-like thin apatite on day 14 is consistent with Gandolfi et al (2010); morphology becomes denser/more compact with prolonged immersion (Reyes-Carmona 2009). EDX showed Ca, P, O with small Si in the interfacial layer; PBS contains no Ca, so Ca in the interfacial layer indicates a precipitation reaction. Both Ca/P ratios (2.01, 4.01) exceed hydroxyapatite (Ca/P = 1.67), attributed to ongoing biomineralization with low phosphorus content (cf. Prati & Gandolfi 2015). Mineral infiltration zone forms on dentin walls.

Ceraseal particle size 0.3–68 µm (AH Plus Bioceramic particle size not yet studied). Ceraseal has a higher calcium silicate proportion than AH Plus Bioceramic, explaining greater apatite deposition and higher pH; AH Plus Bioceramic reduced calcium silicate and increased zirconium dioxide. High calcium silicate forms more silanol groups (nucleation sites for hydroxyapatite). Zirconium dioxide enhances biological properties (osteoblast adhesion/proliferation, mineral deposition) but high calcium hydroxide is toxic at high alkalinity.

pH rises in the first 24 h from early hydration releasing calcium hydroxide. AH Plus Bioceramic pH decreased days 7→14 (hydroxide combining with OH sites in apatite, forming precipitation; not statistically significant). Ceraseal pH increased days 7→14 (higher calcium silicate → more ion release; not statistically significant). Results differ from Zamparini et al (2022), which showed a pH decrease for both from 24 h (possibly different measurement methods); but consistent with Zamparini in Ceraseal showing higher alkalinity and calcium release than NeoSealer Flo and AH Plus Bioceramic. Null hypothesis rejected.

Limitations: restricted observation period; analysis confined to SEM/EDX (mineral phase unidentified); in-vitro only — in-vivo validation needed.

== Conclusion ==

Ceraseal demonstrated superior biomineralization potential vs AH Plus Bioceramic: higher average interfacial apatite deposition and consistently higher pH at days 7 and 14. AH Plus Bioceramic pH decreased days 7→14 while Ceraseal increased.

File: papers/malgaj-2026-cantilever-zirconia-rbfdp-alumina-coating.txt
[ABSTRACT-ONLY — PubMed, full text not retrieved (no PMC). PMID 41761438]

TITLE: Eight-Year Clinical Performance of Cantilevered Zirconia Resin-Bonded Fixed Dental Prostheses: A Randomized Controlled Trial Evaluating the Effect of Nanostructured Alumina Coating.

AUTHORS: Tine Malgaj, Andraž Kocjan, Mutlu Özcan, Peter Jevnikar.

JOURNAL: Journal of Esthetic and Restorative Dentistry (J Esthet Restor Dent). 2026 Feb 27; 38(7):1386-1394.

DOI: 10.1111/jerd.70130

ABSTRACT:
To evaluate the clinical performance of cantilevered zirconia resin-bonded fixed dental prostheses (RBFDPs) pretreated with nanostructured alumina coating (NAC) as a non-invasive surface modification alternative to airborne-particle abrasion (APA).

In this prospective, randomized, controlled clinical trial, 57 patients requiring replacement of a maxillary or mandibular incisor received 64 zirconia RBFDPs, randomly assigned to APA (n = 32) or NAC (n = 32) groups. APA surfaces were air-abraded with 50-μm alumina, whereas NAC surfaces were coated with NAC. Restorations were further classified by pontic position. Retention and survival rates were analyzed using Kaplan-Meier and log-rank tests; patient-specific factors were assessed with Mann-Whitney U and Fisher's exact tests (α = 0.05). Debonded surfaces were examined under scanning electron microscopy.

Over a mean observation period of 61.4 ± 22.1 months (range, 8.3-97.4 months), six debondings occurred, corresponding to an overall survival rate of 100% and retention rates of 88.4% for NAC and 89.1% for APA (p = 0.99), with no significant differences among pontic groups (p = 0.18). Failures were predominantly adhesive, characterized by partial coating delamination at the NAC-zirconia interface.

NAC-pretreated zirconia RBFDPs achieved mid- to long-term retention comparable to APA and represent a minimally invasive, clinically reliable pretreatment alternative.

NAC provides a minimally invasive zirconia pretreatment, particularly for RBFDPs fabricated from damage-prone translucent zirconia, mitigating mechanical failures while maintaining long-term retention comparable to APA.

KEYWORDS: airborne-particle abrasion; bond strength; nanostructured alumina coating; randomized controlled clinical trial; resin-bonded fixed dental prostheses; zirconia.

MESH: Zirconium; Aluminum Oxide; Nanostructures; Prospective Studies; Denture, Partial, Fixed, Resin-Bonded; Surface Properties.

File: papers/marinkovic-2026-metal-zirconia-vs-acrylic-full-arch-sr-ma.txt
Source: PubMed Abstract PMID 42434215 (PMC open access: PMC13354045)
PMID: 42434215
PMCID: PMC13354045
DOI: 10.4317/jced.63882
Title: Prosthetic and Biological Complications of Metal-Zirconia versus Metal-Acrylic Implant-Supported Screw-Retained Complete-Arch Prostheses: A Systematic Review and Meta-Analysis
Authors: Marinkovic D, Gutiérrez R, Frey M, Collao F, Moreno Y, Miranda C
Journal: J Clin Exp Dent. 2026 Apr 25;18(5):e704-e715
Retrieved: 2026-10-06 via PubMed abstract

== ABSTRACT ==

BACKGROUND: Full-arch implant-supported screw-retained prostheses are widely used for the rehabilitation of edentulous patients. Conventional metal-acrylic hybrid prostheses have demonstrated acceptable clinical outcomes, however, mechanical complications, prosthetic wear, and biological issues remain concerns. Monolithic zirconia prostheses with a metallic substructure have been proposed as an alternative, potentially improving long-term clinical performance.

MATERIAL AND METHODS: A systematic review and meta-analysis were conducted following predefined eligibility criteria. A comprehensive search of CENTRAL, PubMed, Embase, and Epistemonikos databases was performed for studies published between 2000 and 2025. Non-randomized clinical studies with a minimum follow-up of 1 year comparing full-arch implant-supported screw-retained metal-zirconia prostheses with metal-acrylic prostheses were included. Fully monolithic zirconia restorations, partial fixed prostheses, and non-full-arch rehabilitations were excluded. Risk of bias was assessed using the ROBINS-I tool, and the certainty of evidence was evaluated according to the GRADE approach. Quantitative synthesis was conducted when appropriate.

RESULTS: Twelve studies fulfilled the inclusion criteria, with eleven included in the meta-analysis. Metal-zirconia prostheses showed significantly lower prosthetic wear (RR=0.29; 95% CI, 0.14-0.59) and a reduced risk of peri-implantitis (RR=0.67; 95% CI, 0.47-0.96). Marginal bone loss favored metal-zirconia prostheses (SMD=0.36). Trends toward improved prosthesis survival (RR=1.05) and reduced prosthesis loss (RR=0.09) were observed. No significant differences were found regarding implant survival, framework fractures, esthetics, or speech. Most studies exhibited moderate to critical risk of bias, mainly due to confounding factors.

CONCLUSIONS: Within the limitations of predominantly non-randomized evidence, metal-zirconia implant-supported screw-retained complete-arch prostheses demonstrate a more favorable clinical profile than metal-acrylic prostheses, particularly in terms of prosthetic wear, peri-implantitis, and marginal bone loss. Although overall survival rates were comparable, trends toward improved prosthesis longevity were observed. Well-designed randomized clinical trials with long-term follow-up are required to confirm these findings.

File: papers/matys-2025-osseointegration-zirconia-implants-calcium-phosphate.txt (part 1 of 2)
TITLE: Enhancing Osseointegration of Zirconia Implants Using Calcium Phosphate Coatings: A Systematic Review
DOI: 10.3390/ma18194501

1. Introduction

Among ceramic biomaterials, yttria-stabilized tetragonal zirconia polycrystal (Y-TZP) has been gaining more attention as a substitute to titanium in implantology, as it exhibits favorable mechanical and biological properties. The high flexural strength, fracture resilience, and hardness of Y-TZP ensure sufficient resistance to biomechanical loads in the oral environment [,]. Its tooth-like white color provides a significant esthetic advantage over titanium, especially in the anterior maxilla, where gingival transparency may compromise visual outcomes []. Beyond dentistry, zirconia ceramics have also been investigated in orthopedic applications, including knee and hip prostheses, owing to their resistance to wear and low friction coefficient [,]. Zirconia demonstrates favorable biological properties, including high biocompatibility, low allergic potential, and diminished bacterial biofilm adherence, which may decrease the risk of peri-implantitis [,]. Despite these advantages, the osseointegration capability of zirconia implants has been reported to be inferior or less predictable in comparison with titanium implants []. Preclinical studies show that zirconia can achieve comparable bone-to-implant contact (BIC) to titanium after appropriate surface modification, but clinical performance is still less consistent []. Nevertheless, it is crucial to emphasize that although zirconia demonstrates excellent mechanical strength, high biocompatibility, and favorable esthetic properties, its surface is considered relatively bioinert. Unlike titanium, which naturally forms a stable oxide layer supporting direct bone bonding, untreated zirconia exhibits lower protein adsorption and reduced cellular attachment, resulting in less predictable osseointegration. This intrinsic limitation provides a strong rationale for surface modification. In particular, calcium phosphate coatings are of great interest because they not only counteract zirconia’s bioinert character but also create a bioactive interface that resembles natural bone mineral, thereby enhancing early bone formation and long-term stability of the implant. Therefore, various strategies of surface modifications have been extensively explored to improve the bioactivity of zirconia [,]. Among these approaches, calcium phosphate (CaP) coatings are especially promising, as they replicate the inorganic bone phase and markedly enhance osteoconduction in both dental and orthopedic applications [,] ().

Calcium phosphate ceramics, including β-tricalcium phosphate (β-TCP), hydroxyapatite (HA) and octacalcium phosphate (OCP), are widely acknowledged for their chemical resemblance to bone mineral composition and their capacity to enhance osseointegration []. HA is the most extensively studied, providing excellent osteoconductivity, strong bioactivity, and favorable cell adhesion properties []. β-TCP, in contrast, is more resorbable, promoting dynamic bone remodeling [,]. OCP is considered a precursor phase in biomineralization and has been shown to rapidly nucleate and integrate onto zirconia substrates, offering strong interfacial bonding [,]. Biphasic calcium phosphate (BCP) which is a mixture of HA and TCP, balances stability and resorption, supporting controlled bone remodeling []. CaP coatings are also employed in orthopedic implants (e.g., hip stems, spinal cages) to promote early fixation and long-term integration in load-bearing sites []. Ion-substituted CaPs (Mg, Sr, Zn) further enhance osteoblast proliferation and differentiation while imparting antibacterial effects [,]. Thus, CaP coatings provide not only a bioactive interface but also versatile functionalities, expanding their potential use from dentistry to orthopedic implantology ().

Multiple deposition techniques have been developed for applying CaP coatings onto zirconia implants, each influencing morphology, roughness, crystallinity, and adhesion strength. The sol–gel method enables the fabrication of thin, uniform HA layers with high adhesion and tunable porosity []. Biomimetic deposition replicates natural bone mineralization, producing OCP and BCP coatings with bioactive properties []. Physical vapor deposition (PVD) and magnetron sputtering allow precise control of thickness and composition []. Laser-assisted modifications (Nd:YAG, CO) increase surface wettability and roughness, thereby improving CaP adhesion and cellular interactions [,]. Hybrid approaches combining mechanical surface texturing with biomimetic deposition have improved coating durability under cyclic loading []. Such strategies not only improve performance in dentistry but are also relevant for orthopedic load-bearing implants, where coating adhesion and mechanical reliability are critical (see).

CaP-coated zirconia implants have shown significant biological benefits in vivo and in vitro. HA- or OCP-coated surfaces enhance the activity of alkaline phosphatase (ALP), osteoblast proliferation, and the expression of osteogenic genes compared with uncoated zirconia []. Ion-doped coatings (Mg, Sr) further accelerate osteoblast differentiation and mineralization while potentially reducing peri-implant bacterial colonization []. In vivo animal studies confirm significantly higher BIC values for CaP-coated zirconia compared with uncoated implants, reaching levels similar to titanium []. Morphology strongly influences outcomes, as porous or nanostructured CaP coatings promote early bone apposition and vascular infiltration [,]. In orthopedics, similar trends are reported, where CaP-coated zirconia and other ceramics support stable fixation and reduce micromotion at the bone–implant interface [,]. These findings indicate that CaP coatings can overcome the bioinert nature of zirconia and extend its applicability across both dental and orthopedic implantology.

Several systematic reviews have discussed calcium phosphate coatings in the context of bone implants. Most of these works, however, focused primarily on titanium, which remains the clinical gold standard, and mentioned zirconia only briefly or grouped it together with other ceramic substrates [,]. For example, Bral et al. [] provided a comprehensive overview of CaP-coated titanium implants, emphasizing their clinical success, while López-Valverde et al. [] summarized general surface modification strategies for ceramics without a zirconia-specific analysis. This review seeks to thoroughly assess the latest evidence concerning the impact of calcium phosphate coatings on the osseointegration of zirconia implants. It encompasses studies from the past two decades across dental and orthopedic applications, including in vivo, in vitro, and preliminary clinical investigations. Attention is given to the type of CaP used (HA, β-TCP, OCP), deposition methods, and biological outcomes (cell proliferation, ALP activity, BIC values). To date, no comprehensive review has synthesized these aspects into a unified perspective. By addressing this gap, our work provides a foundation for future translational research and highlights the potential of CaP-coated zirconia implants as bioactive solutions for both dentistry and orthopedics.

2. Materials and Methods

2.1. Focused Question

The systematic review adhered the PICO framework [] in the following manner: In patients receiving zirconia dental implants (P), does the addition of a calcium phosphate coating (I), compared with uncoated zirconia implants (C), result in improved osseointegration (O)?

2.2. Protocol

The process of study selection was presented using a PRISMA flow diagram () []. This systematic review was conducted in accordance with the Preferred Reporting Items for Systematic Reviews and Meta-Analyses (PRISMA) Statement []. In addition, the review was preregistrated on the Open Science Framework (OSF) at the provided link:(accessed on 22 August 2025).

2.3. Eligibility Criteria

Eligibility for inclusion was determined based on the following criteria [,,,,,,]:

Studies were excluded if they fulfilled any of the subsequent criteria, as determined by the reviewers [,,,,,,]:

No limitations were imposed concerning the year of publication.

2.4. Information Sources, Search Strategy and Study Selection

An electronic search was carried out in July 2025 across five major databases: PubMed, Scopus, Web of Science (WoS), Embase, and the Cochrane Library. For each source, database-specific syntax was applied to capture studies concerning zirconia implants coated with calcium phosphate.

PubMed: The query combined title and abstract terms:

(“calcium phosphate”[Title/Abstract] OR “calcium phosphates”[Title/Abstract] OR TCP[Title/Abstract] OR “tricalcium phosphate”[Title/Abstract] OR β-TCP[Title/Abstract]) AND (zirconia[Title/Abstract] OR zirconium[Title/Abstract]) AND (implant[Title/Abstract] OR implants[Title/Abstract]).

Scopus: The search string was restricted to titles, abstracts, and keywords:

TITLE-ABS-KEY(“calcium phosphate” OR “calcium phosphates” OR TCP OR “tricalcium phosphate” OR β-TCP) AND TITLE-ABS-KEY(zirconia OR zirconium) AND TITLE-ABS-KEY(implant OR implants).

Web of Science (WoS): The Topic Search (TS) field was used:

TS = (“calcium phosphate” OR “calcium phosphates” OR TCP OR “tricalcium phosphate” OR β-TCP) AND TS = (zirconia OR zirconium) AND TS = (implant OR implants).

Embase: Terms were restricted to title and abstract fields:

(‘calcium phosphate’:ti,ab OR ‘calcium phosphates’:ti,ab OR TCP:ti,ab OR ‘tricalcium phosphate’:ti,ab OR β-TCP:ti,ab) AND (zirconia:ti,ab OR zirconium:ti,ab) AND (implant:ti,ab OR implants:ti,ab).

Cochrane Library: A simplified syntax was applied:

(“calcium phosphate” OR “tricalcium phosphate” OR TCP OR β-TCP) AND (zirconia OR zirconium) AND (implant OR implants).

Only peer-reviewed full-text articles meeting the eligibility criteria were chosen for additional analysis.

2.5. Data Collection Process and Data Items

Five researchers (A.K., J.K., W.Z., K.O., N.S.) separately performed the screening and data extraction. For each eligible study, information was gathered regarding the first author, article title, study design, year of publication, type of laser used, and the reported outcomes of osseointegration. All extracted data were organized in a standardized Excel spreadsheet to ensure consistency and traceability.

2.6. Risk of Bias and Quality Assessment

In the preliminary initial screening stage, two reviewers evaluated the titles and abstracts independently to reduce possible bias. The level of concordance between them was quantified using Cohen’s kappa (κ) statistic. Any differences in study selection were discussed and resolved until consensus was reached [].

2.7. Quality Assessment

Two reviewers (M.D. and J.M.), blinded to each other’s assessments, assessed the methodological quality of the selected studies utilizing the Joanna Briggs Institute (JBI) checklist for quasi-experimental (non-randomized) designs []. Every item on the checklist was evaluated using four possible responses: “yes,” “no,” “unclear,” or “not applicable.” Discrepancies between reviewers were resolved through discussion until consensus was achieved. The level of inter-rater agreement was evaluated with Cohen’s kappa, computed using MedCalc software (version 23.1.7, MedCalc Software Ltd., Ostend, Belgium). The resulting κ value of 0.82 (< 0.001) reflected an excellent level of reliability and consistency among the reviewers.

3. Results

3.1. Study Selection

shows the study selection procedure according to the PRISMA guidelines. The preliminary search of Scopus, PubMed and WoS yielded 394 possibly relevant records. At this stage, a number of articles rejected for the following reasons: many papers investigated titanium implants rather than zirconia; others did not involve surface functionalization with calcium phosphate coatings; and additional papers were reviews, case reports, editorials, or conference abstracts rather than original research. Only full-text research articles written in English and focusing on zirconia dental implants with calcium phosphate functionalization were considered eligible for inclusion. During the titles and abstracts screening, 367 papers were excluded for failing to meet the criterion of inclusion, leaving 27 studies for full evaluation. Ultimately, these 27 articles were evaluated in the review. The considerable heterogeneity of the included studies prevented the conduct of a meta-analysis.

3.2. General Characteristics of Included Studies

In total, twenty-seven studies followed the inclusion criteria for this systematic review. Their key characteristics are listed in. The central research question addressed was whether calcium phosphate coatings on zirconia implants contribute to improved osseointegration.

Several investigations focused on developing and optimizing coating techniques, like laser-assisted β-TCP deposition [,], RF-magnetron sputtering [,], wet powder spraying [,], biomimetic methods [,,], and ion beam-assisted deposition [,,]. Others explored the incorporation of hydroxyapatite using aerosol deposition [,], functional biomolecules such as BMP-2 [] or FGF-2 with low molecular weight heparin [], and antimicrobial or drug-loaded nanoparticles [,].

A high number of studies combined physicochemical and mechanical analyses with in vitro evaluations of osteoblast adhesion, proliferation, and differentiation [,,,,,,,,,], while others additionally performed in vivo assessments in animal models, mainly dogs, rabbits, and rats [,,,,]. The early contact between bone and implant, as well as the bone formation showed to be significantly improved in several in vivo studies using hydroxyapatite or calcium phosphate-modified zirconia implants [,,].

Some authors aimed to create multifunctional or hybrid coatings, introducing silver nanoparticles for antibacterial activity [], antibiotic-loaded biomimetic CaP layers [], or biohybrid systems combining β-TCP coatings with stem cell layers to regenerate periodontal ligament structures []. Other approaches involved surface modifications at the nanoscale, such as mesoporous zirconia nanocapsules for biomineralization precursor delivery [] or amino acid–based chemical grafting to promote calcium phosphate nucleation [].

materials-18-04501-t001_Table 1

Table 1

General Characteristics of Included Studies.

Study

Aim of the Study

Material and Methods

Results

Conclusions

Safi []

Evaluation of β-TCP coating applied to zirconia substrate using Nd:YAG laser as a potential method for functionalizing dental implants.

β-tricalcium phosphate (β-TCP) layer applied to zirconia using direct laser melting.Analyses:- Field emission scanning electron microscope (FESEM),- Energy Dispersive X-ray (EDX) line scan,- X-ray diffraction (XRD),-Vickers hardness,-nanoindentation (elastic modulus).

-~27 μm thick coating with good adhesion and dual-layer structure (1–2 μm dense + 25 μm porous).-β-TCP confirmed with proper chemical composition and Ca/P ratio.-Hardness 545–690 HV, elastic modulus matched natural bone.

Laser-applied β-TCP on zirconia shows good adhesion, biocompatibility, and mechanical properties suitable for dental implants.Laser melting is an effective zirconia implant functionalization method.

Safi []

Development and evaluation of biohybrid dental implants coated with β-TCP (on zirconia and titanium) integrated with stem cell layers to regenerate periodontal ligament (PDL).

Zirconia and titanium implants coated with β-TCP via Nd:YAG laser. Periodontal Ligament Stem Cells (PDLSCs) and Bone Marrow Mesenchymal Cells (BMMSCs) from rabbits cultured separately and in co-culture, applied to implants and implanted in rabbit mandibles for 45 or 90 days. Microscopy:-H&E,-FESEM,-immunofluorescence;-evaluated periostin expression, PDL width, and fiber attachment.

-β-TCP-only implants integrated well with bone but did not form PDL-like tissue.-Implants with PDLSC or co-cultures formed PDL-like tissue with periostin expression. Co-cultures were most effective.-No difference between titanium and zirconia.

Zirconia implants with β-TCP and engineered stem cell layers can regenerate PDL, forming biohybrid implants.PDLSC and BMMSC co-cultures were the most effective, suggesting potential for next-gen PDL-functional implants.

Kozelskaya []

Comparison of biological, mechanical physicochemical, properties of Ca-P coatings applied to ZrOsubstrates via RF magnetron sputtering using various Ca-P powders.

Yttria-stabilized ZrOceramic plates coated with 5 Ca-P powders:-calcium phosphate tribasic (CPT),-HA, monophosphate,-calcium phosphate dibasic dehydrate (DCPD),-calcium pyrophosphate powder (CPP). Characterized for:-morphology,-thickness,-hardness,-chemical composition,-MSC adhesion/survival. Tools:-AFM,-SEM-EDX,-nanoindentation,-FTIR,-wettability,-fluorescence.

-Best MSC adhesion and coverage with CPT coating, (closest mechanically to ZrO)-All coatings amorphous but differed in surface properties.-HA most hydrophilic, CPT most hydrophobic.-No cytotoxicity observed.

CPT is the most promising for future ceramic dental implant research.In vivo studies are required to confirm osteoinductive potential.

Pardun []

Assessment of the impact of mixed zirconia–calcium phosphate (TZ-CP) coatings on dental implants regarding coating stability, mechanical strength, and bioactivity.

Zirconia discs and implants coated with different TZ:CP ratios using wet powder spraying.Analyses:-SEM,-XRD,-roughness,-B3B test,-scratch resistance,-Carelease,-SBF immersion.Cell studies:-osteoblast proliferation,-morphology,-ALP activity.

-Higher TZ content increased coating stability and strength;-higher CP increased bioactivity and Carelease.1:1 and 2:1 TZ:CP ratios had best balance.-Better osteoblast proliferation with more TZ.

TZ-CP coatings offered a tunable balance between bioactivity and mechanical stability.Ratios of 1:1 and 2:1 showed optimal outcomes for dental implants with good adhesion, cell response, and osseointegration.

Stefanic []

Development of a simple, fast biomimetic method for depositing octacalcium phosphate (OCP) coatings on zirconia (Y-TZP) to enhance bioactivity for implant use in dentistry.

Two-step biomimetic coating using CPS1 (pH 7.4) and CPS2 (pH 7.0).Step 1: soak in CPS1 (1 h) to form thin Ca-P layer.Step 2: soak in CPS2 (1–24 h) for thick OCP layer.Characterization:-SEM,-TEM,-XRD,-FTIR,-NGIA,-AFM,-profilometry,-adhesion test.

-First step formed thin (~200 nm) Ca-P layer. Second step gave continuous ~5 µm lamellar OCP coating.-Strong adhesion (94–95% retention; ASTM 4B).-Coatings contained CDHA and OCP phases.

A reproducible, fast method was developed for OCP coatings that are uniform, stable, and suitable for dental implants.Thickness can be controlled, and method allows future bioactive molecule incorporation.

Pardun []

Development and characterization of a mixed calcium phosphate and zirconia oxide (TZCP) coating applied via wet powder spraying (WPS) on zirconia implants to enhance bioactivity and mechanical strength.

CP, TZ, and TZCP coatings applied via WPS, sintered at 1500 °C.Characterization:-SEM,-EDX,-AFM,-GI-XRD,-profilometry,-scratch and bone tests,-B3B bending test,-EDX elemental mapping.In vitro tests on bovine bone and polyurethane foam.

-TZCP had uniform, porous (~17%) coatings with ~4 µm roughness and no cracks.-CP had cracks, low adhesion, and damage.-Only TZ and TZCP passed scratch tests.-TZCP had strength similar to uncoated zirconia (~1023 MPa).-TZCP maintained integrity after implantation; CP failed.

TZCP showed more effective adhesion and stability than CP and similar to TZ.WPS allows coatings on complex zirconia implant shapes with good quality.In vivo studies needed to confirm bioactivity.

AlFarraj []

Evaluation of bone contact with zirconia and titanium implants, with or without hydroxyapatite (HA) coating.

32 implants (16 Ti, 16 Zr; half with HA) implanted in 16 rabbits. After 8 weeks, samples analyzed histologically and histomorphometrically for bone-implant contact (BIC).

Mean BIC:-Zr—45.1%,-Ti—45.5%,-Zr + HA—60.3%,-Ti + HA—59.8%.No inflammation, good integration across all groups.

Zirconia and titanium implants show similar bone integration.HA coating did not provide significant benefit in the 8-week rabbit model.

Yang []

Development of a high-strength, multilayered hydroxyapatite (HA)/tri-calcium phosphate (TCP) coating on porous zirconia substrates to create load-bearing, osseointegrative scaffolds suitable for bone repair implants.

A zirconia core enriched with HA was presintered to form microporosity. Three HA-based coating layers-pure HA,-HA with alumina/zirconia,-transitional HA-zirconiawere applied using slip-coating and co-sintered at 1300 °C.Characterization:-mechanical testing,-SEM/FIB imaging,-in vitro biocompatibility assays with L929 fibroblasts

The composite showed high bending strength (321 MPa) and strong coating adhesion (~24.5 MPa).The coating featured interconnected pores (1–50 µm) and excellent interfacial bonding.Cell viability exceeded 90%, and SEM confirmed good cell adhesion and morphology.

The layered HA/TCP-zirconia scaffold offers a promising solution for load-bearing implants, with excellent mechanical performance and biocompatibility.

Kong []

Evaluation of zirconia–alumina (ZA) nanocomposites modified with hydroxyapatite (HA) to enhance biocompatibility while maintaining high mechanical strength for use in load-bearing dental or orthopedic implants.

ZA nano-composite powder (80% ZrO, 20% AlO) was synthesized via the Pechini process. Composites containing up to 40 vol% HA were fabricated by hot-pressing at 1400 °C.Characterization:-flexural strength (four-point bending)-proliferation of MG63 and HOS-alkaline phosphatase (ALP) activity in vitro.

Mechanical: Flexural strength decreased with increasing HA content but remained high (e.g., 1270 MPa at 5% HA).Structural: Biphasic calcium phosphate (HA/TCP) formed during sintering; uniform microstructure retained.Biological: Both cell proliferation and ALP activity showed significant elevation with HA content. At 40% HA, both parameters were comparable to pure HA, indicating excellent biocompatibility.

Promising balance between strength and bioactivity.A 30% HA content was optimal for applications requiring both mechanical support and enhanced osseointegration.

Lee []

Assessment of hydroxyapatite (HA) coating on 3Y-TZP zirconia using aerosol deposition (AD) to improve surface bioactivity without compromising mechanical properties.

HA powder was deposited onto zirconia disks using the AD technique at room temperature.Characterization:-surface roughness,-morphology (SEM),-crystal structure (XRD),-adhesive strength,-adhesion of MG63 cells-proliferation of MG63 cells,-ALP activity.

Surface: Coated zirconia had rougher surfaces with evenly distributed HA particles and maintained crystalline HA structure.Adhesion: Coating adhesion strength reached ~21 MPa.Biological: Enhanced MG63 cell adhesion, proliferation, and ALP expression were observed compared to uncoated zirconia.

Aerosol-deposited HA coatings improve zirconia bioactivity while preserving mechanical properties.The method provides a viable approach for enhancing osseointegration of zirconia-based implants.

Ferguson []

To assess the in vitro and in vivo performance of calcium phosphate–coated zirconia implants produced by ion beam-assisted deposition (IBAD).

Zirconia implants were coated with calcium phosphate using IBAD, which creates a dense, nanocrystalline layer. Coated and untreated implants were evaluated for:In vitro:-surface properties,-crystallinity,-MG63 cell proliferation.In vivo:-implants were applied into rat femurs and assessed after 4 and 12 weeks using histology and histomorphometry.

Surface: IBAD created a uniform, nanostructured coating without cracking or delamination.In vitro: Coated implants significantly enhanced MG63 cell proliferation.In vivo: Coated implants showed better bone-to-implant contact (BIC) at both time points, with more rapid and extensive new bone formation than controls.

IBAD calcium phosphate coatings improved both early and long-term osseointegration of zirconia implants, making them a promising option for load-bearing dental and orthopedic applications.

Kim []

Development of calcium phosphate-coated porous zirconia scaffolds with controlled dissolution rates to enhance osteoblast differentiation and osseointegration.

Porous zirconia samples were produced using a polyurethane foam template and coated with five types of calcium phosphate:-hydroxyapatite (HA),- tricalcium phosphate (TCP),-fluorapatite (FA),- HA + TCP,- HA + FA.An intermediate FA layer was used to stabilize HA during sintering. Coated scaffolds were heat-treated.Characterization:- SEM- XRD- Carelease,MG63 and HOS cell culture assessment:-morphology,-proliferation,-ALP activity

All coatings uniformly applied—XRD confirmed structural stability, with the FA layer preventing phase transformation.Dissolution rates varied by composition:-The highest in case of TCP-The lowest in case of FA.HA-containing coatings (especially HA + FA and HA + TCP) marked elevated ALP activity, suggesting improved osteoblastic differentiationCell proliferation comparable across all groups.

New coatings provide both structural integrity and biological activity.Coatings with HA and FA balance dissolution and bioactivity, supporting their use in bone-regenerative applications requiring gradual ion release and enhanced cell differentiation.

Langhoff []

Evaluation of osseointegration and early bone reaction to zirconia implants coated with calcium phosphate (CaP) in a preclinical canine model.

Zirconia implants were coated with a 15 µm thick layer of calcium phosphate using a low-temperature coating process and then inserted into the mandibles of six dogs—each received both coated and uncoated zirconia implants in a split-mouth design. Histological analysis was conducted 1, 2, and 4 weeks after implantation to assess:- bone formation;-bone-to-implant contact (BIC).

CaP-coated implants demonstrated a more rapid bone apposition in early stages.At 1 week, coated implants exhibited new bone trabeculae directly attached to the surface.BIC was significantly higher in coated implants at week 1, but differences decreased over time.

The application of calcium phosphate coating on zirconia implants has the potential to enhance the initial phases of osseointegration.Surface modification may be advantageous for enhancing initial bone healing and implant stability.

Cheng []

To develop and optimize calcium phosphate coatings on zirconia using ion beam-assisted deposition, with the goal of enhancing surface bioactivity and improving osseointegration

HA coatings were applied to Y-TZP zirconia substrates using ion beam-assisted deposition at low temperature.Characterization:-SEM,-EDS,-XRD,- scratch testing (adhesive strength)MG63 cell culture:-adhesion,-proliferation,-morphology.

The IBAD process produced a uniform, nanocrystalline HA coating (~2 µm thick) without cracks or delamination, with good adhesion and retention of HA crystalline structure.Cell studies showed significantly enhanced adhesion, proliferation, and spreading on coated surfaces compared to bare zirconia.SEM confirmed well-attached, polygonal cells with filopodia on HA-coated samples.

IBAD allows for stable deposition of bioactive HA on zirconia at low temperatures, improving surface characteristics and cellular responses without compromising mechanical properties.

Mutsuzaki []

Evaluation of osseointegration and bone remodeling around hydroxyapatite-coated zirconia implants using a novel RF-magnetron sputtering technique in a rabbit femur model.

HA coatings (approximately 1 µm thick) were applied to zirconia implants using RF-magnetron sputtering. Coated and uncoated implants were placed into rabbit femurs. After 2 and 4 weeks, samples were harvested for:-histological analysis-histomorphometryto assess the contact between bone and implant (BIC) and bone area (BA) of osseointegration.

-direct bone apposition on both coated and uncoated implants-BIC and BA values notably elevated in the HA-coated group at both time intervals-At 4 weeks, coated implants demonstrated improved new bone formation, denser trabecular structure, and closer bone contact than uncoated controls.

HA coating via RF-magnetron sputtering enhances early osseointegration of zirconia implants by promoting faster and more robust bone response.

Cruz []

Investigation of biomimetic calcium phosphate coatings on zirconia implants and their in vivo effect on bone integration in a canine model.

Zirconia implants were treated with a two-step biomimetic process to form a calcium phosphate coating using simulated body fluid. Treated and untreated implants were inserted into the mandibles of six dogs and analyzed after 1 and 6 weeks.Characterization:-histological-histomorphometricto assess bone-to-implant contact (BIC) and bone area fraction (BAF).

-greater BIC and BAF values compared to uncoated controls.-at 1 week, the coated implants showed earlier bone formation and higher density of new bone matrix-at 6 weeks, the difference in BIC was still evident

Biomimetic calcium phosphate coatings significantly enhance early bone reaction to zirconia implants.

Goldschmidt []

To develop a dual-function coating for zirconia dental implants by incorporating silver nanoparticles into calcium phosphate layers to enhance antibacterial effect and bone integration.

Zirconia discs were sintered at 1450 °C, sandblasted, coated using a two-stage process:1. calcium phosphate pre-coating in 2× concentrated SBF (3 days, 40 °C),2. silver nanoparticle incorporation (40–60 nm, 0.1–3.0 g/L) in fresh SBF (3 days, 40 °C).Characterization:-SEM-EDX-XRD,-cytotoxicity tests with MG63 cells-antibacterial efficacy againstand

Silver incorporation depended on concentration and positioning, with horizontal samples showing higher silver content. Only samples with 0.05% silver (0.1 g/L vertical positioning) were cytocompatible in direct contact.Higher silver concentrations had better antimicrobial activity againstbut increased cytotoxicity.growth was inhibited on all surfaces.

Biomimetic precipitation created zirconia coating with calcium phosphate bioactivity and silver antimicrobial properties. 0.05% silver content achieved both cytocompatibility and bacterial inhibition.

Yasuaga []

To increase the biological activity of fibroblast growth factor 2 (FGF-2) in calcium phosphate coatings by adding low molecular weight heparin (LMWH) to improve implant surface for orthopedic and dental applications.

Zirconia substrates were sintered at 1350 °C, followed by polishing and, immersion coating in supersaturated calcium phosphate solution containing LMWH (0.04–4 IU/mL) and FGF-2 (4 μg/mL) at 37 °C for 24 h. Characterization:-SEM-EDX-XRD,-cell proliferation (NIH3T3, HUVECs),-tube formation assays,-osteogenic gene expression (BMP-2, RUNX2, COLIA1).

LMWH incorporation was dose-dependent and significantly increased FGF-2 content and stability in the coatings.LMWH-FGF-2 composite layers showed enhanced mitogenic activity in both cell types, improved tube formation with increased length and branch points, and upregulated osteogenic markers (BMP-2, RUNX2) while downregulating COLIA1.

LMWH enhanced FGF-2 biological activity by improving stability and incorporation, creating multifunctional coatings with enhanced mitogenic, angiogenic, and osteogenic properties for implant applications.

Huang []

Development of a delivery system for nanocapsules made of porous zirconium oxide with a mesoporous structure, used for the prolonged release.

Hollow mesoporous zirconia nanocapsules synthesized using a hard template method with silica particles, zirconia coating, calcination at 850 °C. Polyallylamine-stabilized amorphous calcium phosphate precursors were loaded via electrostatic interactions. Characterization:-TEM,-STEM-EDX,-XRD,-FTIR,-porosimetry,-thermal analysis.-pH-sensitive release kineticsBone marrow stromal cell culture:-biocompatibility,-osteogenic effects-viability assays,-gene expression analysis,-collagen biomineralizationMacrophage interactions were assessed using RAW264.7 cells.

Nanocapsules released 2–7 times more content at acidic pH (3.5) compared to normal pH (7.4).Cell tests showed no toxicity up to 1280 μg/mL and increased bone formation markers.Immune cells absorbed the nanocapsules within 6 h and became anti-inflammatory.

Hollow mesoporous zirconia nanocapsules provide effective pH-responsive delivery of biomineralization precursor, biocompatibility and osteogenic activity.

Pae []

To assess the cellular attachment, proliferation, and differentiation of bone marrow–derived osteoblasts grown on smooth zirconia surfaces compared with those coated with calcium phosphate (CaP) or hydroxyapatite (HA), in order to assess their suitability for dental implant applications.

Y-TZP zirconia discs (10 mm diameter, 2 mm thickness) were prepared in three groups: smooth surface (ZS), calcium phosphate coating via ion beam assisted deposition (CaP), and hydroxyapatite coating via aerosol deposition (HA). Bone marrow-derived osteoblasts from rats were grown on the surfaces. Characterization:-MTT (cell proliferation),-SEM,-ALP activity-XPS,-RT-PCR-coatings dissolution in physiological saline.

No significant differences observed between groups in cell proliferation (MTT assay,> 0.05), cell morphology (triangular/spread cells with filopodia), ALP activity (highest in CaP group but> 0.05), or gene expression levels.CaP coatings showed higher Caand Pdissolution rates compared to HA coatings.

HA coating demonstrated superior over time stability compared to CaP coating due to lower dissolution rates.

Faria []

To develop a novel zirconia implant design featuring an integrated bioactive composite outer layer to overcome the major limitation of coating detachment in current implants.

Three ceramic powders were used: yttria-stabilized zirconia, HA, and β-TCP. Cylindrical samples were fabricated via press-and-sintering (200 MPa, 1500 °C), creating three groups:-pure zirconia (Z100),-zirconia with 10 vol% HAp outer layer (Z10HAp),-zirconia with 10 vol% β-TCP outer layer (Z10β-TCP).The bioactive outer layers were ~100 µm thick.Characterization:-microstructural analysis,-mechanical properties evaluation,-fatigue testing up to 10cycles,-surface characterization,-bioactivity assessment through SBF

Gradated zirconia samples with ~100 µm bioactive outer layers showed no delamination and good integration.Composite samples had reduced flexural strength (506–545 vs. 1096 MPa) and fatigue limits (324–346 vs. 859 MPa) but improved fracture toughness.

Study developed a design with integrated bioactive outer layers which eliminates coating detachment issues. Samples met ISO implant standards, had improved fracture toughness.

Hirano []

To investigate whether slurry processing could be used to create hydroxyapatite (HAp)-containing surfaces on YSZ (yttria-stabilized zirconia) implants, in order to enhance bone cell activity.

3 mol% yttria-stabilized zirconia (YSZ) discs were coated with a hydroxyapatite (HAp)-forming layer via slurry processing using tribasic calcium phosphate and distilled water, followed by heating at 923 to 1373 K for 2 h.Characterization of-surface morphology,-composition,-HAp thicknessUsing:-X-ray photoelectron spectroscopy (XPS),-field emission scanning electron microscopy (FESEM),-wavelength dispersive X-ray fluorescence (WDXRF). Bioactivity assessed by:-calcium phosphate precipitationSaos-2 osteoblast-like cell culture:-adhesion,-proliferation,-mineralization

Slurry-treated YSZ surfaces showed temperature-dependent changes, with optimal HAp formation at.Temperature of 1223 K increased calcium phosphate deposition, while 1373 K led to TCP and CaO formation.HAp precipitation in simulated body fluid was highest on the 1223 K surface.The slurry-treated surfaces significantly enhanced calcium deposition during cell differentiation, indicating improved osteogenic potential.

The method effectively deposited HAp on YSZ, enhancing osteogenic activity without affecting cell viability.

Teng []

To examine the response of bone tissue to zirconia implants that have been improved with a calcium phosphate coating infused with BMP-2.

Zirconia implants were categorized into three distinct groups:-uncoated (control),-CaP-coated-CaP-coated with BMP2.Coatings were applied using a mineralization process.Characterization:-SEM,-x-ray diffraction (XRD),-ELISA.In total 18 implants were inserted in the mandibles of six beagle dogs after premolar extraction. After three months, histological analysis was performed to assess:-bone volume,-bone-to-implant contact,-marginal bone loss.

-strong primary stability upon insertion-at 3 months notably elevated peri-implant bone volume (%BV) in the CaP with the BMP2 coated group compared to the control group.The CaP-coated group had a slight, not significant increase in bone-to-implant contact compared to the control.Marginal bone loss was lowest in the CaP and BMP2 coated group, though the difference was not significant.

CaP coating with BMP-2 improved bone formation around zirconia implants and showed potential to reduce marginal bone loss.

Stefanic []

Development of a novel synthesis method of the thin β-tricalcium phosphate (β-TCP) coating on zirconia implants

Step I: rapid wet-chemical deposition of a biomimetic CaP coatingStep II: post-deposition processing-heat treatment at 900 °C-short sonication in a water bathCharacterization:-SEM/EDS-XDR-surface roughness-scratch test-tensile bond test-SBF test-adsorption of serum proteins

β-TCP coating characterization:-uniform and dense morphology-thickness of ≈500 nm-roughness in the nanometer range (a = 28 nm)-apatite-mineralization ability in SBF-enhancement of the serum proteins adsorption of on the zirconia.- firm adherence to the zirconia-significant scratch resistance (c = 97 N)-notable tensile strength (52 MPa)- significant resistance to mechanical forces encountered during the implantation process into the artificial bone- modifications to the heating protocol enable enhanced regulation of the topography and, potentially, the physico-chemical characteristics

Presented β-TCP coating turned out to be better in all examined aspects than control and can be used for prospective biomedical applications.

Desante []

Multifunctionalities of the inert zirconium dioxide (ZrO2) implant surface by coating it with biomimetic calcium phosphate (CaP) combined with antibiotic-loaded nanoparticles to enhance bioactivity and provide antibacterial effect

Nanoparticles were impregnated with two antibiotics (gentamicin/bacitracin) then immobilized in two coating methods: drop-casting and coprecipitation.Examinations conducted:- scanning electron microscopy (SEM),-X-ray diffraction (XRD),-cross-section analyses-in vitro tests with human mesenchymal stem cells (hMSC) and MG-63 osteoblast-like cells-antibacterial activity assessment

-good cytocompatibility- the cell culture study confirmed a homogeneous distribution of the cells.-elevation in alkaline phosphatase activity-antibacterial effect-coating by coprecipitation gave a more homogeneous effect throughout the entire coating

Crystalline morphology with microcavities of CaP coatings is appropriate for accommodating degradable polymeric nanoparticles infused with antibioticsNew biomaterials were shown to deliver drugs in a controlled manner.

Chen []
