Repository: ezinternet/dentopedia

File: papers/vidal-2022-resin-composite-color-change-bleaching.txt
Title: Color Change of Resin-based Composites After In Vitro Bleaching Protocols: A Systematic Review and Meta-analysis.
Authors: Vidal ML, Pecho OE, Collares K, Brandeburski SBN, Della Bona A.
Journal: Operative Dentistry (Oper Dent), 2022.
DOI: 10.2341/20-234-LIT
PMID: 35029690
Source: PubMed metadata (abstract only — no PMC full text available).

ABSTRACT
To systematically review the literature on color stability of resin-based composites (RBC) after in vitro bleaching protocols and to assess the influence of bleaching protocols by meta-regression analysis on RBC color stability, and the association with clinical and experimental characteristics.

The electronic search was conducted in MEDLINE/PubMed, Scopus, and Web of Science databases and included English language studies that evaluated and reported color differences (CIELAB values) of RBC after in vitro bleaching procedures using hydrogen peroxide and/or carbamide peroxide.

Database search for color change of RBC after bleaching retrieved 1335 eligible papers after removing duplicates. After initial screening, 66 articles were assessed for full-text reading with final inclusion of 23 published papers. A meta-regression analysis showed that storage time (p<=0.01), color measuring device (p<=0.01), and background color (p<=0.01) had influence on color changes of RBC. The bleaching protocol (bleaching agent and time of application) did not influence on color changes of RBC (p>0.01).

There is evidence that RBC change color after bleaching, but the change is not clinically significant.

Attribution: Retrieved via PubMed (https://pubmed.ncbi.nlm.nih.gov/35029690/). DOI 10.2341/20-234-LIT.

File: papers/vijay-2021-carbon-nanomaterials-diabetic-implants.txt (part 1 of 2)
<?xml version="1.0" ?><!DOCTYPE pmc-articleset PUBLIC "-//NLM//DTD ARTICLE SET 2.0//EN" "https://dtd.nlm.nih.gov/ncbi/pmc/articleset/nlm-articleset-2.0.dtd"> pmc Nanomaterials (Basel) Nanomaterials (Basel) 3130 nanomat 101610216 nanomaterials Nanomaterials 2079-4991 Multidisciplinary Digital Publishing Institute (MDPI) PMC8625459 PMC8625459.1 8625459 8625459 34835740 10.3390/nano11112977 nanomaterials-11-02977 1 Review ## Carbon Nanomaterials Modified Biomimetic Dental Implants for Diabetic Patients Vijay Renjini 1 2 Mendhi Jayanti 1 2 Prasad Karthika 1 3 https://orcid.org/0000-0003-1785-3491 Xiao Yin 1 2 4 https://orcid.org/0000-0002-2138-8716 MacLeod Jennifer 5 6 Ostrikov Kostya (Ken) 2 5 6 https://orcid.org/0000-0001-9757-7735 Zhou Yinghong 1 2 4 * Kontziampasis Dimitrios Academic Editor Kitsara Maria Academic Editor 1 School of Mechanical, Medical and Process Engineering, Faculty of Engineering, Queensland University of Technology (QUT), Brisbane, QLD 4000, Australia; renjini.vijay@hdr.qut.edu.au (R.V.); jayantiarun.mendhi@hdr.qut.edu.au (J.M.); karthikaprasad@live.com (K.P.); yin.xiao@qut.edu.au (Y.X.) 2 Centre for Biomedical Technologies, Queensland University of Technology (QUT), Brisbane, QLD 4000, Australia; kostya.ostrikov@qut.edu.au 3 School of Engineering, College of Engineering and Computer Science, Australian National University, Canberra, ACT 2600, Australia 4 The Australia-China Centre for Tissue Engineering and Regenerative Medicine (ACCTERM), Queensland University of Technology (QUT), Brisbane, QLD 4000, Australia 5 School of Chemistry and Physics, Faculty of Science, Queensland University of Technology (QUT), Brisbane, QLD 4000, Australia; jennifer.macleod@qut.edu.au 6 Centre for Materials Science, Queensland University of Technology (QUT), Brisbane, QLD 4000, Australia * Correspondence: yinghongzhou@qut.edu.au 05 11 2021 11 2021 11 11 394462 2977 15 10 2021 01 11 2021 05 11 2021 27 11 2021 07 11 2023 © 2021 by the authors. 2021 https://creativecommons.org/licenses/by/4.0/ Licensee MDPI, Basel, Switzerland. This article is an open access article distributed under the terms and conditions of the Creative Commons Attribution (CC BY) license ( https://creativecommons.org/licenses/by/4.0/ ). ## ABSTRACT Dental implants are used broadly in dental clinics as the most natural-looking restoration option for replacing missing or highly diseased teeth. However, dental implant failure is a crucial issue for diabetic patients in need of dentition restoration, particularly when a lack of osseointegration and immunoregulatory incompetency occur during the healing phase, resulting in infection and fibrous encapsulation. Bio-inspired or biomimetic materials, which can mimic the characteristics of natural elements, are being investigated for use in the implant industry. This review discusses different biomimetic dental implants in terms of structural changes that enable antibacterial properties, drug delivery, immunomodulation, and osseointegration. We subsequently summarize the modification of dental implants for diabetes patients utilizing carbon nanomaterials, which have been recently found to improve the characteristics of biomimetic dental implants, including through antibacterial and anti-inflammatory capabilities, and by offering drug delivery properties that are essential for the success of dental implants. biomimetic dental implants carbon nanomaterials diabetes mellitus pmc-status-qastatus 0 pmc-status-live yes pmc-status-embargo no pmc-status-released yes pmc-prop-open-access yes pmc-prop-olf no pmc-prop-manuscript no pmc-prop-legally-suppressed no pmc-prop-has-pdf yes pmc-prop-has-supplement no pmc-prop-pdf-only no pmc-prop-suppress-copyright no pmc-prop-is-real-version no pmc-prop-is-scanned-article no pmc-prop-preprint no pmc-prop-in-epmc yes pmc-license-ref CC BY ## 1. Introduction Dental implants, which can be used to replace one or more lost teeth or to anchor dentures in the mouth, are an effective alternative to traditional dentures or bridgework for the restoration of missing teeth [ 1 ]. The success of osseointegration, the direct interface formed between implant and bone, with no intervention of soft tissues after implantation is crucial to its long-term survival [ 2 , 3 , 4 , 5 ]. Any disruption in this biological mechanism could have a detrimental effect on the therapy outcome [ 2 ]. Diabetes mellitus (DM), for example, can contribute to dental implant failure, as uncontrolled diabetes is associated with a tendency to develop peri-implantitis and poor osseointegration [ 2 , 6 ]. Studies show a strong correlation between diabetic patients and the incidence of peri-implant infection [ 6 , 7 , 8 , 9 ], as well as reduced osseointegration [ 10 ], as impaired glycemic control increases the release of toxic metabolites (advanced glycation end products AGEs) [ 11 ], and inflammatory cytokines interleukin 6 (IL-6) and tumor necrosis factor-α (TNF-α), which lead to a slowed healing process for dental implants, and subsequent infection and implant failure ( Figure 1 ) [ 12 , 13 ]. Therefore, the need to develop novel materials to enhance osseointegration, especially in diabetic patients, is clearly established. Biomimetics is a relatively new discipline that uses notions from nature to create superior materials for use in a variety of applications, including healthcare devices [ 14 , 15 ]. By applying the lessons learned from the development and function of naturally occurring materials or structures, similar products have been synthesized to mimic their distinctive properties [ 16 ]. Since the early 1990s, the emphasis on nanoscience and nanotechnology has spurred interest in replicating nature through nanofabrication techniques for commercial purposes [ 17 ], including dentistry where biomimetics aims to restore the deformed dentition [ 14 ]. Dental implants with biomimetic characteristics improve osseointegration efficiency, and there are a number of examples from nature that are inspiring the way the dental implants are developed. Cicada wings, for example, have nanopatterns with antibacterial qualities [ 18 , 19 , 20 ], whereas other nature-inspired nanopatterns aid in the achievement of self-cleaning [ 21 ] and antibacterial properties [ 19 ], and will be examined in detail later. Cicada-inspired biomimetic materials do deliver better results than traditional implants though they are yet to be developed so as to provide antimicrobial action against Staphylococcus aureus [ 19 ], bacteria that can affect the immune response and cause peri-implant bone loss during the early stages of dental implant recovery [ 22 , 23 ]. Teixeira-Santos and colleagues established that a dental implant coated with carbon nanotubes, a carbon nanomaterial, have antibacterial characteristics against Staphylococcus aureus [ 23 ], which is significant because the size of a material effects its antibacterial properties [ 24 ]. Carbon nanotubes in some studies have been reported with a diameter of 0.7 nm [ 25 , 26 ], whereas cicada inspired materials have cone-shaped nanopillars with a diameter of 82–148 nm [ 27 , 28 ]. The surface area of a material rises as its size reduces, enhancing the substance’s ability to interact with and be taken up by living cells [ 29 ], which means the structure and properties of the materials used for modifying the implants play an important role in the success and longevity of a dental implant. The unique chemical and physical characteristics, namely thermal, mechanical, electrical, optical, and structural features of carbon-based nanomaterials have sparked the interest of researchers for biological applications [ 30 , 31 ], and make them suitable for various dental applications ( Table 1 ). Carbon-based nanoparticles like carbon nanodots, nano diamonds, graphene, and carbon nanotubes are applied broadly in many biomedical fields and for applications such as nanotherapeutics, biomedical imaging, and cancer therapy [ 32 ]. This review addresses the use of carbon in the development of dental materials, particularly biomimetic dental implants functionalized with carbon nanomaterials for local insulin delivery [ 33 ] to achieve antibacterial and osteogenesis properties for improved dental implant survival rates in diabetic patients [ 34 ]. ## 2. Biomimetic Dental Implants Biomimetic dental implants can be achieved by modifying the surface of an implant material [ 51 ]. Surface properties such as surface roughness are important factors governing the success of dental implants [ 52 ], and it is the intrinsically nanostructured surface features of the cicada [ 53 , 54 , 55 ], dragonfly [ 56 , 57 ], shark skin [ 57 , 58 ], gecko feet [ 21 ], taro [ 59 , 60 , 61 ], and lotus leaves [ 62 , 63 ] that are able to impart self-cleaning and antibacterial capabilities to dental implants [ 19 ]. Biomimetic dental implants have many advantages over ordinary implants; for example, modified surfaces or functionalized biomimetic dental implants can help increase antimicrobial action [ 19 ] by adding a functional group with antimicrobial properties [ 51 ]. Roughened surface structures have increased surface areas and can influence cell growth and differentiation, antimicrobial properties, and also improve specific protein interactions [ 64 ]. ## 2.1. Bio-Inspired Patterns Used to Increase Antimicrobial and Antifouling Properties Bacterial biofilm development on the transmucosal component of dental implants can induce persistent inflammation and implant failure [ 65 , 66 ]. The presence of high glucose levels in the saliva and blood as seen in diabetic patients induces poor neutrophil activity, tiny vessel damage, and neuropathy, further promoting bacterial growth and colonization [ 67 , 68 , 69 ]. Staphylococcus aureus , Enteric bacilli , and Candida albicans , as well as Prevotella nigrescens , Campylobacter rectus , Campylobacter rectus , and Aggregatibacter actinomycetemcomitans , particularly serogroup B, are the major species of bacteria resulting in peri-implantitis [ 70 ]. Infection plays a major role in peri-implantitis and the failure of dental implants for those with DM. Although the administration of post-operative antibiotics as well as an oral antimicrobial rinse can control peri-implantitis for uncontrolled diabetic patients [ 71 ], there is a lack of understanding about the choice and effectiveness of systemic antibiotic drug delivery [ 72 , 73 ], despite the number of preventive systemic antibiotic regimens proposed to reduce infections following dental implant implantation [ 74 ]. ## 2.1.1. Insect-Inspired Patterns Systemic antibiotic applications have drawbacks such as systemic toxicity [ 75 ], low bioavailability, and antibiotic resistance [ 74 , 76 , 77 ], making local antibiotic treatment a preferred method of drug administration [ 76 ]. Studies have shown many potential benefits from localized drug delivery for peri-implantitis [ 77 , 78 , 79 ]. Some of the localized drug delivery approaches applied in implants are the surface immobilization technique [ 80 ], controlled release of a drug from coated implants [ 81 ], and dental implants with internal channels. The development of smart biomimetic dental implants enhanced with carbon nanomaterials (CNMs) marks a turning point for numerous applications and therapies, particularly with the precise and timely release of medication [ 82 ]. Several studies have attempted to mimic the nanotexture of naturally occurring surfaces such as cicada [ 83 ], dragonfly wings [ 56 ], and modified gecko feet [ 84 ], in order to modify dental implants by creating an antibacterial surface. These structurally altered superhydrophobic surfaces have proven particularly appealing as stable antibacterial surfaces because their self-cleaning and water-resistant characteristics prevent the development and adherence of bacteria rather than immediately destroying them [ 85 ]. These superhydrophobic materials can minimize the adhesion force between bacteria and the solid surface of implants, providing an antifouling effect on the surface [ 86 ]. The development of microorganisms resistant to antimicrobial therapies [ 87 , 88 ] has made it difficult to treat infection in diabetic patients [ 89 ], so it is anti-infective biomimetic materials that demonstrate bacteriostatic or bactericidal properties, along with a pro-osteogenesis function mediated by nanostructured surfaces [ 90 ] that have piqued the curiosity of researchers. The gecko is famous for its bulbous toes, covered with hundreds of microscopic hairs known as setae, and capable of adhering to different surfaces because of its periodic array of hierarchical microscale setae [ 91 ]. The length of setae are 30–130 µm, which are divided into hundreds of nanoscale spatulas with a diameter of 200–500 nm [ 92 ], creating a bactericidal property against gram-negative and gram-positive bacteria [ 19 ]. By incorporating this nanostructure to modify dental implants, it is possible to achieve implant surfaces with bactericidal [ 19 ], antifouling, and super-hydrophobic properties [ 93 ]. The wings of cicadas are made of spiky, cone-shaped nanopillars [ 94 ] and show antibacterial activity [ 19 ] that when fabricated by nano-imprint lithography [ 95 ] and reactive ion etching [ 96 ] present an interesting antibacterial mechanism. When bacteria fall on a cicada wing, they contact the tips of nanopillars and move downwards. The cone shaped nanopillars stretch their membranes as the bacteria move, eventually breaking the bacterial membranes and killing the bacteria. Bacteria with a less stiff membrane structure are quickly stretched and destroyed, but those with a rigid structure can withstand the nanopillars for a longer period [ 97 ]. Ge and colleagues proved this disadvantage of cicada-inspired nanostructures [ 83 ]. Another nanostructural antibacterial agent is fluorine-doped hydroxyapatite (FHA). Hydroxyapatite, an important component of normal bones and teeth, provides stiffness to the structure. The cicada-inspired FHA nanopatterned surface is effective against both gram-positive and gram-negative bacteria. Hydroxyapatite coatings help achieve better cellular proliferation as well as differentiation [ 98 , 99 , 100 ] and have proven beneficial for diabetic patients. For instance, a recent study reported that coating dental implants with nanostructured hydroxyapatite and silicon-based substitutes can improve osseointegration for the diabetic group [ 101 ]. Similarly, the dragonfly wing has a nanopillar structure [ 97 ]. The dragonfly surface is superhydrophobic with a 153° and above water contact angle [ 19 , 102 ]. Unlike the cicada, the protrusions are irregular and conical [ 58 ], and reported to be varying among different species with a range of 70 to 195 nm [ 19 , 103 , 104 ]. The dragonfly wing structures are active against both gram-positive and gram-negative bacteria [ 105 ] and exhibit both antibacterial and antifouling properties [ 106 ]. Hydrothermal synthesis [ 107 ] and reactive ion etching [ 93 ] are fabrication techniques that can produce effective antibacterial surfaces with the dragonfly pattern. Bhadra et al. generated hierarchically structured titanium nano-patterned arrays using hydrothermal synthesis followed by a high temperature treatment; these surfaces provided bactericidal effects and increased osseointegration [ 56 ]. The nano-wire arrays produced on titanium substrates were found to be comparable to the natural bactericidal nano-patterns seen on dragonfly wings [ 108 ]. Taller nanostructures begin to bend when gram-negative bacteria, such as Escherichia coli , are exposed to the nanostructure of dragonfly wings. Thereafter, bacterial cells adhere firmly to nanostructures because of the production of an extracellular polymeric substance (EPS) layer. Once the adhesion force is strong enough, the bacterial membranes break, causing the death of bacteria ( Figure 2 ) [ 19 ]. Because it is effective for both gram-positive and gram-negative bacteria, this nanopattern will be a useful strategy for developing biomedical device surfaces. ## 2.1.2. Animal-Inspired Patterns Shark skin also exhibits antifouling properties [ 58 ], which can prevent bacterial adhesion [ 104 ]. Shark skin has a complex surface structure pattern of placoid scales or dermal denticles. These denticles have a riblet-like form, and the surface of the concave grooves feature nanostructured protuberances. Studies using the antifouling action of the shark skin show how riblet ridges on the surface change the water flow near the surface, helping to reduce drag on the body [ 109 , 110 , 111 , 112 ]. Previous research addressed other plausible pathways for antifouling abilities including epidermal mucus, which, like antimicrobial peptides, functions as a barrier for bacteria and hence has antibacterial properties. The microtopography of the shark skin prevents microbes from settling on the skin. Approaches for creating an artificial surface with shark skin characteristics include micro molding and vacuum casting [ 19 ]. Chien and colleagues recently reported that Staphylococcus aureus showed no surface attachment on a biomimetic shark skin pattern, but Escherichia coli demonstrated the reverse behavior in the early stages. Though Escherichia coli manifested surface attachment in the early stages, the pattern inhibited the biofilms from growing further [ 58 ]. ## 2.1.3. Plant-Inspired Patterns The micro or nanopatterns on the leaves of lotus and taro plants with antifouling, super-hydrophobic, and self-cleaning characteristics are a growing source of inspiration and motivation for researchers to imitate their behaviors [ 113 ]. The micro elliptical bumps, coated with hierarchical waxy nanoscale epicuticular crystals 10–30 µm in diameter, make the surface hydrophobic. The antibacterial activity of lotus and taro leaves can also be attributed to a physicochemical interaction between the bacteria and the leaf surface where dirt and bacteria adhere to the water droplets rather than the surface [ 19 ]. ## 2.2. Bio-Inspired Patterns Used to Increase Osseointegration The effects of surface roughness on bacteria are controversial, with some stating that surface roughness helps in bacterial attachment and, others claiming the opposite [ 114 , 115 , 116 ]. Materials with increased surface roughness and surface free energy have higher super-hydrophobic characteristics [ 117 ], and it is the air entrapment phenomena on roughened surfaces that might explain this relationship [ 118 ]. When the roughened surface comes in contact with a fluid, the Cassie-Baxter state can be achieved, i.e., air is enclosed in the craters/valleys of the roughened surface [ 119 ]. The bacteria-containing medium should first wet the surface of the bacteria to promote bacterial adherence to the surface. Bacterial attachment is reduced when surface wetting of the bacteria is hindered by the hydrophobic surface by air entrapment during the first hour of contact [ 120 ]. Recent research has demonstrated that the mussel-inspired polydopamine (PDA) would help create surface roughened titanium implants [ 121 ] and improve osseointegration [ 122 ], which is essential for implant longevity in diabetes patients. Because of its exceptional characteristics, mussel-inspired PDA has emerged as a potential chemical for attaching synthetic and biological molecules or creating an adhesive layer onto different surfaces for biomedical and nanotechnology applications [ 123 ]. Mussels have a highly adhesive property, a result of mussel foot proteins released during sticky development in the mussel byssus adhesive plaque, which enables them to withstand the high shear stress of water flow. These foot proteins include 3,4-dihydroxy-L-phenylalanine (DOPA) and lysine amino acids, leading to the idea that the co-existence of catechol (DOPA) and amine (lysine) groups may be critical for generating robust adhesion [ 119 ]. PDA, which contains both catechol and amine groups [ 124 ] is used as a coating on various implant surfaces [ 125 ]. Su et al. used PDA and graphene oxide to coat titanium implants, which improved surface roughness, graphene oxide binding, cell survival, and osteogenic characteristics [ 126 ]. Another study on titanium implants used PDA as a coating to explain the creation of an efficient multifunctional surface that can fight off bacteria and support the reduction of oral biofilm-associated infections [ 66 ]. It is the mussel-inspired PDA that acts as a binding agent and aids the achievement of antibacterial characteristics while simultaneously promoting osseointegration. PDA also helps enhance the formation of hydroxyapatite and can modify nanoparticles used as drug carriers [ 127 ]. A recent study was conducted on a titanium implant covered with PDA to immobilize certain growth factors such as basic fibroblast growth factor (bFGF) and bone morphogenetic protein-2 (BMP-2) to promote cell migration, further accelerating wound healing and the formation of new bone around the implant [ 128 ]. Aside from bioinspired materials, several studies have been conducted to employ various materials to improve the osseointegration of dental implants ( Table 2 ). Among these studies, Yang and colleagues reported that even under DM circumstances, the titanium dioxide nanotubes (TNT) surface showed good biocompatibility and pro-osteogenic activity in vitro and in vivo by producing less reactive oxygen species (ROS). The TNT surface offered a greater antioxidant ability by producing more total superoxide dismutase (SOD) to balance the ROS expression, therefore alleviating the inhibition of osteogenesis in high-glucose situations [ 129 ]. Additionally, gold nanoparticles coupled with microRNA 204 (miR204) inhibitor distributed in poly (lactic-co-glycolic acid) (PLGA) solution were employed in a recent study to boost the osteogenic capacity of bone mesenchymal stromal cells. The administration of anatgomiR204-conjugated gold nanoparticles restored miR204 misexpression and promoted osteogenesis in diabetic rats [ 130 ]. Similarly increasing the surface roughness of an implant can lead to increased osseointegration because of the increased area for cell attachment to the implant surface and can improve peri-implant bone wound healing [ 131 ]. ## 3. The Delivery of Insulin to Improve Dental Implants for Diabetic Patients Patients with poorly controlled diabetes have delayed osseointegration following implantation [ 10 ], whereas insulin plays a vital role in wound healing and the success of dental implants in diabetic patients [ 140 ]. In both diabetic and non-diabetic patients, the topical application of insulin in a sustained release manner helps improve wound healing by faster wound contraction and re-epithelization without affecting normal blood glucose levels [ 33 , 141 , 142 ] According to a recent study, 10 units of topical insulin are safe without changing blood glucose levels, suggesting its potential application in non-diabetic patients’ wounds. Furthermore, the study proposed that local insulin is acceptable for routine therapeutic usage in wound healing [ 143 ]. Kaur et al. discovered that silver nanoparticles with a sustained release of 50 μL insulin encouraged wound healing by regulating the balance of inflammatory cytokines at the wound site [ 144 ]. The systemic application of insulin can lead to an increased formation of granulation tissues and new vessels [ 33 ] with a similar result seen with the topical application of insulin on titanium discs. Malekzadach et al. coated the titanium discs with insulin to investigate the release of insulin immobilized on the discs, and the subsequent biological effects on the osteoblast-like cells. That study demonstrated the controlled release of insulin is beneficial for the mineralization process [ 145 ]. The significance of insulin release is evident from a diabetes experimental model showing a decreased amount of bone-implant contact, which was restored with insulin therapy. Insulin promotes the production of the osteoblastic matrix directly and in diabetes experimental models, normoglycemia levels achieved by insulin therapy resulted in bone matrix development and osteoid production comparable to the control subjects. In order to achieve a better outcome with biomimetic dental implants for diabetic individuals, insulin delivery can be very beneficial [ 146 ]. ## 4. Capabilities of Carbon Nanomaterials to Functionalize Biomimetic Implants ## 4.1. Drug Delivery Property Carbon nanomaterials (CNMs) have unique features that make them one of the most promising nanomaterials in dentistry and are used as drugs themselves or gene carriers [ 147 , 148 ]. For example, graphene has been applied as a nano drug with a high pharmaceutical efficiency, and low toxicity of the CNMs and anti-inflammatory properties have been achieved by combining CNMs with different drugs, proteins, nucleic acids, and bioactive peptides [ 138 ]. CNMs carry drugs through the π-π (Pi) stacking interaction [ 149 ]. A variety of drugs have been delivered through π-π stacking interactions, methods that have been utilized in biological medication delivery, such as protein, nucleic acid, and cell delivery [ 150 , 151 , 152 ]. These π-π stacking interactions are non-covalent, do not change the structural or functional characteristics of medicines, and have been employed as a driving factor in loading medications into delivery systems and the creation of self-assembling systems [ 153 ]. Noncovalent interactions ( Figure 3 ) such as hydrogen bonding [ 154 ], van der Waals force, and electrostatic, hydrophobic, or π-π interactions can physically confine drug molecules in delivery devices. CNMs coatings on biomimetic dental implants can therefore serve as a drug-releasing system [ 122 ], which eventually helps deliver insulin to the wound site, accelerating wound healing and osseointegration. ## 4.2. Antibacterial Property Apart from their potential to serve as efficient drug delivery platforms, CNMs are also established antibacterial agents, most commonly via contact-mediated biocidal action [ 76 ]. The bacterial cell wall permeability is altered by the nanoparticles that are positively charged, which electrostatically attract the negatively charged bacterial cell membrane, resulting in its rupture, followed by leakage of intracellular organelles. Application of carbon nanoparticles against multidrug-resistant organisms is evolving, as they can disrupt the microbial membrane and its metabolic procedure more effectively than most other antibacterial materials used [ 155 , 156 , 157 ]. Drug carrying properties are achieved by the small particle size and high surface-to-volume ratio of the material, which is more effective in a nanocomposite form and not so by the antibiotic mechanisms, as is seen in conventional antimicrobial strategies [ 156 , 158 ]. For instance, nanocomposites and hybrid materials of Ag-metal-organic frameworks (MOFs) with carbon quantum dots (CQDs) have shown enhanced antibacterial activity against representative gram-positive ( Bacillus subtilis ) and gram-negative ( Escherichia coli ) bacterial strains due to nanorod-like morphological features and specific surface chemistry [ 158 ]. Carbon quantum dots are small carbon nanoparticles less than 10 nm in size [ 159 , 160 , 161 ]. Additionally, graphene nanocomposites have a greater ability against gram-negative and gram-positive bacteria, which is achieved by the ability of graphene to penetrate and cut the cell membrane, thereby damaging the bacteria [ 162 ]. Therefore, the coating of biomimetic dental implants with CNMs could be a promising strategy to prevent implant failure. ## 4.3. Anti-Inflammatory Property The anti-inflammatory effects of dental implants are critical to their success in diabetic patients because peri-implantitis is the result of hyperglycemia-mediated inflammatory reaction [ 163 ]. CNMs have anti-inflammatory properties that can regulate immune cell activity and reduce the secretion of proinflammatory cytokines [ 164 ], and along with their large surface area and biocompatibility, help in their use as anti-inflammatory agent carriers [ 164 ]. A recent study evaluated the effects of graphene oxide (GO)-coated titanium surfaces on immune cell reaction and the subsequent osteogenesis of mesenchymal cells [ 126 ]. This study showed promising results in the immunoregulatory effect on osteogenesis and biocompatibility. In particular, there was an increase in the gene expression levels of osteogenic markers on the GO-coated titanium surface [ 126 ]. Therefore, it is postulated that functionalizing biomimetic dental implants with carbon nanomaterials aids in the prevention of implant failure and increases the success rate in diabetic patients ( Figure 4 ). ## 5. Conclusions The use of biomimetic dental implants may improve the success rate of implants for diabetic patients, and their antibacterial properties may assist with the prevention of peri-implantitis. The use of carbon nanostructures in drug delivery systems may enable these materials to efficiently carry drugs and mimic protein channels, helping to achieve a better result in wound healing and thereby reduce the failure rate of dental implants. It is the adaptability of nanomaterials, particularly with carbon nanomaterials for modifying biomimetic dental implants that can address issues like infections, delayed wound healing and osseointegration, create long-lasting dental implants, and contribute to the development of personalized dental therapy for diabetic and non-diabetic patients with delayed wound healing. ## Acknowledgments The authors would like to thank Bijoy John, Professor and Head of the Department of Oral Implantology and Periodontology, Indira Gandhi Institute of Dental Science for providing the intra oral periapical images. Publisher’s Note: MDPI stays neutral with regard to jurisdictional claims in published maps and institutional affiliations. ## Author Contributions Conceptualization, Y.Z. and R.V.; writing-original draft preparation, R.V., J.M. (Jayanti Mendhi) and Y.Z.; writing-reviewing and editing, Y.Z., K.P., J.M. (Jennifer MacLeod), K.O., Y.X.; supervision, Y.Z., J.M. (Jennifer MacLeod), K.O. and Y.X. All authors have read and agreed to the published version of the manuscript. ## Funding This research was funded by the National Health and Medical Research Council (NHMRC) Early Career Fellowship grant number 1105035. ## Conflicts of Interest The authors declare no conflict of interest. ## References 1. Misch C.E. Dental Implant Prosthetics-E-Book Elsevier Health Sciences Amsterdam, The Netherlands 2004 2. Naujokat H. Kunzendorf B. Wiltfang J. Dental implants and diabetes mellitus—A systematic review Int. J. Implant Dent. 2016 2 5 10.1186/s40729-016-0038-2 27747697 PMC5005734 3. Albrektsson T. Wennerberg A. On osseointegration in relation to implant surfaces Clin. Implant Dent. Relat. Res. 2019 21 4 7 10.1111/cid.12742 30816639 4. Souza J.C. Sordi M.B. Kanazawa M. Ravindran S. Henriques B. Silva F.S. Aparicio C. Cooper L.F. Nano-scale modification of titanium implant surfaces to enhance osseointegration Acta Biomater. 2019 94 112 131 31128320 10.1016/j.actbio.2019.05.045 5. Guglielmotti M.B. Olmedo D.G. Cabrini R.L. Research on implants and osseointegration Periodontol. 2000 2019 79 178 189 30892769 10.1111/prd.12254 6. Alberti A. Morandi P. Zotti B. Tironi F. Francetti L. Taschieri S. Corbella S. Influence of diabetes on implant failure and peri-implant diseases: A retrospective study Dent. J. 2020 8 70 10.3390/dj8030070 32635449 PMC7559512 7. Monje A. Catena A. Borgnakke W.S. Association between diabetes mellitus/hyperglycaemia and peri-implant diseases: Systematic review and meta-analysis J. Clin. Periodontol. 2017 44 636 648 10.1111/jcpe.12724 28346753 8. Bazli L. Chahardehi A.M. Arsad H. Malekpouri B. Jazi M.A. Azizabadi N. Factors influencing the failure of dental implants: A Systematic Review J. Compos. Compd. 2020 2 18 25 9. Lorusso F. Postiglione F. Delvecchio M. Rapone B. Scarano A. The impact of diabetes in implant oral rehabilitations: A bibliometric study and literature review Acta Med. 2020 36 3333 10. Javed F. Romanos G.E. Impact of diabetes mellitus and glycemic control on the osseointegration of dental implants: A systematic literature review J. Periodontol. 2009 80 1719 1730 19905942 10.1902/jop.2009.090283 11. Singh V.P. Bali A. Singh N. Jaggi A.S. Advanced glycation end products and diabetic complications Korean J. Physiol. Pharmacol. 2014 18 1 14 10.4196/kjpp.2014.18.1.1 24634591 PMC3951818 12. De Oliveira P.G.F.P. Bonfante E.A. Bergamo E.T. de Souza S.L.S. Riella L. Torroni A. Jalkh E.B.B. Witek L. Lopez C.D. Zambuzzi W.F. Obesity/Metabolic Syndrome and Diabetes Mellitus on Peri-implantitis Trends Endocrinol. Metab. 2020 31 596 610 10.1016/j.tem.2020.05.005 32591106 13. Jiao H. Xiao E. Graves D.T. Diabetes and its effect on bone and fracture healing Curr. Osteoporos. Rep. 2015 13 327 335 10.1007/s11914-015-0286-8 26254939 PMC4692363 14. Suresh Kumar N. Padma Suvarna R. Chandra Babu Naidu K. Banerjee P. Ratnamala A. Manjunatha H. A review on biological and biomimetic materials and their applications Appl. Phys. A 2020 126 445 10.1007/s00339-020-03633-z 15. Upadhyay A. Pillai S. Khayambashi P. Sabri H. Lee K.T. Tarar M. Zhou S. Harb I. Tran S.D. Biomimetic Aspects of Oral and Dentofacial Regeneration Biomimetics 2020 5 51 10.3390/biomimetics5040051 PMC7709662 33053903 16. Goswami S. Biomimetic dentistry J. Oral Res. Rev. 2018 10 28 10.4103/jorr.jorr_3_17 17. Sheeparamatti B. Sheeparamatti R. Kadadevaramath J. Nanotechnology: Inspiration from nature IETE Tech. Rev. 2007 24 5 8 18. Pogodin S. Hasan J. Baulin V.A. Webb H.K. Truong V.K. Nguyen T.H.P. Boshkovikj V. Fluke C.J. Watson G.S. Watson J.A. Biophysical model of bacterial cell interactions with nanopatterned cicada wing surfaces Biophys. J. 2013 104 835 840 10.1016/j.bpj.2012.12.046 23442962 PMC3576530 19. Jaggessar A. Shahali H. Mathew A. Yarlagadda P.K. Bio-mimicking nano and micro-structured surface fabrication for antibacterial properties in medical implants J. Nanobiotechnol. 2017 15 1 20 10.1186/s12951-017-0306-1 PMC5625685 28969628 20. Li X. Bactericidal mechanism of nanopatterned surfaces Phys. Chem. Chem. Phys. 2016 18 1311 1316 10.1039/C5CP05646B 26661138 21. Xu Q. Zhang W. Dong C. Sreeprasad T.S. Xia Z. Biomimetic self-cleaning surfaces: Synthesis, mechanism and applications J. R. Soc. Interface 2016 13 20160300 10.1098/rsif.2016.0300 27628170 PMC5046942 22. Minkiewicz-Zochniak A. Jarzynka S. Iwańska A. Strom K. Iwańczyk B. Bartel M. Mazur M. Pietruczuk-Padzik A. Konieczna M. Augustynowicz-Kopeć E. Biofilm Formation on Dental Implant Biomaterials by Staphylococcus aureus Strains Isolated from Patients with Cystic Fibrosis Materials 2021 14 2030 10.3390/ma14082030 33920743 PMC8073800 23. Teixeira-Santos R. Gomes M. Gomes L.C. Mergulhão F.J. Antimicrobial and anti-adhesive properties of carbon nanotube-based surfaces for medical applications: A systematic review Iscience 2020 24 102001 10.1016/j.isci.2020.102001 33490909 PMC7809508 24. Da Silva B.L. Abuçafy M.P. Manaia E.B. Junior J.A.O. Chiari-Andréo B.G. Pietro R.C.R. Chiavacci L.A. Relationship between structure and antimicrobial activity of zinc oxide nanoparticles: An overview Int. J. Nanomed. 2019 14 9395 10.2147/IJN.S216204 PMC6897062 31819439 25. Meyyappan M. Delzeit L. Cassell A. Hash D. Carbon nanotube growth by PECVD: A review Plasma Sources Sci. Technol. 2003 12 205 10.1088/0963-0252/12/2/312 26. Saifuddin N. Raziah A. Junizah A. Carbon nanotubes: A review on structure and their interaction with proteins J. Chem. 2013 2013 676815 10.1155/2013/676815 27. Ivanova E.P. Hasan J. Webb H.K. Truong V.K. Watson G.S. Watson J.A. Baulin V.A. Pogodin S. Wang J.Y. Tobin M.J. Natural bactericidal surfaces: Mechanical rupture of Pseudomonas aeruginosa cells by cicada wings Small 2012 8 2489 2494 10.1002/smll.201200528 22674670 28. Tobin M.J. Puskar L. Hasan J. Webb H.K. Hirschmugl C.J. Nasse M.J. Gervinskas G. Juodkazis S. Watson G.S. Watson J.A. High-spatial-resolution mapping of superhydrophobic cicada wing surface chemistry using infrared microspectroscopy and infrared imaging at two synchrotron beamlines J. Synchrotron Radiat. 2013 20 482 489 23592628 10.1107/S0909049513004056 29. Kang S. Herzberg M. Rodrigues D.F. Elimelech M. Antibacterial effects of carbon nanotubes: Size does matter! Langmuir 2008 24 6409 6413 10.1021/la800951v 18512881 30. Maiti D. Tong X. Mou X. Yang K. Carbon-based nanomaterials for biomedical applications: A recent study Front. Pharmacol. 2019 9 1401 10.3389/fphar.2018.01401 30914959 PMC6421398 31. Ku S.H. Lee M. Park C.B. Carbon-based nanomaterials for tissue engineering Adv. Healthc. Mater. 2013 2 244 260 10.1002/adhm.201200307 23184559 32. Bhattacharya K. Mukherjee S.P. Gallud A. Burkert S.C. Bistarelli S. Bellucci S. Bottini M. Star A. Fadeel B. Biological interactions of carbon-based nanomaterials: From coronation to degradation Nanomed. Nanotechnol. Biol. Med. 2016 12 333 351 10.1016/j.nano.2015.11.011 26707820 PMC4789123 33. Wang J. Xu J. Effects of Topical Insulin on Wound Healing: A Review of Animal and Human Evidences Diabetes Metab. Syndr. Obes. Targets Ther. 2020 13 719 10.2147/DMSO.S237294 32214835 PMC7078652 34. Gaviria L. Salcido J.P. Guda T. Ong J.L. Current trends in dental implants J. Korean Assoc. Oral Maxillofac. Surg. 2014 40 50 60 10.5125/jkaoms.2014.40.2.50 24868501 PMC4028797 35. Karthikeyan S. Bhatlu M.L.D. Sukanya K. Jayan N. Nanovaccination: Evolution and Review J. Crit. Rev. 2020 7 971 975 36. Lee D.-K. Kim S.V. Limansubroto A.N. Yen A. Soundia A. Wang C.-Y. Shi W. Hong C. Tetradis S. Kim Y. Nanodiamond–gutta percha composite biomaterials for root canal therapy ACS Nano 2015 9 11490 11501 10.1021/acsnano.5b05718 26452304 PMC4660386 37. Krok E. Balakin S. Jung J. Gross F. Opitz J. Cuniberti G. Modification of titanium implants using biofunctional nanodiamonds for enhanced antimicrobial properties Nanotechnology 2020 31 205603 10.1088/1361-6528/ab6d9b 31958787 38. Chauhan S. Jain N. Nagaich U. Nanodiamonds with powerful ability for drug delivery and biomedical applications: Recent updates on in vivo study and patents J. Pharm. Anal. 2020 10 1 12 10.1016/j.jpha.2019.09.003 32123595 PMC7037532 39. Yen A. Zhang K. Daneshgaran G. Kim H.-J. Ho D. A Chemopreventive Nanodiamond Platform for Oral Cancer Treatment J. Calif. Dent. Assoc. 2016 44 121 127 26930755 40. Najeeb S. Khurshid Z. Agwan A.S. Zafar M.S. Alrahabi M. Qasim S.B. Sefat F. Dental applications of nanodiamonds Sci. Adv. Mater. 2016 8 2064 2070 10.1166/sam.2016.2993 41. Park C. Park S. Lee D. Choi K.S. Lim H.-P. Kim J. Graphene as an enabling strategy for dental implant and tissue regeneration Tissue Eng. Regen. Med. 2017 14 481 493 10.1007/s13770-017-0052-3 30603503 PMC6171627 42. Cheng X. Wan Q. Pei X. Graphene family materials in bone tissue regeneration: Perspectives and challenges Nanoscale Res. Lett. 2018 13 289 30229504 10.1186/s11671-018-2694-z PMC6143492 43. Guo S. Lu Y. Wan X. Wu F. Zhao T. Shen C. Preparation, characterization of highly dispersed reduced graphene oxide/epoxy resin and its application in alkali-activated slag composites Cem. Concr. Compos. 2020 105 103424 44. Guazzo R. Gardin C. Bellin G. Sbricoli L. Ferroni L. Ludovichetti F.S. Piattelli A. Antoniac I. Bressan E. Zavan B. Graphene-based nanomaterials for tissue engineering in the dental field Nanomaterials 2018 8 349 10.3390/nano8050349 PMC5977363 29783786 45. Nizami M.Z.I. Takashiba S. Nishina Y. Graphene oxide: A new direction in dentistry Appl. Mater. Today 2020 19 100576 46. Abdallah B. Elhissi A.M. Ahmed W. Najlah M. Carbon nanotubes drug delivery system for cancer treatment Advances in Medical and Surgical
