Repository: ezinternet/dentopedia

File: papers/cuzic-2025-clinicians-guide-material-selection-all-ceramics.txt (part 2 of 2)
1. Introduction
Dental ceramics have outstanding aesthetics, are chemically inert in the oral cavity, and are highly biocompatible with the soft tissues of the mouth. The structure of porcelain restorations is probably their most important mechanical feature. The material’s structure is influenced by the ceramic’s composition and surface integrity, and the presence of surface components also influences strength. The mechanical and optical properties of the materials are determined by the type, quantity, size, and thermal expansion coefficient of the crystalline phases. Dental ceramics have exceptional resistance to tensile and shear stresses, yet they demonstrate inadequate performance under compressive loads [,]. This imparts a brittle nature to ceramics, increasing their susceptibility to fracture under tensile stress []. Cracks originating from the contact area at the occlusal surface [,], from the cementation surface beneath the contact, and from the margins of crowns and connectors in multi-unit fixed partial dentures exemplify various clinical fracture mechanisms of ceramic structures [,]. Dental ceramic prostheses fail due to structural defects. Microcracks measuring less than one millimetre may develop during the fabrication of ceramic prostheses or due to masticatory forces in the oral cavity []. The durability and longevity of dental ceramic restorations are greatly affected by their fatigue strength. The cyclic application of loads and chemically accelerated, rate-dependent fracture progression in a humid environment can elucidate fatigue [,]. Early cracks are penetrated by water, which dissolves the cohesive bonds holding the crack walls together. This results in a gradual spreading of a crack, which progressively advances over time, accelerates under heightened stress levels, and ultimately fails [].

Artificial or natural teeth may be damaged by the extremely hard surfaces of ceramics. Ceramics function as efficient thermal insulators, and their coefficient of thermal expansion is nearly equivalent to that of a natural tooth. The removal of voids during sintering results in the loss of any residual water and binders from the material during firing. This results in about 30–40% volume shrinkage. In order to handle this shrinkage during the manufacturing process of a porcelain restoration, meticulous control of the condensation and firing processes must be maintained [,,].

There may be considerable compositional differences between categories of glass-based systems with a crystalline phase and the ceramic group with interpenetrating phase ceramics, as these material categories manifest alongside a diverse array of commercial products. The specific chemical structure may influence the ceramics’ visual aesthetics and mechanical characteristics in features like high fracture toughness, low abrasive characteristics, flexural strength, and wear resistance []. The sensitivity of ceramic materials to hydrofluoric acid may influence their capacity to form a solid bond between resin and ceramic during the etching process []. Etchable glass-based systems (including glass-based systems and glass-based systems with a crystalline phase) facilitate bonding, thereby enhancing the long-term success of prosthetic treatment. Materials with a crystalline structure, such as interpenetrating phase ceramics and polycrystalline solids, cannot be etched, consequently complicating the bonding process considerably. The dental ceramic categories of glass-based systems and interpenetrating phase ceramics can exist as a powder, which is later processed using a wet brush technique, or they may be formed into a block suitable for pressing or machining. The final restoration frequently exhibits a considerably greater quantity of bubbles and imperfections compared to pre-manufactured blocks, resulting in powder/liquid systems generally possessing much lower strength. As summarised in, the clinician should evaluate the material properties to obtain accurate applicability guidelines based on the practical indications of ceramics. The number of checkmarks indicates the level of favourable characteristics, with two checkmarks representing a standard level and three checkmarks indicating enhanced properties for the respective optical and bonding parameters.

Ceramics’ major limitations are brittleness, weak fracture toughness, and low tensile strength. Strategies adopted to minimise the disadvantages of ceramics include techniques for reinforcing brittle materials and methods for designing components that decrease stress concentration and tensile stress []. Two methods for strengthening brittle materials are the formation of residual compressive stress within the material’s surface and the inhibition of fracture propagation within the material. The surfaces of glass and ceramic materials undergo residual compressive stresses to enhance strength. The tensile strains generated during functioning are balanced by the applied compressive loads. Compressive stresses can be generated by any of the three processes: chemical tempering, thermal tempering, and thermal compatibility [,]. Glasses or ceramics are reinforced by incorporating a dispersed crystalline phase, which inhibits the propagation of cracks within the material. Feldspathic ceramics, known for their low mechanical strength, have been improved over time, which included up to 50% alumina and led to a ceramic with a flexural strength of 120–150 MPa, enabling a wider range of clinical applications []. These ceramics also have excellent optical properties, with a refractive index similar to enamel and dentin [].

Synthetic glass ceramics have a microstructure composed of dispersed crystals encased in a translucent glassy phase or matrix. The crystalline phase enhances mechanical qualities [], reducing fracture development and preventing crack propagation. It allows the ceramic material to adapt to enamel and dentin colours, provides stability during manufacturing, and resists occlusal stresses []. The mechanical characteristics of these ceramics are influenced by intrinsic and extrinsic factors, including crystal size, number, and distribution pattern. These ceramics are influenced by factors such as humidity, cyclic loading, thermical shocks, and pH levels [,].

Leucite-based ceramic is a type of dental material with a heterogeneous glass ceramic state. It has a crystalline content of 45% and is homogenously distributed within the glass matrix. Its high silica content enhances translucency, fluorescence, and opalescence []. Its flexural strength of 160 MPa is due to its crystalline composition, which absorbs fracture energy, preventing crack propagation []. Although it is double the strength of conventional feldspathic ceramics, it is not suitable for posterior bridges [].

Lithium disilicate crystals have a platelet-like microstructure due to their partially crystallised “blue state” of lithium metasilicate, which has a flexural strength of 130 MPa, making them favourable for milling. Heat treatment through crystallisation controls the final microstructure, with lithium silicate ceramics having the highest strength among all silicate ceramics, with a flexural strength of around 407 MPa []. However, flourapatite-based glass ceramics have a lower flexural strength (90–110 MPa) compared to other all-ceramic materials used in prosthetic infrastructures and frameworks [,].

Zirconia-reinforced lithium silicate (ZLS) ceramics, while offering enhanced strength due to zirconia inclusion (370 MPa), require polishing, staining, and glazing for optimal aesthetics. Although glazing can contribute to surface strengthening, the primary mechanical improvement stems from the zirconia particles reinforcing the lithium silicate crystal and glass matrix. Potential thermal incompatibility between these phases can lead to residual stress and microcracking, impacting mechanical reproducibility []. Surface treatment, involving 4.9% HF gel for 20 s, showed the best microstructure retention. Nevertheless, increased etching periods and hydrofluoric acid concentration led to surface deterioration [].

Concerning varieties of glass-infiltrated ceramics, the flexural strength and fracture toughness of alumina and zirconia (600 MPa) and that of mainly alumina (500 MPa) do not vary significantly. Furthermore, acid etching using HF acid has little effect on the surface microstructure of these ceramics.

To prevent the propagation of the fracture, two specific types of dispersions, namely alumina or partially stabilised zirconia, are used [,]. Alumina is a rigid, crystalline substance that can enhance glass by inhibiting fracture propagation. Under stress, stabilised zirconia can modify its crystal structure, thereby enhancing its strength [].

Due to its distinct physical properties, zirconia is twice as resistant and strong as ceramics that contain alumina. The flexural strength values for this material range from approximately 900 to 1400 MPa []. Flexural strength and clinical performance are not directly correlated, which is significant. Fracture toughness is another notable physical property, reported to have range from 8 to 10 MPa mfor zirconia []. The ratio of the glassy phase to the crystalline phase must be optimised to achieve the final ceramic restoration with adequate mechanical and optical properties. High strength requires an increased proportion of the crystalline phase, whereas superior translucency demands a higher percentage of the glassy phase. To equalise the two material phases, it is fundamental to reduce the intrinsic limitations of high abrasion resistance, fracture toughness, and tensile stress resistance. Numerous efforts have been undertaken to address these deficiencies, yet further action is required. A potential solution is to integrate additives that can improve the material’s fracture toughness and tensile strength while maintaining its abrasion resistance. An alternative method involves altering the material’s microstructure via heat treatment or alloying, which can enhance its mechanical properties [].

Resin matrix ceramics are renowned for their elasticity, making them ideal for dental restorations due to their ability to distribute occlusal loads more evenly. They are highly flexible and rigid, making them suitable for bonded restorations [] and the higher fatigue strength compared to glass ceramics describe them as ideal for unstable occlusal situations. Resin matrix ceramics are aesthetically pleasing due to their light-transmissive, light-scattering, and fluorescence properties []. Available in various translucencies and multicoloured blocks with remarkable machinability and low hardness, they allow for smoother restorations and greater precision in prosthetics. The manufacturing thicknesses are 0.5 to 0.3 mm, making them suitable for conservative restorations respecting residual tooth structure [].

Moreover, modern manufacturing methods like 3D printing can be applied to create complex structures that evenly distribute stress and minimise the probability of fractures. A multidisciplinary strategy integrating materials science, engineering design, and advanced manufacturing technologies is ultimately demanded to achieve long-term satisfying clinical outcomes.

4. Adhesive Materials in All-Ceramic Dentistry

The selection of restorative materials and cements in therapeutic settings has become more complex due to new cement innovations. Dentists now have a wide range of choices to meet modern restoration standards but must also consider various clinical situations that may not work with certain prosthetic materials []. Since the ceramic surface treatment before cementation differs depending on the kind of ceramic used, the clinician must understand the ceramic type, surface treatment, cementation material, and process to reach a satisfactory conclusion []. Practitioners must carefully consider the properties and indications of each material, including bond durability, aesthetics, and biocompatibility, while also considering the patient’s specific requirements. Staying current with dental materials and treatment planning ensures patients receive the best possible care. The long-term success of restorations depends on the choice of the luting agent and cementation technique [], as well as adequate tooth and restoration surface preparation. Complying with the manufacturer’s requirements and allowing the cement to set before exposing the restoration to biting stresses define the restoration’s success. Several luting agents, including glass ionomer cement and resin cement, which are the most typically utilised for ceramic restorations, have been widely studied in the literature [,].

Glass ionomer cements adhere effectively to dental tissue and release fluoride, assisting in the prevention of secondary caries. Conversely, resin cements have superior bond strength and enhanced aesthetics due to their ability to be colour- and shade-matched. An appropriate cementation procedure is required for the durability of a restoration. This demands proper isolation, decontaminating the tooth surface, and providing sufficient time for the cement to set [].

The ceramic surface must be modified through a particular surface treatment protocol () to assure proper adhesion with the luting agent.

Mechanical techniques include air abrasion/sand blasting, diamond stone burs, sandpaper discs, and laser therapy [,]. Conversely, excessive surface roughening must be avoided as it may lead to crack initiation and propagation within the ceramic, ultimately resulting in the fracture of the ceramic restoration. Chemical modifications to the ceramic surface can be achieved through etching to enhance the mechanical retention of the adhesive or by affecting the surface’s affinity for adhesive materials [,]. Studies reveal that chemical conditioning procedures like silanization improve the composite resin bond’s adherence to the ceramic []. The silanization process chemically bonds the silica in the dental ceramic with the acrylic group of the composite resin. To strengthen the bond between adhesive resins and ceramics, a combination of chemical and mechanical conditioning techniques is suggested [,].

Dental cement should have biocompatibility with pulp and soft tissues, low solubility, long working time, radiopacity, and optimum film thickness for prosthetic restorations. It should have high shear, tensile, and compressive strength and excellent adherence to the substrate and restorative material. It should be easy to mix and handle and excess cement should be eliminated easily after cementation. These properties ensure restorative treatment retention [].

Adhesive cements provide superior strength and bonding properties compared to conventional cements, which rely on mechanical interlocking for retention. Consequently, they serve as an optimal alternative for low-strength restorations since they provide enhanced support and retention. Traditional cements include zinc oxide phosphate, carboxylate cements, glass ionomers, and resin-modified ionomer cements []. However, since adhesive cements have stronger bonding qualities, they are a preferable option. In order to create a strong, long-lasting bond that can sustain significant loads, they chemically adhere to the substrate and the repair surface. Furthermore, adhesive cements have a thinner layer compared to conventional cements, which reduces the risk of marginal leakage and hence improves aesthetics. While conventional cements are used in dentistry, adhesive cements provide a more stable and durable alternative for various restorative components [].

The clinical success of all-ceramic restorations depends on the cementation process and cement selection due to the many components and properties. Bonding agents, adhesive systems, and resin cements have seen major advancements in dental medicine during the last few years. The bonding mechanisms of enamel and dentine are quite different. Cements have been developed to establish a connection with the organic component of dentin through the dentinal adhesion process. “Resin cements” or “composite resin cements” bond to the organic component of dentin by the dentin adhesion process. The development of a hybrid layer of dentine collagen fibres is the foundation of these adhesion systems. All glass ceramic restorations will require hydrofluoric acid demineralisation prior to the application of a silane-based primer, bonding agent, and resin cement []. Since high-strength ceramic restorations based on zirconium oxide or aluminium oxide infrastructure cannot be bonded as they are not acid-etched, a surface treatment including sandblasting, silane application, and certain primers is necessary to cement the restoration []. No dental cement is available that fulfils all biomechanical requirements completely. The cementation of diverse all-ceramic restorations is no longer traditional due to the emergence of novel materials and procedures. The clinician will choose the most suitable cement based on the advantages and disadvantages of each, according to the clinical situation, and will adapt each adhesive strategy for particular clinical considerations ().

Total-etch resin cement systems etch enamel and dentine using a 30–40% phosphoric acid etching process. The smear layer is eliminated, and the dentin canaliculi are exposed during this demineralisation procedure. Following demineralisation, the adhesive is applied to the preparation to facilitate the adhesion of the cement to the tooth. These cement types, together with their corresponding adhesives, are either light-cured or dual-cured. Total-etch resin cements significantly improved the adhesion strength of resin-based cements and reduced microinfiltrations []. This group has the superior cement–tooth bond but requires many procedures to adhere the ceramic, composite resin, or metal to the tooth. This multi-step method may compromise the effectiveness of the bonding since each stage presents a possible source of errors.

Self-etch systems condition the tooth surface using a self-etch primer prior to the application of the mixed cement over the primer. These cements establish bonds with dental structures that are almost comparable to those in the total-etch cement group. Due to their ease of use, self-etch cements are favoured by dentists. These cements displayed inferior bonding strength to enamel compared to total-etch methods. Self-adhesive primers streamline clinical procedures, improve handling efficiency, reduce the risk of operational errors, and increase procedural sensitivity [].

Self-adhesive cements are monocomponent products that have strong adherence to dentin, enamel, and ceramic without requiring supplementary bonding agents. These cements may bond to an untreated tooth surface that has not undergone pretreatment, etching, priming, or the application of an adhesion agent, facilitating a one-step cementation process []. Phosphoric acid methacrylate is incorporated into the resin of these cements, establishing a chemical bond with the filling material particles and dentin in the presence of water []. The use of both etching and adhesion compounds enhances enamel adherence. The bond strength of self-adhesive resin cements may be increased by selective demineralisation of enamel and/or dentin surfaces and indirect restorations. Adhesion may be diminished by etching the dentine with phosphoric acid and using a bonding agent before the application of the cement [].

Self-adhesive resin cements have lower adhesive performance and bond strengths to enamel and dentin compared to conventional multi-step cements [], making them unsuitable for restorations with minimal retention and resistance forms, such as resin-bonded bridges. They also have weaker enamel bonding and a higher tendency to discolour [], making them unsuitable for veneers. A five-year prospective clinical study [] found that total-etch resin cement had better marginal continuation and adaptation.briefly describes resin cement’s properties and clinical indications.

The optimal polymerisation of light-activated resins requires the light source to be close to the tooth, regardless of the photo-initiator used. The light-curing unit’s tip angle should be kept at a 90-degree angle to optimise light transmission to the material’s depth [].

Chemically activated cements have applications for thick restorations and bonding posts and crowns made of opaque materials like ceramics or metallic copings, which are ideal for long-term properties in areas unreachable by light. Even so, their working time is limited compared to their extended setting time, and they tend to become yellowish due to high activator concentration. Refrigeration can extend their shelf life, but the main challenge remains the uniform mixing of pastes for even setting [].

Dual-cured resin cements aim to combine photo- and chemically activated systems for optimal conversion in deep restoration areas []. Nonetheless, inadequate photo-activation can lead to reduced conversion and hardness [], increased solubility, lower flexural and compressive strengths, and inferior bond strength to dentin compared to directly light-cured dual cements. Improper photoactivation can result in poorer results [,].

Researchers are exploring the use of restorative composite resin as an alternative luting material due to its advantages over traditional resin cements, such as higher strength, cost-effectiveness, lower marginal deterioration, and a wider range of colour choices () [].

In spite of that, composite resin contains a higher proportion of filler particles, making it more viscous and less flowable []. To decrease film thickness and viscosity, methods like preheating and ultrasonic vibration have been explored. However, some composite resins have not achieved a film thickness of <50 μm, which can affect fracture resistance [] and marginal adaptation of restorations []. A new class of resin cements, universal resin cement, which can be used in conventional, selective etch, or self-adhesive modes [], simplifying the clinical decision to select the appropriate cementation technique for each case.

5. Limitations

This literature review, while aiming to provide a comprehensive overview of all-ceramic materials in modern digital dentistry, has several limitations. Firstly, the electronic search was conducted by focusing on publications within the 2008 to 2025 timeframe. This selection was made to reflect contemporary advancements relevant to current clinical practice; however, it may have excluded valuable evidence published prior to 2008. It is important to note, however, that foundational articles and key research published before 2008, which provide essential context and complete the previous perspective of this topic, are referenced within this review. Secondly, the inclusion criteria were restricted to articles published in the English language. This decision, based on the linguistic expertise of the authors, may have resulted in the omission of relevant research findings published in other languages. Readers should consider these limitations when interpreting the findings and conclusions of this review.

6. Conclusions

Modern dentistry has experienced a transformative evolution with the integration of CAD/CAM technology, significantly impacting the selection and application of all-ceramic materials. This manuscript highlights the essential shift from traditional to digital procedures for clinicians aiming to enhance patient outcomes. The study emphasises the necessity of choosing materials that provide exceptional strength and durability while also considering aesthetic factors, including colour stability and translucency, essential for achieving aesthetics. CAD/CAM technology enables clinicians to maintain precise control over design and fabrication, thereby optimising appointments, improving patient comfort, and promoting interdisciplinary collaboration. This guide serves as a practical resource for clinicians managing the complexities of all-ceramic material selection in contemporary digital dentistry, assisting them to achieve reliable and long-term restorative treatments.

In practical application, the selection of prosthetic materials should be guided by a comprehensive assessment of the clinical scenario, encompassing the biomechanical demands of the restoration, the aesthetic expectations of the patient, and the long-term stability of the chosen material and luting system. For anterior restorations, highly translucent ceramics like feldspathic porcelain and lithium disilicate are preferred for their optical properties, while acknowledging their need for adequate support and careful occlusal management. In posterior regions or for load-bearing restorations, high-strength materials such as zirconia and zirconia-reinforced lithium silicate offer enhanced durability and fracture resistance, with advancements in translucency expanding their aesthetic applications. Hybrid ceramics present a versatile option, balancing flexibility and moderate strength for various indications. The long-term success of these restorations is heavily reliant on the appropriate selection and application of resin cements, with factors like bond strength, polymerisation mechanism, and material compatibility being decisive for predictable outcomes.

Within the limitations of this study, its findings indicate the importance of continuous professional education, focusing on the need for comprehensive guidance on the physical, mechanical, biological, and aesthetic properties of commonly used materials to encourage informed decision-making in accordance with modern advancements. Further research is necessary to assess appropriate workflows for adhesive systems, surface preparation, and conditioning methods for ceramics, including long-term clinical trial follow-ups for in vivo performance, intaglio surface treatment protocols, novel resin cement materials, and the predictability and durability of minimally invasive all-ceramic restorations using fully digital workflows.

In conclusion, an accurate understanding of material characteristics along with appropriate adhesive cementation procedures is essential for the effective integration of all-ceramic restorations in modern digital dentistry. This review focuses on the importance of research-based choices in the attainment of predictable aesthetics, enhanced resistance, and long-term clinical success in modern restorative dentistry by offering clinicians a clear guide to material selection and cementation protocols.
