Repository: ezinternet/dentopedia

File: papers/damerau-2021-inorganic-surface-coatings-tcp-ha-periimplant.txt (part 2 of 2)
TITLE: A systematic review on the effect of inorganic surface coatings in large animal models and meta‐analysis on tricalcium phosphate and hydroxyapatite on periimplant bone formation
TCP‐ or HA‐coatings can be regarded as scaffold for bone‐forming cells that can enhance early osseointegration of an implantbut seem to have no clinical advantage over rough implants. However CPP‐based biomaterial seems to be efficient drug delivery vehicles as, for example, for growth factors.The natural tissue repair process requires numerous signaling molecules and growth factors, in a time and concentration‐dependent form.,,Therefore the future of bioactive implants may be a combination of inorganic and organic components to result in truly bone‐resembling coatings, leading to improved biological activity and functionality.

4.2

Effect of animal model

Prior to clinical use in humans, animal models are often applied for testing dental implants. Finding the ideal animal model can be difficult due to the necessary similarities to humans, both in terms of physiological and pathological considerations, as well as being able to observe numerous subjects over a relatively short period of time.,,Different large animal models were integrated in this meta‐analysis, observing the possible differences in BIC. The most frequently applied animal model in the meta‐analysis was the dog model. The second most frequently applied animal model was the goat model, followed by sheep and pig models. All animals were systemically unimpaired.

Studies on TCP‐coatings included in the meta‐analysis used dog, sheep, goat, and pig models (Table). Over all time periods, with one exception (Danna et al.), the dog model appeared to favor the reference surface, while sheep, goat, and pig studies all showed a small effect in favor of the coated test surface. These differences may be due to the differences in the rate of bone turnover and the remodeling activity between the species. Aerssens et al.found that canine bone most closely resembles human bone when comparing the bone composition of numerous species, but also porcine bone demonstrates similarities in bone mineral concentration and in bone mineral density to human bone. Comparing the bone regeneration rate of dogs, pigs, and humans, Laiblin et al.found that pigs have a more similar rate of bone regeneration with humans compared with dogs (dog: 1.5–2.0 mm/day; pig: 1.2–1.5 mm/day; human: 1.0–1.5 mm/day). Therefore, the noticed BIC may not solely represent the actual effect of a specific type of surface coating on osseointegration.

Studies on HA‐coatings included in this meta‐analysis all used dog models, with the exception of van Oirschot et al.who used a goat model (Table). The study of van Oirschot et al.only occurs in the 21–28 day group, but shows the highest BIC values in favor of the test surface, however the difference is not significant. As van Oirschot et al.already discussed, the bone formation in the used crestal bone of goats has superior site‐specific osteogenic properties and thus possibly overshadows the benefits of the HA‐coating used.Similar to the TCP‐group, the studies that used dog models show better BIC values for the reference surface, especially at the first time of examination. The difference between reference and test surface at this time point was significant. Over time, the BIC values increased in favor of the test surface, however the differences are not significant.

Differences of the observed effects could also be due to the age of the animals. Age does affect normal bone turnover as well as the bone response in relation to implants material.Therefore it could be essential to have a consistent age of the animals within a study. Differences in bone metabolism due to age may, however, not have an influence on long term implant survival. Clinical studies in patients do not see a significant influence of age on later implant loss.,This aspect may influence comparisons between different studies. Studies investigating implants in small animals including rodents and rabbits were excluded from the current review and meta‐analysis as bone structure and properties are less similar to humans compared with large animal models.

4.3

Effect of location

Various anatomical locations may serve for the analysis of osseointegration. The structure of, for example, the jawbone of pigs or dogs is different to humans and the bone quality and dynamics of bone formation may change depending on the anatomical location. In the present meta‐analysis, both extra‐oral and intra‐oral localizations were included.

In the meta‐analysis of TCP‐coatings, the most commonly used implant sites were the mandible and the tibia (three studies each), followed by the femur (two studies) and the calvaria (one study) (Table). Studies, which inserted implants into the mandible, showed better BIC values for the uncoated reference surface at all examination times. In the meta‐analysis of HA‐coatings most studies used the mandible as implant site, with the exception of van Oirschot et al., using the iliac crest (Table). Similar to the meta‐analysis of TCP‐coatings, studies, which place implants intraorally, tend to show better BIC values for the reference surface. The meta‐analysis of HA‐coatings contains only two studies at the time of the first examination, both of the studies implanted intraorally. The difference in BIC between the reference and test surface was significant. Over time, the BIC value changed slightly in favor of the test surface, however, the differences were not significant.

A possible explanation for the tendency of lower BIC values of the test surface for intraorally placed implants could be that the biologically active surface coatings tend to promote bacterial adhesion. Cell and bacteria adhesion processes are in fact dependent on the surface condition. Especially the chemical composition, the hygroscopic properties, as well as the roughness of the surface play an important role.Increasing clinical interest, therefore, lies in implant coatings with the properties of improves osseointegration and additional antimicrobial characteristics. Wolf‐Brandstetter et al.integrated trace elements of copper and zinc into calcium phosphate based coatings. The authors found a stimulation of angiogenesis, the attraction and stimulation of bone‐forming cells, and inhibitory effects on bacteria in close proximity to the implant. However, there have to be further in vivo investigations.

4.4

Effect of examination time point

For the meta‐analysis, three time points of investigation were defined: T1: 14 days, T2: 21–28 days, and T3: 42–84 days as these correspond to the current study designs and enabled the highest possible amount of data. Periods ranging from one day to 6 weeks after implant installation are considered as early healing periods with dynamic processes during tissue integration.The properties of the implants surface are determining for differentiation and adhesion of osteoblasts during the initial phase of osseointegration as well as in long‐term bone remodelling.,It is assumed that inorganic implant surface coatings result in enhanced host‐to‐implant response at early implantation times. However, the meta‐analysis of TCP‐coatings did not confirm this expectation and there was no significant increase in BIC values at any time point compared with the rough reference surface. Overall, the BIC values rather increased over time in favor of the test surface, however lacking statistical significance. Danna et al.was the only study showing a significant advantage for the test surface after 21 days. All other studies using the time period of 21–28 days showed no positive effect for the reference surface. Of all time points examined, the highest mean BIC value in favor of the test surface was seen after 42 days, lacking significance.

The meta‐analysis for HA‐coatings showed a significant increase in BIC for the reference implants after 14 days. Similar to the meta‐analysis of TCP‐coatings the BIC values increased slightly over time in favor of the test surface but there was no statistically significant difference.

The results do not imply an advantageous effect of CPP‐coatings over moderately rough titanium implants on early bone‐implant healing.

4.5

Limitations

The results of this study should be treated with caution, since due to the strict inclusion criteria only few studies could be included. With regard to implant design, especially surface roughness may overshadow the potential positive effect of the biological performance of the inorganic coatings. Additionally, the comparative shortness of the included study times (2 weeks to 3 months) could contribute to the non‐significant outcome. Also the anatomical location of the implant may influence osseointegration as the dynamics of bone formation differ in different locations. There is also little homogeneity in terms of animal species and the type of bone, limiting the interpretation of the results. Furthermore, one should be aware that differences in BIC as a function of healing time or implant surface will not necessarily translate into better biomechanical performance.The variations in BIC values in different animal models could be due to differences in bone regeneration. A further limitation of the interpretation of absolute BIC values is the fact that BIC also is dependent on sample preparation, staining, number of sections per implant and thickness of histological sections.It should also be considered that animal experiments not necessarily reflect the human clinical outcomes. All these factors make the general interpretation of implant surface coating studies difficult and complicates the interpretation of the results.

5

CONCLUSION

The current systematic review analyzed studies using inorganic implant coatings. The consecutive meta‐analysis focused on the effect of TCP and HA implant surface coatings on periimplant bone formation. Aim was to find out whether there is a relevant difference in periimplant bone formation at different time periods. Even though individual studies could report a positive effect of TCP and HA coatings compared with an uncoated reference, it was thus not possible to determining significant relevance based on coating type. The results of the meta‐analysis show an increase in differences in BIC for TCP over time, but hardly any for HA. There does not seem to be much advantage of TCP‐coated or HA‐coated implants over uncoated rough titanium implants in the short term.

The effect of the coating also needs to be explored with regard to possible long‐term effects of inorganic implant surfaces. For future approaches, the combination of inorganic coating with proteins, growth factors, and therapeutic agents could be of interest for osseointegration and a reduction of infection.

CONFLICT OF INTEREST

The authors declare no potential conflict of interest.

Supporting information

: Supporting Information

Click here for additional data file.
