Repository: ezinternet/dentopedia

File: papers/le-2023-three-types-all-ceramic-posterior-3year-rct.txt
Clinical Outcome of Three Different Types of Posterior All-Ceramic Crowns. A 3-Year Follow-up of a Multicenter, Randomized, Controlled Clinical Trial.

Authors: Le; Dirawi; Papia; Larsson
Journal: {'title': 'The International journal of prosthodontics', 'iso_abbreviation': 'Int J Prosthodont'}
Publication date: {'year': '2023', 'month': 'Nov', 'day': '01'}
DOI: 10.11607/ijp.8016
PMID: 36484665
Article types: Randomized Controlled Trial, Multicenter Study, Journal Article

ABSTRACT
========
To assess and compare the clinical outcomes of three different types of all-ceramic posterior monolithic tooth-supported crowns.

A total of 71 patients received 90 all-ceramic crowns randomized to be either high-translucency zirconia (ZC), high-translucency zirconia with a partial buccal veneer (ZC-V), or lithium disilicate glass-ceramic (LDS). All treatments were performed by four general dentists who were blinded to the material used. Baseline and subsequent annual evaluations were based on modified California Dental Association (CDA) criteria. A questionnaire was used to include patient-reported outcomes and to compare them to the crown quality rating performed by dentists.

A total of 66 patients with 84 crowns were examined after 3 years. The survival rate was 98.8%. No crowns fractured during the observation period. One ZC-V crown failed due to loss of retention, and three complications were noted: loss of retention occurred in one ZC crown, and two ZC crowns needed to be endodontically treated. There was no significant difference between the different crowns regarding marginal integrity, surface, or anatomical form. Both patients and examining dentists rated the crowns favorably regarding esthetics, patients more than dentists.

All crown types used show excellent and promising clinical outcomes from a short-term perspective. Patients and dentists rate the restorations favorably concerning esthetics and function. Int J Prosthodont 2023;36:546-553.

[Source: PubMed metadata (abstract). Retrieved via PubMed MCP for wiki traceability; full text not retrieved.]

File: papers/nagaoka-2017-mdp-zirconia-chemical-interaction-nmr.txt
Chemical interaction mechanism of 10-MDP with zirconia

PMID 28358121 | PMCID PMC5372092 | DOI 10.1038/srep45563
Source: PMC open-access full text.

Zirconia ceramics possess several advantageous properties such as their pleasing esthetic color, high fracture toughness, and optimal biocompatibility. Recently, yttria-stabilized tetragonal zirconia polycrystal (Y-TZP) ceramics are widely used for fixed dental prostheses and dental implants. Reliable bonding and perfect marginal integrity along the tooth-cement-zirconia interface are essential for the clinical durability of all-ceramic zirconia restorations. However, it is difficult to establish a durable physico-chemical bond to Y-TZP ceramics owing to their inert surfaces and the difficulty in creating micro-retention at the surface. Conventional silica-based ceramics, such as feldspatic porcelain, are best etched with hydrofluoric acid (HF) for bonding purposes. However, HF etching is less effective at zirconia. Recently, several studies revealed that to be effective HF etching of zirconia requires a longer application time, a higher concentration of HF and/or a higher temperature, such as 9.5% HF at 80 °C for 1 min or at 25 °C for 1 h, or 48% HF at 25 °C for 30 min, 20% or 30% HF for 30 min, or 48% HF at 100 °C for 25 min. Therefore, recent investigations have recommended alumina air-abrasion to increase the bond strength of composite cement to zirconia; it increases the surface area for micro-mechanical interlocking. Generally, air abrasion improves (immediate) bond strength, but bond strength of 10-MDP-free cements (including cements that require beforehand application of a 10-MDP-free primer/adhesive) applied upon air abrasion was documented to decrease after thermo-cycling, while not that of a 10-MDP-containing cement (including cements that require beforehand application of a 10-MDP-containing primer/adhesive). These results indicate that a solely physical surface treatment, such as air abrasion, does not suffice to obtain a durable resin-zirconia bond.

To improve bond strength and durability of resin-based materials to zirconia, many surface treatments, such as silica tribochemical coating and silica organoprecursor deposition, were developed to facilitate chemical bonding, particularly by means of silane chemical interaction with the deposited silica. In addition, phosphoric-acid ester monomers were shown to chemically bond with pure zirconia. In particular, primers and composite cements that contain 10-methacryloyloxy-decyl-dihydrogen-phosphate (10-MDP) resulted in a relatively high bond strength and durability. Kitayama.and Koizumi., who evaluated the bond strength of several 10-MDP containing cements and primers to zirconia, assumed that the high bond strength to zirconia would rely on a chemical reaction of 10-MDP with zirconium oxide. Although many investigations mentioned the bonding efficacy of 10-MDP to zirconiaand some tried to present theoretical schemes detailing the interactions involved, very little evidence of such chemical interactions have today been demonstrated. Several studies focused on the chemical analysis of 10-MDP treated zirconia. Chen.investigated chemical bonding by contact-angle measurements and time-of-flight secondary ion mass spectrometry (TOF-SIMS), whereas Kim., Pilo.and Qian.assessed the chemical bonding by Fourier transform infrared spectroscopy (FTIR). TOF-SIMS and FTIR measurements can only detect the chemical functionality of 10-MDP on the zirconia surface; however, they cannot provide direct evidence of the proposed type of chemical bonding. Xie.disclosed the chemical bond between 10-MDP and zirconia using XPS.

There exists a definitive need to clearly understand the underlying mechanisms of chemical interaction on an atomic level. The primary chemical interaction of 10-MDP with zirconium oxide must be fully elucidated, so to design acidic functional monomers with improved bonding performance in light of the ultimate aim to prolong the clinical lifetime of zirconia restorations. The aim of this study was therefore to determine the type of chemical interactions that occur between 10-MDP and zirconium oxide usingH andP magic angle spinning (MAS) nuclear magnetic resonance (NMR) and two-dimensional (2D)H →P heteronuclear correlation (HETCOR) NMR. Shear bond-strength (SBS) tests were conducted to determine the effect of 10-MDP concentration on the bonding effectiveness to zirconia. The hypothesis tested was that the chemical interaction of 10-MDP with zirconium oxide relies solely on ionic interaction of 10-MDPwith partially positive zirconium.

Results

Shear bond strength (SBS) test

presents the results of the SBS tests with different concentrations of 10-MDP applied on zirconia. The statistical analysis showed no difference between the bond strength of the control sample (without prior 10-MDP treatment) and the 0.1-ppb and 1-ppb 10-MDP specimens. However, higher concentrations of 10-MDP yielded significantly higher bond strengths with a clear concentration dependency. Fracture analysis revealed 100% ‘adhesive’ failure for the 10-MDP primers with a 10-MDP concentration of 1 ppm or below. Only half of the specimens (50%) failed ‘adhesively’ for the 10-MDP primers with a 10-MDP concentration of 10 ppm or above, with the other half (50%) having failed in a ‘mixed’ failure mode.

NMR measurement

shows theH MAS NMR spectra of ZrOand 10-MDP-coated zirconia (10-MDP_ZrO). A broad resonance at 5.0 ppm was assigned to the Zr-OH groups and adsorbed water molecules from the surface hydrated layer around the zirconia particles. Six sharp resonances at 1.4, 1.6, 1.9, 4.1, 5.5, and 6.0 ppm and a weak broad resonance around 6 ppm were observed for the 10-MDP_ZrOspecimens. The former sharp resonances were assigned to the methacryloyloxy groups of the 10-MDP monomer. The latter broad resonance peak is related to various OH-groups, including not only groups at the surface hydrated layer of zirconia, but also the P-OH groups of 10-MDP.

In theH →P HETCOR NMR measurements of 10-MDP_ZrO(), slices taken at −2.8 and −7.1 ppm in theP dimension showed characteristicH resonances assigned to P-OH bonds at 8–11 ppm, Zr-OH bonds at 6.8 ppm, and the CH-O-P bonds of the methacryloyloxy groups at 4.0 ppm in δ(H). These results indicate that the 10-MDP monomer can be adsorbed onto the zirconia particles via hydrogen bonding or ionic interaction between the P-OH and Zr-OH groups or between P-Oand partially positive Zr, respectively.

shows theH →P HETCOR NMR spectrum of 10-MDP_ZrO. Slices taken at 4.0, 6.8, and 11.0 ppm in theH dimension show a broad characteristicP resonance that should be assigned to the P atoms of the adsorbed 10-MDP. For comparison, theP NMR signal of the 10-MDP monomer in the acetone solution is also shown (). The sharp peaks at 0.93 and −13.7 ppm in δ(P) are associated with the monomer and dimer of 10-MDP, respectively. The broad resonance of theP feature can be deconvoluted into four peaks around −13.7, −7.7, −2.6, and 0.3 ppm in δ(P). These peaks are derived from the 10-MDP dimer and 10-MDP monomer. The weak peak at 0.3 ppm (10.0%) can be assigned to physisorbed and hydrogen-bonded 10-MDP monomers that do not cause deprotonation of any P–OH groups, while the weak peak at −13.7 ppm (21.4%) was assigned to physisorbed 10-MDP dimers that did not cause deprotonation of any P–OH groups. Conversely, the strong peaks at −7.7 and −2.6 ppm were assigned to the chemisorbed 10-MDP monomer; the fraction of the chemisorbed 10-MDP monomer was 48.4% and 20.2%, respectively. The significant difference found in theP chemical shift implies that the 10-MDP monomer can interact with the surface hydrated layer of the zirconia particles, not only via hydrogen bonding but also via ionic interactions between P–Oanions and positive Zrgroups.

Discussion

This study investigated the mechanisms of chemical interaction between 10-MDP and zirconia in order to establish a surface-binding model of 10-MDP onto zirconia. The SBS data showed that higher concentrations of 10-MDP promote bond strength (). This finding agrees with results in the literature, demonstrating that 10-MDP affects the bonding effectiveness of a conventional composite cement to zirconia ceramics. Additionally, Yoshida.reported significantly higher SBSs before and after thermo-cycling for 10-MDP treated zirconia. However, unlike our own investigation, their results did not show any significant differences for different 10-MDP concentrations. A possible explanation for this discrepancy could be the small range (0.2–0.5 wt%) of 10-MDP concentrations tested by Yoshida.. Generally, commercial 10-MDP containing primers possess more than 1 wt% 10-MDP, whilst 10-MDP containing composite cements also contain higher concentrations of 10-MDP. The fact that commercial 10-MDP containing primers and cements generally achieve higher bond strengths to dental zirconia, confirms the bond-promoting effect of 10-MDP.

We performed NMR analyses to gain a better understanding of the chemical state at the interface of 10-MDP with zirconia.H MAS NMR spectra of 10-MDP showed a predominant peak at 4.2 ppm. A slice taken at −2.8 ppm in theH dimension was related to P-OH at 11.0 ppm and CH-O-P at 4.0 ppm. A slice taken at −7.1 ppm in theH dimension demonstrated detection of P-OH at 8–11 ppm, Zr-OH at 6.8 ppm, and CH-O-P at 4.0 ppm. These findings indeed confirm the presence of phosphate groups originating from 10-MDP at the zirconia surface, even after washing with acetone, thereby indicating that the strong interaction of 10-MDP with zirconia resisted washing. Hydroxyl groups were found in the phosphate groups and at the zirconia surface; these hydroxyl groups interacted with each other. This is in agreement with results presented in a previous study. When the 10-MDP containing primer Z-Prime Plus (Bisco, IL, USA) was applied onto a zirconia surface, the zirconia-surface hydrophobicity increased, as was determined by contact-angle measurements. This finding is indicative of the presence of the hydrophobic 10-carbon spacer chain of 10-MDP, which coated the zirconia surface upon primer application. Furthermore, time-of-flight secondary ion mass spectrometry (TOF-SIMS) was employed in that study and disclosed the P-O-Zr chemical state upon application of Z-Prime Plus (Bisco) onto zirconia.

However, the bonding state of 10-MDP to zirconia is not yet fully elucidated. Primary chemical bonding states include covalent, ionic, metallic, and chelation bonding. Several bonding models between the phosphate functional group of 10-MDP and zirconia have been proposed. Ultrastructural and chemical interfacial characterization have disclosed a porous phosphate-modified zirconia substrate; based onH fast MAS NMR studies, the hydrogen bonding was found to have self-assembled monolayers.H andP MAS NMR were also useful to reveal the nature of the interaction of phosphoric acid with zirconia; NMR provided more structural information than FTIR or Raman spectroscopy. Zirconium oxide has a very heterogeneous surface with two types of surface hydroxyls that may be protonated or deprotonated as well as coordinated with the zirconium (IV) ion site, which is a very strong Lewis acid site. Octadecylphosphoric acid has been reported to bind strongly to zirconia via covalent bonding. 2DH →P heteronuclear correlation (HETCOR) confirmed the spectral assignment, identifying heteronuclear through-space proximities with sufficient sensitivity forP detection at all the solid specimen surfaces. TheH projection of the 2DH →P HETCOR NMR spectrum showed a small shoulder at 11.0 ppm due to the P-OH proton (), which is engaged in hydrogen bonding with either the zirconium oxide surface or with neighboring phosphate groups.

In addition, slice spectra taken at 6.8 ppm due to Zr-OH and at 11.0 ppm due to P-OH in theH dimension show at least two peaks at −2.6 and −7.7 ppm that can be assigned to different chemical bonding arrangements (). This indicates that in the adsorbed 10-MDP monomer the P-OH group is in close proximity of the Zr-OH groups at the zirconium oxide surface.

A weak P-OH proton signal was still observed after washing with acetone. This result is in agreement with previously published results. Such hydrogen-bonding interactions between neighboring adsorbed phosphoric-acid groups from 10-MDP was reported for the first time in the present investigation and was previously only found for other acids. The small shoulder peak at −13.7 ppm was assigned to the 10-MDP dimer. This dimer may only be physisorbed onto zirconia.

Based on the complete data set obtained, we propose three possible models as mechanisms of interaction of 10-MDP with zirconia, as schematically shown in. The left model () indicates that the 10-MDP monomer is adsorbed onto the zirconia surface via hydrogen bonding between the P=O (oxo group) and Zr-OH group. This was explained based on the peak at 0.3 ppm in theP MAS NMR spectrum (). The second model indicates that the 10-MDP monomer may interact with zirconia via ionic bonding (). The peak at −2.2 ppm in theP MAS NMR spectrum may represent this bonding state. It is possible that one or two OH groups of 10-MDP deprotonated Hto form P-Ogroups upon interaction of 10-MDP with zirconia. Xie.simulated the chemical interaction between 10-MDP and zirconia using a numerical model; a double-coordinate and single-coordinate configuration was revealed. However, the in current study,P-NMR () revealed that P=O (oxo group) and one non-deprotonated P-OH of the POHgroup of 10-MDP might be engaged in hydrogen bonding either with zirconia or neighbouring phosphate groups.

It was reported that the pKavalue for 10-MDP is 2.2 and that the pKavalue is 7.0. The 10-MDP primer probably causes the acid to have a neutral pH overall, even when 10-MDP interacts with zirconia; therefore, only one of the material’s P-OH groups can interact with either zirconia or the neighboring phosphate groups (). TheP MAS NMR data also supported this. There were two separate shifts at −7.7 and −2.6 ppm inP MAS NMR. Both two shifts were related to P-OH group, but different chemical states. The model on the right () indicates that in addition to ionic bonding between 10-MDP and zirconia, the adsorbed 10-MDP monomers have hydrogen-bonding interactions with zirconia via P=O (oxo group), causing the lower-frequency resonance shift in δ (P) (−7.7 ppm). The combination of theH NMR and 2DH →P HETCOR NMR spectroscopy analysis confirmed the different chemical states of 10-MDP bonding to zirconia. The current study revealed not only ionic bonding between 10-MDP and zirconia, but also hydrogen bonding. Therefore, the hypothesis of the study that the chemical interaction of 10-MDP relies solely on the ionic interaction of 10-MDPwith partially positive zirconium was rejected.

We conclude from the results of this study that one P-OH group of the 10-MDP molecule interacts with zirconia, while the other OH group interacts with P=O of another neighboring 10-MDP molecule. In this study, when a large amount of 10-MDP was used, interaction among different 10-MDP molecules through intermolecular hydrogen bonding was observed; thus, the 10-MDP concentration should be optimized in future investigations.

Methods

Sample preparation for shear bond strength (SBS) and SEM

Sintered zirconia round bars (3.4-mm diameter, 3-mm thickness) and sintered zirconia plates (10 × 10 × 3 mm) were prepared by Tosoh (Tokyo, Japan). The zirconia round bars were sandblasted (Hiblaster Ovaljet, Shofu, Kyoto, Japan) with AlOparticles (50 μm, Shofu) to ensure that the cement bonded strongly to the sandblasted zirconia surface and would not fail during the SBS test. The sintered zirconia plates were solely polished with 15-μm diamond particles to minimize surface retention () and should be regarded as the zirconia surface of interest. The latter surface was not sandblasted so that the effect of the differently concentrated 10-MDP based primers on the SBS could be assessed. They were then washed with distilled water and acetone using an ultrasonic bath. The plates were subsequently irradiated with a Xe2 excimer lamp (UER20-172B, Ushio Electric, Tokyo, Japan) at an ultraviolet (UV) wavelength (λ = 172 nm) in ambient air to clean the surface. Each plate (n = 10) was dipped in 2 ml of 0.1 ppb to 1 wt% 10-MDP in acetone for 1 h using glass vials that were closed with lids to prevent acetone evaporation. As a control group, plates without 10-MDP treatment were also prepared. All plates were washed with acetone two more times to remove the excess (unbound) functional monomer. After this, they were dried using nitrogen. The sandblasted zirconia bars were luted onto zirconia plates (one bar per plate; n = 10) with Clearfil Esthetic Cement (Kuraray Noritake Dental, Tokyo, Japan) using finger pressure (corresponding to a pressure of about 2.2 MPa). The resin-based composite cement was cured for 1 min using a G-Light Prima II Plus lamp (2800 mW/cmlight irradiance; GC). A cement film thickness of about 25 μm was reached, as was measured using Feg-SEM (JSM-6701F, Jeol, Tokyo, Japan). All specimens were stored in distilled water for 24 h at 37 °C.

Shear bond strength (SBS) test

The specimens were mounted on a material-testing machine (Model 5565, Instron, Canton, USA), and shear stress was applied at a cross-head speed of 0.5 mm/min. After SBS testing, all failed specimens were analyzed using a light microscope (40×) (SMZ-10, Nikon, Tokyo, Japan) to assess the fracture pattern, which was used to classify the samples as having failed ‘cohesively’, ‘adhesively’, or ‘mixed’ (involving both cohesive and adhesive failure regions). For statistical analysis, one-way analysis of variance (ANOVA) followed by Tukey’s multiple comparison test was used with α = 0.05.

Nuclear Magnetic Resonance (NMR) measurements

To analyze the chemical interaction of 10-MDP with zirconia using NMR, 2 g of zirconium (IV) oxide nanopowder stabilized with 3 mol% yttria (mean powder grain diameter: ≤100 nm, surface area: 10–25 m/g; Sigma Aldrich, St. Louis, MO, USA) was mixed with a 50-ml solution of 25 wt% 10-MDP (Kuraray Noritake Dental) in acetone for 20 min via ultrasonic agitation, prior to being left without agitation for 40 min. The 10-MDP coated particles were separated from the mixed solution by centrifugation followed by a thorough wash with acetone in order to remove excess unbound functional monomer. For comparison, zirconia powder without any treatment was also prepared.

NMR methodology

The local structure around H and P in 10-MDP coated zirconia particles was examined by solid-state MAS NMR. The NMR experiments were carried out using an Agilent DD2 500 MHz NMR spectrometer (Agilent Technologies Inc., Santa Clara, CA, USA). A zirconia rotor with a diameter of 3.2 mm was used for theP andH MAS-NMR measurements. The rotor spinning frequency was 15 kHz. Direct polarizationP MAS-NMR spectra were taken at 202.3 MHz with pulse lengths of 2.8 μs (pulse angle of π/2) and recycle delays of 90 s. The signals of approximately 790 pulses were accumulated with NHHPOas an external reference (1.0 ppm vs. 0 ppm 85% HPO).H high-power decoupling was used during theP acquisition.H MAS-NMR spectra were taken at 499.8 MHz with a pulse length of 1.15 μs (pulse angle of π/4) and 120 s recycle delays; here, the signals from approximately four pulses were accumulated with adamantane (CH) as an external reference (1.91 ppm vs. 0 ppm TMS). For comparison, theH MAS NMR spectrum of zirconia powder without any treatment and theP NMR spectrum of the 10-MDP monomer in an acetone solution were also measured.

Two-dimensional (2D)H →P heteronuclear correlation (HETCOR) experiments were performed using cross-polarization with a contact time of 3 ms, a recycle delay of 5 s and 96 scans perincrements; 64slices were acquired, where the rotor spinning frequency was maintained at 15 kHz.

Study repeatability was guaranteed by having conducted each NMR analysis twice.

Additional Information

Nagaoka, N.. Chemical interaction mechanism of 10-MDP with zirconia., 45563; doi: 10.1038/srep45563 (2017).

Springer Nature remains neutral with regard to jurisdictional claims in published maps and institutional affiliations.

File: papers/pardal-pelaez-2017-preload-loss-abutment-screws-dynamic-fatigue.txt
TITLE: Preload loss of abutment screws after dynamic fatigue in single 
implant-supported restorations. A systematic review

ABSTRACT:
Background

To carry out a systematic literature review of the causes of preload loss of the abutment screws, of internal and external connection implants, tightened to different torque values and subjected to cyclic loading.

Material and Methods

A systematic search was conducted in PubMed, EMBASE, and Cochrane Library databases with reference tostudies in which internal and external connection implants were subjected to cyclic loads to determine the degree of loosening of the abutment screws after loading.

Results

The reviewed studies tested distinct implant connections (mostly externally hexed, and morse taper) subjected to diverse cycles (from 16667 to 1 million), with loads ranging from 0-400 Nw, using screws of different materials and designs that were tightened into torques between 20-45 Ncm, Accordingly after loading the percentage of torque loss ranges between 16.1% to 39%.

Conclusions

Most of the studies indicate that the internal connection, together with the morse taper, best resists cyclic loading in terms of screw loosening in single-tooth implants.

Dental Implants, Dental Implant-Abutment Design, Torque, In Vitro Techniques, Systematic Review.

FULL TEXT:
Introduction

For many years now, the loss of natural teeth has created a need for tooth replacement for both aesthetic and functional reasons. In 1978, Brånemark and Albrektsson presented, at Harvard University, the results of their fifteen-year-long investigation concerning the integration of titanium in bones, at which time they coined the terms ‘osseointegration’ and ‘the implant-prosthetic complex’ (). The latter refers to an osseointegrated implant whose connection can either be internal or external. The implant comprises a prosthetic abutment, over which the crown is placed, and a screw that joins the abutment to the implant (-).

Initially, osseointegrated implants presented a high success rate (being 84% in the maxilla and 93% in the mandible during a 5-12 year observation period (4); however, soon after, relatively high levels of loosening of the screw abutment were observed (12.7% at 5 years) (,). This loosening is one of the main problems associated with prosthetic implants (,). Moreover, it has been shown that 43% of abutment screws become loose during the first year of placement (), and that the cause of this loosening can be due to either the incorrect biomechanical design of the interface or occlusal overload (). Also, if the loosening process continues over a long period of time it could lead to screw fracture (0.35% at 5 years) (,).

The first dental implants were comprised of an external connection system (0.7mm-high hexagon), with internal connection implants appearing later (). In the external connection, the hexagonal anti-rotational component is the most frequently used; however, the rate of loosening with this type of connection has been shown in the literature to be between 6 and 48%5. In the case of the internal connection, internal hexagon or octagon are used and allow for a more exact union between the implant and the abutment, which in turn reduces the movement of the interface and in principle decreases screw loosening (,). Another option for an internal connection is the morse taper that introduces an internal cone of 8° or 11° (,). It has been proposed that the morse taper joint could protect against screw loosening (,).

The osseointegrated implant and the prosthetic abutment are joined together by a screw, and have therefore been called a screw joint ().

Abutment screw stability can be affected by preload, the effect of settling, and screw geometry (,). Preload is the force, measured in volts and later transferred to newton, that is generated when a screw is tightened within a given torque (,). Only 10% of the initial torque is transformed into preload, where the remaining 90% is used to overcome the friction between the surface irregularities (,). Another important phenomenon experienced by the screw joint is the settling effect. This occurs because neither the interior torque nor the screw is perfectly fabricated without irregularity, and therefore these rough areas are smoothed out causing a loss of 2-10% of the initial preload (). It is known that the preload should not be too high and should be lower than 75-80% of the elastic limit of the material (,). If the forces applied onto the system are greater than the preload, screw loosening takes place (,).

From a clinical point of view, it is thought that screw loosening is greater in an external connection than in an internal connection, where the incidence of loose screws is 38% in systems with an external hexogon (,). However, there are no qualitative data comparing loosening between external and internal connections.

Torque loosening causes micromovements in the interface to appear that generate both mechanical problems (increased loosening and failure of the screw, abutment and implant body) and biological problems. In the case of biological problems, microspaces that form within the interface permit the colonization of bacteria that can cause mucositis, peri-implantitis and finally implant loss, especially when the implant-prosthesis are subjected to cyclic loads ().

The clinician should be aware, when selecting the type of implant and torque to be applied, that the abutment screw can be influenced in terms of the biomechanical yield of the implant-prosthesis.

Despite the number of existingstudies related to the loosening of abutment fixation screws subjected to cyclic loads, in actual fact, there are only a few publications which compare the effect of the connection and the effect of the applied torque in the loss of preload in the presence of repeated occlusal loads. This work aims to review in a systematic way the existing literature regarding the conditioning factors of preload loss of the abutment fixation screws, in internal- and external-connection implants, tightened to varying torque values and subjected to cyclic loads.

Material and Methods

A literature search was conducted regarding articles, written in English, from 1995 to 2016 in relation tostudies where dental implant units, with either internal or external connection, were subjected to cyclic loads to compare the degree of loosening of the abutment fixation screws using the measurement of counter torque.

To do so, the PubMed, EMBASE, and Cochrane Library databases were searched with different search equations (see), using keywords (screw, mechanics, implants…) and free terms (screw loosening).shows how the conceptual terms or keywords were automatically included into the headings to carry out the search with free terms.

Table 1

Search strategies and the number of inputs used in the literature review.

The following types of work were excluded from the search: those that did not specify the type of connection used, those whose objective was not to compare internal and external connections, where the implants were not subjected to cyclic loads, those that studied the behaviour of multiple prostheses or only bacterial filtration, and those where the analysis was based on finite elements. The search resulted in the identification of a total of 545 papers, after 70 studies were eliminated due to being duplicated. The abstracts of all 70 articles were reviewed, and 35 of these were selected and fully read. The other 35 articles were discarded since it was determined after reading the abstract that they did not comply with the objective of this work. Finally, 10 articles that fulfilled the criteria of inclusion were selected, as shown in the diagram (Fig.). Therefore, the final article sample was made up of 10studies, in which implant units with internal and external connections had been subjected to cyclic loads, and the degree of the loosening of the abutment fixation screw was subsequently analysed using the measurement of counter torque.

Figure 1

PRISMA diagram of the selected articles.

Results

As shown in, there is a great variety of methodological approaches used amongst the different studies.

Table 2

Main characteristics and findings of the reviewed works.

In all of the works, except for Park(), the screws were first exposed to a sequence of tightening and loosening, before being subjected to cyclic loads, in order to determine the removal torque value, which was later compared to the counter torque value after the mechanical cycle.

The applied screw and removal torque values were measured, after loading, using a previously calibrated torquemeter, giving a torque value in newton per centimetre (Ncm). In addition, some authors used a thermo-cycler to reproduce the oral environmental conditions with greater accuracy (,).

Most of the studies reviewed, set the implants over an acrylic resin with an elastic modulus of 17 GPa, similar to that of bone (,,,,). However, Tsuge and Hagiwara () set the implants over aluminium with an elastic modulus of 70 GPa, much greater than the elastic modulus of human bone. Coppedê(), used stainless steel (elastic modulus of 190 to 210 GPa) and other authors placed the implants in metal supports; although, the type of metal used was not specified (,).

The sample size ranged between 30 (,,,) and 64 implants (). The type of connections used were universal hexagon for the external connection, and the internal octagon (,,), hexagon (,,,), or morse taper (,,,,), or a combination of morse taper with an antirotational hexagon (), for internal connection.

Regarding the screw material, the majority of the works used titanium alloys coated with or without tungsten carbide (,,,,,,), or with gold. Another study compared these two types of coating (). Dixon() do not specify which type of material are the screws employed in their study made of, and Tsuge and Hagiwara () stated that torque maintenance was better with screws made of titanium alloys than with those made of gold, regardless of if they were subjected to loads or not.

The design of the screws was not specified in the majority of the studies. However, Coppedê() compared the performance of flat-head screws to those with a conical head, and concluded that the conical-head screws produced better results. The work carried out by Piermatti() reported that long and conventional flat-head screws with a machined journal were better, and highlighted the importance of screw design in preload maintenance.

Furthermore, some authors utilized different types of abutments in their studies, which added a new variable, abutment type, to the comparison of torque loss between implants with internal and external connections. Dixon(), compared the use of straight and angled abutments and arrived at the conclusion that there were no differences between either types with respect to screw loosening. They also concluded that implants with an internal hexagon connection exhibited the greatest number of differences between both types of abutments regarding the torque required to loosen them. However, these types of connections were similar, or even better than those implants with an external or internal octagon. Dixon() also observed that preload maintenance was not different between internal and external connection when the anti-rotational component was a hexagon, and that the performance of the joint was worse in implants with an internal connection with an internal octagon. Ha() compared different types of abutments in internal and external connection implants, and the performance was statistically significantly better for implants with an external connection, where angled abutments had much better counter torque values than straight abutments. Moreover, Jorge() reported a better performance for implants with an internal morse connection (with a percentage of torque loss of 32.88%) than those with an external connection, independently of whether the abutment used was conical or UCLA, and had a significantly better performance when compared to an implant with an external connection and a UCLA abutment (percentage of toque loss of 39%).

Discussion

When determining the most important factors that condition screw abutment loosening in the prosthetic implant complex, it is problematic to usecomparison studies as this type of analysis concentrates on a great number of prosthetic factors that are difficult to control. Therefore, this work has dealt withstudies in which the biomechanical performance of abutment fixation screws in internal and external connection implants, made of different materials and torque values, has been compared and focuses on the loss of preload as an indicator of the risk of loosening.

Prosthetic abutment screw loosening is one of the most prevalent complications associated with dental implants. The percentage of torque loss reported in the literature ranges between 16.1% and 25% (); however, the work by Jorge() discovered a slightly higher loosening rate that ranged from 19.7% to 39.0%.

There are a great number ofstudies which specify that the performance of the internal connection is better than the external connection, as supported by the published works of Park et al., Jorgeand Feitosa(,,). In contrast, some of the reviewed studies came to the conclusion that the external hexagon connection has the best torque maintenance with regards to screws (,,). Lastly, some authors have stated that the connection design is not a determining factor of screw loosening, but is dependent on other factors such as the material and the design of the screw and the type of abutment (,,).

Such diverse results may be explained by the type of methodology employed, because although it is similar in all of the works reviewed, there are some slight variations. The number of cycles applied ranges from 16667 to one million, the weight ranges from 0 N to 400 N, and the use of screws of different materials and designs that are tightened into torques varying between 20 Ncm and 45 Ncm, are as shown in.

As a result of the literature review, five factors have been identified by the authors as being important regarding the torque loss of screws: the type of connection, the design and material of the screw, the type of prosthetic abutment, the settling effect, and internal loads.

Type of connection

Most of the authors of the reviewed works agreed that the morse taper was more effective at maintaining the preload than the external hexagon connection (), and in some cases, more effective than the internal hexagon connection (). This may be due to the fact that in the external connection the axial loads occur directly over the screw. By contrast, in the internal connection, the forces are transferred more deeply, making the system more stable. In an internal connection with a morse taper, it is the reduction of micromovements that increase stability () and improve the dissipation of stress (). Therefore, the use of internal connection implants would be most suitable for single prostheses, while the use of the external connection would be reserved for multiple prostheses ().

-Material and screw design

There seems to be a lack of consensus with respect to the appropriateness of coating the screw with some type of dry lubricant in order to maintain preload. Although, some authors have found that screw coatings, such as TorqTiteTM (TorqTiteTM, Nobel Biocare UK Ltd, County Wicklow, Ireland) and Gold-Tite® (Gold-Tite®, 3i Implant Innovations, Inc. West Palm Beach, FL, USA) (), do improve performance, as compared to those made of gold or titanium alloy without any type of coating (,). In contrast, Tsuge and Hagiwara () concluded that titanium alloy screws were less prone to loosening than the Gold-Tite® screws, regardless of the type of connection. Regarding screw design, Piermatti() determined, after comparing the performance of four different brands of implants subjected to cyclic loads, that screw design was the most important factor in the stability of the prosthetic implant. They also determined that screws with a long rod and a machined journal were better at maintaining the preload, and that the connection design was not a significant factor for torque loss. Coppedê() concluded that conical-head screws were less likely to come loose than those with a conventional flat head.

Therefore, the material and/or the design of the screws seem to have an influence on preload maintenance, in which a gold screws (,) with a long rod, a machined tip () and a conical head () give the best performance. In contrast to what was originally thought, there does not seem to be a correlation between prosthetic vertical imbalance and torque loss (). Regarding the diameter of the screw joint, it appears that a larger diameter is better in terms of torque maintenance ().

-Settling effect and cyclical loads

The main cause of screw loosening is the settling effect, which explains why all screws initially suffer from a preload loss of between 2% to 10% (), without being subjected to any type of load. Because of this, some authors have recommended that screws be retightened 10 minutes after the first tightening, and again after being subjected to cyclic loads (,). Hence, the initial settling is eliminated, and the preload is recovered.

Siamos() found that retightening the screws after 10 minutes reduced the percentage of torque loss by 17-19%. It seems, after reviewing the various articles included within this study, that retightening acts as a positive factor in maintaining preload (,,-).

All of the works reviewed, except for the study by Tsuge and Hagiwara (), showed that the screws were less loose at baseline, before applying any load, than after receiving the cyclic loads (,,,,), regardless of the type of connection, screw or abutment. However, this difference was statistically significantly in a only a few of the studies (,). Screw loosening was associated with the occurrence of micromovements in the interface when the screw was exposed to external loads, which subsequently increased torque loss ().

Tsuge and Hagiwara () explain the lack of concordance of their results with the rest of the other published works to the possibility of a lack of force transfer to the screw, or the deterioration of the adhesive contact surfaces that leads to an optimal plastic deformation of the screw which in turn improves the overall preload maintenance after application of the cyclic loads.

Although the reviewed works show internal validity and use a reproducible method, there is still a lack of a standardized methodology in the application of the cyclic loads to the implants. Park et al. () followed the ISO 14801 () standard in their methodology, which is specific to testing implants, and subjected them to 5 million load cycles. However, this norm does not require a standardized type of torque and is therefore specific for each type of connection and screw. Hence, the comparisons of the bio-mechanical performance reported in this study are not univariant and are subject to confounding bias.

As summary, in the reviewed literature, there seems to exist a certain level of consensus that establishes that the internal connection, together with the morse taper, is the type of connection that is the most resistant to cyclical fatigue in terms of screw loosening in single-tooth implants. However, screw loosening is a multifactorial event that depends, not only in the type of connection, but also in screw design and material, type and design of abutments, passive fit of the prosthetic elements and occlusal forces among others.
