Repository: ezinternet/dentopedia

File: quartz/content/caries/bani-hani-2026-pediatric-zirconia-crowns-luting-agents-rct.md
---
title: "Clinical performance of paediatric zirconia crowns cemented with two luting agents: A 36-month split-mouth randomised controlled trial"
authors: Bani-Hani T, Saleh MM, Tabnjh AK
year: 2026
date: 2026-05-20
doi: 10.1016/j.jdent.2026.106762
source: bani-hani-2026-pediatric-zirconia-crowns-luting-agents-rct.md
category: [caries]
evidence_level: rct
source_collection: pubmed-text
full_text: false
pmid: "42155884"
source_url: https://doi.org/10.1016/j.jdent.2026.106762
text_path: /Users/oracleneo/llm-wiki/papers/bani-hani-2026-pediatric-zirconia-crowns-luting-agents-rct.txt
text_filename: bani-hani-2026-pediatric-zirconia-crowns-luting-agents-rct.txt
tags: [pediatric-zirconia-crown, luting-agent, cementation, primary-molars, split-mouth-rct]
relations:
  - type: reinforces
    target: chavhan-2026-zirconia-vs-ssc-primary-dentition-sr-ma
---

## Three-line Summary

36-month split-mouth RCT (38 children aged 3–5, 64 pair-matched carious primary incisors / 128 zirconia crowns, 7-point recall schedule) comparing GIC vs self-adhesive resin cement for luting paediatric zirconia crowns.

GIC retention was 95.3% at 36 months (3 debondings) vs 100% for resin cement; the difference was not statistically significant (p>0.05; 95% CI −0.5% to +9.9%); gingival index scores did not differ at any timepoint (effect size r=0.02–0.11).

GIC is a clinically acceptable alternative to self-adhesive resin cement for luting paediatric zirconia crowns on primary anterior teeth; the wide CI means a small resin retention advantage cannot be fully excluded; abstract-only — full-text methodological detail unavailable.

## 세줄요약

36개월 분할구강 무작위 대조시험 (3–5세 소아 38명, 짝지은 유전치 64쌍/지르코니아 크라운 128개, 7회 리콜): 소아 지르코니아 크라운 합착 시 글래스아이오노머 시멘트(GIC) vs 자가접착 레진시멘트 비교.

GIC 유지율 95.3% (36개월, 탈락 3개) vs 레진시멘트 100%; 유의차 없음(p>0.05; 95% CI −0.5%~+9.9%); 전 시점 치은지수(gingival index) 차이 없음(효과크기 r=0.02–0.11).

GIC는 유전치 지르코니아 크라운 합착에서 레진시멘트의 임상적으로 수용 가능한 대안; 넓은 신뢰구간으로 소량 레진 유지율 우위 배제 불가. 초록만 수집 — 세부 방법론 미확인.

## Summary

According to PubMed ([DOI 10.1016/j.jdent.2026.106762](https://doi.org/10.1016/j.jdent.2026.106762)), this 36-month split-mouth randomised controlled trial compared two luting agents — Glass Ionomer Cement (GIC) and self-adhesive resin cement — for cementing paediatric zirconia crowns on carious primary incisors. Thirty-eight children (aged 3–5 years) contributed 64 pair-matched incisor pairs (128 teeth); within each child, paired teeth were randomly assigned to GIC or resin cement, then evaluated for retention and gingival condition across seven recalls from 1 week to 36 months. Three debonding events occurred in the GIC arm (95.3% retention at 36 months) versus zero in the resin arm (100%), but the difference was not statistically significant (p > 0.05; 95% CI for difference −0.5% to +9.9%), and gingival index scores did not differ at any timepoint (effect size r = 0.02–0.11).

This page is **abstract-only** (full text not retrieved); methodological detail beyond the abstract (crown brand, surface treatment, cement products, blinding) is unavailable, and the small sample limits power to detect a true retention difference.

Clinically: GIC is a clinically acceptable alternative to self-adhesive resin cement for luting paediatric zirconia crowns on primary anterior teeth — both deliver high retention and favourable gingival health at 36 months, so the simpler/fluoride-releasing GIC is a reasonable default, while the wide CI means a small resin retention advantage cannot be fully excluded.

## Key Contributions

- First direct head-to-head RCT (per authors) of **GIC vs self-adhesive resin cement** for paediatric zirconia crowns — fills the luting-agent evidence gap left by crown-type studies.
- Split-mouth design controls patient-level confounders (oral hygiene, diet, caries risk).
- Mid-term 36-month follow-up with structured 7-point recall schedule.
- Practical message: GIC is an acceptable, simpler alternative to resin cement for this indication.

## Methodology

- **Design**: split-mouth randomised controlled trial.
- **Participants**: children aged 3–5 with carious primary incisors needing zirconia crowns.
- **Sample**: 38 patients; 64 pair-matched incisors = 128 teeth.
- **Intervention**: paired incisors randomised within-child to GIC vs self-adhesive resin cement.
- **Outcomes**: crown retention; gingival condition (gingival index).
- **Recalls**: 1-week, 1-, 3-, 6-, 12-, 24-, 36-month.
- **Statistics**: McNemar's test (retention), Wilcoxon signed-rank test (gingival index); p < 0.05.

## Results

- **Enrolment**: 38 patients, 64 pair-matched incisors (128 teeth).
- **GIC retention**: 3 debonding events → 96.9% (12-mo), 95.3% (24-mo), 95.3% (36-mo).
- **Resin-cement retention**: 0 debonding events → 100% throughout.
- **Retention difference**: not statistically significant (p > 0.05; 95% CI −0.5% to +9.9%).
- **Gingival index**: no significant difference between cements at any timepoint (p > 0.05; effect size r = 0.02–0.11).
- **Conclusion**: both cements gave high retention and favourable gingival health; GIC is a clinically acceptable alternative for luting zirconia crowns in primary teeth.

## Related Papers

- [[caries/chavhan-2026-zirconia-vs-ssc-primary-dentition-sr-ma]] — SR+MA comparing zirconia vs stainless-steel crowns in primary dentition; complements this paper by covering the *crown-type* axis while this trial supplies the *luting-agent* axis.
- [[caries/muller-bolla-2025-zirconia-vs-ssc-primary-molars-split-mouth-rct]] — split-mouth RCT of zirconia vs SSC in primary molars; same split-mouth design family, posterior teeth (vs anterior incisors here).

File: quartz/content/caries/chen-2026-zirconia-strip-crowns-primary-anterior-teeth-sr-ma.md
---
title: "Effectiveness of prefabricated zirconia crowns and resin-bonded composite strip crowns in the restoration of pediatric primary anterior teeth: a systematic review and meta-analysis"
authors: Chen Y, Pu H, Xu R, Zeng R
year: 2026
date: 2026-01-30
doi: 10.1186/s12903-026-07759-z
source: chen-2026-zirconia-strip-crowns-primary-anterior-teeth-sr-ma.md
category: [caries]
evidence_level: sr+ma
source_collection: pubmed-text
full_text: true
pmid: "41612344"
pmcid: "PMC12931052"
text_path: /Users/oracleneo/llm-wiki/papers/chen-2026-zirconia-strip-crowns-primary-anterior-teeth-sr-ma.txt
text_filename: chen-2026-zirconia-strip-crowns-primary-anterior-teeth-sr-ma.txt
tags: [zirconia-crown, composite-strip-crown, primary-anterior-teeth, pediatric, retention, secondary-caries, wear]
relations:
  - type: reinforces
    target: chavhan-2026-zirconia-vs-ssc-primary-dentition-sr-ma
---

## Three-line Summary

SR+MA of 9 RCTs (1746 primary anterior teeth, children aged 3–6 years, PROSPERO CRD42024625706) comparing prefabricated zirconia crowns (PZCs) vs resin-bonded composite strip crowns (RCSCs); 8/9 studies rated low risk of bias with RoB 2.

PZCs were superior for secondary caries prevention (RR=0.41, p=0.030), crown retention (RR=0.15, p<0.001), restoration failure (RR=0.07, p<0.001), and plaque accumulation (RR=0.08, p<0.001); however, opposing-tooth wear strongly favored RCSCs (RR=7.58, 95% CI 2.73–21.07, p<0.001).

PZC choice for primary anterior teeth should weigh its durability and hygiene advantages against significantly greater antagonist wear (hardness 1000–1400 HV vs enamel 300–400 HV); caries risk, esthetic demand, and parafunctional habits guide case selection.

## 세줄요약

유전치(Primary Anterior Teeth) 수복을 위한 prefabricated zirconia crown (PZC) vs resin-bonded composite strip crown (RCSC) 비교 SR+MA(RCT 9편, 치아 1746개, 3–6세 아동, PROSPERO CRD42024625706); RoB 2 기준 8/9 저위험.

이차우식 예방(RR=0.41, p=0.030), 크라운 유지(RR=0.15, p<0.001), 수복 실패(RR=0.07, p<0.001), 플라크(RR=0.08, p<0.001) 모두 PZC 우수; 단, 대합치 마모는 RCSC가 강하게 유리(RR=7.58, 95% CI 2.73–21.07, p<0.001).

PZC의 내구성·위생 이점과 유의하게 큰 대합치 마모(경도 1000–1400 HV vs 법랑질 300–400 HV)를 함께 고려; 우식 위험·심미 요구·이상기능을 바탕으로 증례 선택.

## Summary

This PRISMA-guided, PROSPERO-registered (CRD42024625706) systematic review and meta-analysis compared prefabricated zirconia crowns (PZCs) against resin-bonded composite strip crowns (RCSCs) for restoring carious primary anterior teeth in children. Nine RCTs (1746 teeth, children aged 3–6 years, from Saudi Arabia, Turkey, Canada, India, Egypt, and UAE) were pooled using risk ratios across eight outcomes spanning treatment effectiveness and adverse effects. PZCs demonstrated significantly better performance on secondary caries prevention, crown retention, restoration failure, and plaque accumulation, consistent with the material's superior wear resistance and highly polished surface that resists biofilm accumulation. RCSCs, however, caused significantly less wear of opposing teeth — a clinically important trade-off given zirconia's much higher intrinsic hardness (1000–1400 HV) versus enamel (300–400 HV) and composite resin (50–80 HV). No significant differences were found for color mismatch, gingival bleeding, or marginal fit, though these were based on fewer studies. The authors frame the choice as depending on individual patient factors — caries risk, esthetic demand, longevity needs, cost, and operator skill — rather than a uniform preference for one material.

## Key Contributions

- First meta-analysis to directly quantify PZC vs RCSC (rather than PZC vs stainless steel crown) specifically in **primary anterior teeth**.
- Provides pooled RR estimates across 8 clinically relevant outcomes with heterogeneity assessment and sensitivity analysis.
- Surfaces a wear-resistance/hardness trade-off: PZC superior on nearly all durability/hygiene outcomes but significantly worse for opposing-tooth wear (RR=7.58), reframing "PZC is simply better" into a genuine risk-benefit decision.
- Flags publication bias specific to the crown-retention outcome (Egger's p=0.041) — the PZC retention advantage should be treated as an upper-bound estimate, not a precise point estimate.
- Identifies a field-wide reporting gap: no study stratified results by anterior tooth position (central vs lateral incisor), so pooled effects represent an averaged "anterior cohort" rather than position-specific guidance.

## Methodology

PRISMA 2020-guided systematic review and meta-analysis (PROSPERO CRD42024625706). Searches of PubMed, Embase, Cochrane Library, and Web of Science to 2025-06-21, English-language only, supplemented by manual reference and grey-literature search. Eligibility: RCTs comparing PZC vs RCSC in children <13 years with primary anterior teeth requiring crown restoration; outcomes required at least one of marginal fit, restoration failure, wear of opposing teeth, secondary caries, plaque index, crown retention, gingival bleeding, or color mismatch. Risk of bias assessed via Cochrane RoB 2.0 by two independent reviewers with third-reviewer arbitration. Statistical pooling (Stata 16) used risk ratios with 95% CI; fixed-effects (inverse-variance) model when I²≤50% and p≥0.10, otherwise random-effects (DerSimonian-Laird). Leave-one-out sensitivity analysis performed for outcomes with >3 studies; funnel plots and Egger's test for outcomes with ≥5 studies, with trim-and-fill correction where bias detected. From 3760 initial records (1630 duplicates removed, 2112 excluded at full-text), 9 RCTs (1746 teeth) were included; 8/9 rated low overall risk of bias, 1/9 high risk (unclear randomization).

## Results

- **Secondary caries**: 5 studies, 636 teeth, fixed-effects, RR=0.41 (95% CI 0.18–0.92), p=0.030 — favors PZC.
- **Crown retention**: 5 studies, 820 teeth, fixed-effects, RR=0.15 (95% CI 0.07–0.33), p<0.001 — favors PZC (but publication bias detected, Egger's p=0.041; treat as upper-bound).
- **Restoration failure**: 3 studies, 241 teeth, fixed-effects, RR=0.07 (95% CI 0.02–0.22), p<0.001 — favors PZC.
- **Wear of opposing teeth**: 4 studies, 652 teeth, fixed-effects, RR=7.58 (95% CI 2.73–21.07), p<0.001 — favors RCSC (PZC causes more antagonist wear).
- **Plaque occurrence**: 2 studies, 358 teeth, fixed-effects, RR=0.08 (95% CI 0.01–0.23), p<0.001 — favors PZC.
- **Color mismatch**: 4 studies, 734 teeth, random-effects, RR=0.24 (95% CI 0.05–1.21), p=0.084 — no significant difference.
- **Gingival bleeding**: 3 studies, 446 teeth, fixed-effects, RR=0.09 (95% CI 0.01–1.73), p=0.109 — no significant difference.
- **Marginal fit**: 2 studies, 286 teeth, random-effects, RR=0.50 (95% CI 0.05–8.70), p=0.672 — no significant difference.

Sensitivity analyses (leave-one-out) showed no material change to effect estimates. The wear-of-opposing-teeth finding is explained by zirconia's substantially higher hardness (1000–1400 HV) versus enamel (300–400 HV), though the authors note surface polish — not bulk hardness alone — appears to be the decisive factor, citing a separate 2-year trial where highly polished 5Y-TZP crowns showed no excess enamel wear versus natural antagonists.

## Related Papers

- [[caries/chavhan-2026-zirconia-vs-ssc-primary-dentition-sr-ma]] — reinforces: companion SR+MA in primary **molars** comparing PZC vs stainless steel crown (equivalent retention, better gingival health/esthetics for PZC); this paper extends the PZC evidence base to **anterior** teeth against a different comparator (RCSC), completing the primary-dentition PZC decision picture.
- [[caries/bani-hani-2026-pediatric-zirconia-crowns-luting-agents-rct]] — related: RCT on PZC cementation/luting-agent choice in primary incisors; addresses a downstream technique question (how to cement PZC) once PZC is selected as the restoration of choice per this SR+MA's effectiveness findings.
