Repository: ezinternet/dentopedia

File: quartz/content/dental-materials/zirconia/aswal-2023-cadcam-zirconia-lithium-disilicate-crowns-sr-ma.md
---
title: "Clinical Outcomes of CAD/CAM (Lithium disilicate and Zirconia) Based and Conventional Full Crowns and Fixed Partial Dentures: A Systematic Review and Meta-Analysis"
authors: Gunjan S. Aswal, Renu Rawat, Dhara Dwivedi, Nitin Prabhakar, Vandana Sharma
year: 2023
date: 2023-04-14
doi: 10.7759/cureus.37888
source: aswal-2023-cadcam-zirconia-lithium-disilicate-crowns-sr-ma.md
category: [dental-materials/zirconia]
evidence_level: sr+ma
pdf_path: /Users/oracleneo/llm-wiki/papers/aswal-2023-cadcam-zirconia-lithium-disilicate-crowns-sr-ma.pdf
pdf_filename: aswal-2023-cadcam-zirconia-lithium-disilicate-crowns-sr-ma.pdf
source_collection: external
tags: [cadcam, zirconia, lithium-disilicate, metal-ceramic, crown, fpd, esthetic-complications, biological-complications, technical-complications, survival-rate, or]
---

## Three-line Summary
SR+MA (Cureus 2023; 13 studies, 1,598 restorations, 1,161 patients; mean follow-up 3.6 years) comparing CAD/CAM (zirconia and lithium disilicate) to conventional PFM full crowns and FDPs, using RevMan5 random-effects model for biological, technical, and esthetic complications.

Esthetic complications (color mismatch, surface roughness) were significantly higher in CAD/CAM restorations (OR 16.88, 95% CI 7.59–37.56, p<0.00001); biological (OR 1.17) and technical (OR 1.14) complications were not significantly different from PFM.

Survival rates were comparable at mean 3.6 years; esthetic shortfall of CAD/CAM vs PFM is the key clinical disadvantage, though variation in esthetic complication definitions across studies limits interpretation.

## 세줄요약
CAD/CAM(지르코니아·리튬 디실리케이트) vs 전통 도재-금속관(Porcelain-Fused-to-Metal, PFM) 크라운 및 FPD SR+MA(Cureus 2023; 13편, 수복물 1,598개, 환자 1,161명; 평균 추적 3.6년); RevMan5 랜덤효과 모델로 생물학적·기술적·심미적 합병증 분석.

심미 합병증(색조 불일치, 표면 거칠기)은 CAD/CAM에서 유의하게 높음(OR 16.88, 95% CI 7.59–37.56, p<0.00001); 생물학적(OR 1.17) 및 기술적(OR 1.14) 합병증은 PFM과 비유의.

평균 3.6년 생존율은 동등하나, 심미 합병증이 CAD/CAM의 핵심 임상 단점이며 연구 간 심미 합병증 정의 차이가 해석을 제한함.

## Summary
Systematic review and meta-analysis (13 studies, 1,598 restorations, 1,161 patients; mean follow-up 3.6 years) comparing CAD/CAM (zirconia and lithium disilicate) to conventional metal-ceramic (PFM) full crowns and FPDs. Primary outcome: biological, technical, and esthetic complications. Meta-analysis using RevMan5 random-effects model.

Biological complications (OR 1.17, 95% CI 0.64–2.17) and technical complications (OR 1.14, 95% CI 0.86–1.52) were not significantly different. Esthetic complications (color mismatch, surface roughness) were significantly higher in CAD/CAM restorations: OR 16.88 (95% CI 7.59–37.56, p<0.00001). Survival and success rates were comparable between CAD/CAM and conventional.

## Key Contributions
- Esthetic complications are the principal disadvantage of CAD/CAM restorations vs PFM: color mismatch and surface roughness after adjustment are predominant
- Biological and technical complication rates: statistically equivalent between CAD/CAM and PFM
- Survival rates: comparable at mean 3.6 years follow-up
- Esthetic complication definition varied across studies (patient-reported vs clinician-rated) — limits interpretation

## Methodology
- **Design**: SR+MA (PICOS); Cochrane RoB for RCTs; Newcastle-Ottawa for cohorts
- **Databases**: PubMed, Cochrane, Embase, Wiley Online Library
- **n**: 13 studies; 1,598 restorations; 1,161 patients; mean follow-up 3.6 years (range 1–9.3)
- **Meta-analysis**: RevMan5; random-effects model

## Results

| Outcome | OR | 95% CI | Significance |
|---|---|---|---|
| Biological complications | 1.17 | 0.64–2.17 | NS |
| Technical complications | 1.14 | 0.86–1.52 | NS |
| **Esthetic complications** | **16.88** | **7.59–37.56** | **p<0.00001** |

## Related Papers
- [[dental-materials/ceramic/saravi-2021-cadcam-all-ceramic-fdp-clinical-sr-ma]] — CAD/CAM all-ceramic FDP SR+MA
- [[dental-materials/ceramic/almashaan-2023-lithium-disilicate-survival-sr]] — LDS survival SR
- [[dental-materials/zirconia/lolos-2025-zirconia-restorations-5year-retrospective]] — ZrO₂ 5-year retrospective

File: quartz/content/dental-materials/zirconia/atoche-socola-2021-cleaning-zirconia-microshear.md
---
title: "Microshear bond strength of dual-cure resin cement in zirconia after different cleaning techniques: an in vitro study"
authors: Katherine Joselyn Atoche-Socola, Luis Ernesto Arriola-Guillén, Ana Isabel López-Flores, Isadora Martini Garcia, Gustavo Huertas-Mogollón, Fabrício Mezzomo Collares, Vicente Castelo Branco Leitune
year: 2021
date: 2021-01-01
doi: 10.4047/jap.2021.13.4.237
source: atoche-socola-2021-cleaning-zirconia-microshear.md
category: [dental-materials/zirconia]
evidence_level: in-vitro
pdf_path: /Users/oracleneo/llm-wiki/papers/atoche-socola-2021-cleaning-zirconia-microshear.pdf
pdf_filename: atoche-socola-2021-cleaning-zirconia-microshear.pdf
source_collection: external
tags: [zirconia, cleaning, microshear, dual-cure-cement, CAD-CAM, bond-strength]
---

## Three-line Summary
In vitro study (J Adv Prosthodont 2021) comparing various cleaning techniques on contaminated CAD/CAM zirconia (Ivoclar Vivadent) using microshear bond strength (µSBS) of dual-cure resin cement as the primary outcome.

All cleaning groups showed significantly higher µSBS compared to the contaminated-uncleaned control group, confirming that any form of cleaning restores bond strength after contamination.

Cleaning before cementation is mandatory for contaminated zirconia; the study contributes to the growing evidence base but does not identify an optimal single cleaning method.

## 세줄요약
인비트로(J Adv Prosthodont 2021): 오염된 CAD/CAM 지르코니아(Ivoclar Vivadent)에서 다양한 세정 기법의 이중경화형 레진 시멘트 미세전단접착강도(Microshear Bond Strength, µSBS)를 비교.

모든 세정군이 오염 무처리 대조군보다 µSBS 유의하게 향상 → 오염 후 어떤 방식으로든 세정하면 접착강도 회복 가능.

오염된 지르코니아(Zirconia)는 접착 전 세정이 필수이나, 이 연구 단독으로는 최적 세정법을 특정하지 못하며 추가 비교 연구가 필요.

## Summary
In vitro comparison of various cleaning techniques on contaminated CAD/CAM zirconia (Ivoclar Vivadent) using microshear bond strength of dual-cure resin cement as the outcome. Confirms that cleaning is mandatory before cementation of contaminated zirconia.

## Related Papers
- [[dental-materials/zirconia/genc-2025-cleaning-protocols-zirconia-bond-strength]] — 6-protocol SBS comparison
- [[dental-materials/zirconia/hajjaj-2022-cleaning-methods-zirconia-sbs]] — Materials 2022 cleaning methods
- [[dental-materials/zirconia/silva-2022-zirconia-saliva-cleaning-sr-ma]] — SR+MA synthesis

File: quartz/content/dental-materials/zirconia/awad-2022-mdp-cleaner-contaminated-zirconia.md
---
title: "10-MDP-Containing Cleaner Improves Bond Strength to Contaminated Monolithic Zirconia"
authors: Meshal M. Awad, Faisal Alhalabi, Khalid M. Alzahrani, Mohammed Almutiri, et al.
year: 2022
date: 2022-01-28
doi: 10.3390/ma15031023
source: awad-2022-mdp-cleaner-contaminated-zirconia.md
category: [dental-materials/zirconia]
evidence_level: in-vitro
pdf_path: /Users/oracleneo/llm-wiki/papers/awad-2022-mdp-cleaner-contaminated-zirconia.pdf
pdf_filename: awad-2022-mdp-cleaner-contaminated-zirconia.pdf
source_collection: external
tags: [zirconia, MDP, contamination, cleaning, Clearfil-Ceramic-Primer-Plus, bond-strength]
---

## Three-line Summary
In vitro study (Materials 2022) testing an MDP-containing cleaner (Clearfil Ceramic Primer Plus) against water and alcohol cleaning on contaminated monolithic zirconia prior to resin cement bonding.

Clearfil Ceramic Primer Plus (MDP-based) achieved significantly higher shear bond strength than water or alcohol cleaning in all contamination scenarios, functioning both as a decontaminant and as a chemical bonding agent via P–O–Zr phosphate bonds.

A single MDP-containing cleaner replaces separate cleaning + priming steps, offering a clinically convenient one-step protocol for contaminated zirconia cementation.

## 세줄요약
인비트로(Materials 2022): 오염된 단일체 지르코니아(Monolithic Zirconia) 접착 전 MDP 함유 세정제(Clearfil Ceramic Primer Plus)를 수세·알코올 세정과 비교.

Clearfil Ceramic Primer Plus(MDP계)는 모든 오염 시나리오에서 수세·알코올보다 유의하게 높은 전단접착강도(SBS) 달성 — P–O–Zr 인산 결합으로 오염물 제거와 화학적 결합을 동시 수행.

MDP 함유 세정제 한 가지로 세정·프라이밍 단계를 대체하는 1단계 임상 프로토콜 가능; 오염 지르코니아 접착에 편의성 높은 선택지.

## Summary
In vitro study demonstrating that MDP-containing cleaner (acting simultaneously as cleaning and priming agent) significantly improves shear bond strength to contaminated monolithic zirconia compared to water or alcohol cleaning alone. MDP's phosphate functional group displaces organic contaminants while forming chemical bond with zirconia.

## Key Contributions
- Dual-function MDP cleaner: removes contaminants + establishes chemical bond in one step
- Superior to water and alcohol cleaning in all contamination scenarios
- Clinical convenience: single agent replaces separate cleaning + priming steps
- Mechanism: phosphate-zirconia chemical bonding (P–O–Zr) remains even after cleaning

## Related Papers
- [[dental-materials/zirconia/silva-2022-zirconia-saliva-cleaning-sr-ma]] — SR+MA on cleaning strategies
- [[dental-materials/zirconia/hajjaj-2022-cleaning-methods-zirconia-sbs]] — 5-method comparison
- [[dental-materials/zirconia/sharafeddin-2018-mdp-primers-zirconia-bond]] — MDP primer comparison

File: quartz/content/dental-materials/zirconia/bomicke-2026-ceramic-crowns-sleep-bruxism-rct.md
---
title: "Ceramic crowns and sleep bruxism: 3-year results of a randomized controlled trial"
authors: Wolfgang Bömicke, Marc Schmitter, Moritz Waldecker, Rebecca Handermann, Christos Labis, Peter Rammelsberg, Brigitte Ohlmann
year: 2026
date: 2026-04-10
doi: 10.1016/j.jdent.2026.106691
source: bomicke-2026-ceramic-crowns-sleep-bruxism-rct.md
category: [dental-materials/zirconia]
evidence_level: rct
pdf_path: /Users/oracleneo/llm-wiki/papers/bomicke-2026-ceramic-crowns-sleep-bruxism-rct.pdf
pdf_filename: bomicke-2026-ceramic-crowns-sleep-bruxism-rct.pdf
source_collection: external
tags: [monolithic-zirconia, lithium-disilicate, sleep-bruxism, molar-crown, occlusal-overload, survival, success-rate, rct]
relations:
  - type: reinforces
    target: leitao-2022-monolithic-zirconia-single-crown-survival-sr
  - type: extends
    target: aswal-2023-cadcam-zirconia-lithium-disilicate-crowns-sr-ma
  - type: applies-to
    target: fan-2018-occlusal-trauma-and-excessive-occlusal
---

## Three-line Summary

3-year RCT (n=109, Heidelberg) stratifying molar crown patients by EMG-confirmed sleep bruxism (BruxOff device) and randomizing 1:1 to monolithic lithium disilicate (IPS e.max Press) vs 3Y-TZP zirconia (Prettau), with occlusal guards deliberately withheld.

Zero technical complications (no ceramic fractures or chipping) occurred across all 4 groups; survival did not differ significantly by bruxism status (LiDi-SB 96.3% vs LiDi-no-SB 100%, p>0.999; Zir-SB 95.2% vs Zir-no-SB 95.8%, p>0.999); all observed failures were biological.

EMG-confirmed sleep bruxism did not increase ceramic fracture risk at 3 years — both monolithic ceramics appear safe in bruxers without splint protection, though the study is underpowered for rare fracture events and both VRFs occurred in bruxers.

## 세줄요약

하이델베르크대학 교합장치 미허용 3년 RCT(n=109): BruxOff EMG로 확인한 수면 이갈이(Sleep Bruxism, SB) 여부로 계층화 후, 모놀리식 리튬디실리케이트(IPS e.max Press) vs 3Y-TZP 지르코니아(Prettau) 대구치 단관 크라운에 1:1 무작위 배정.

4개 군 모두에서 기술적 합병증(세라믹 파절·치핑) 0건; 수면 이갈이 유무에 따른 생존율 차이 없음(LiDi-SB 96.3% vs 무이갈이 100%, p>0.999; Zirconia-SB 95.2% vs 무이갈이 95.8%, p>0.999); 모든 실패는 생물학적 합병증이었다.

EMG로 확진된 수면 이갈이는 3년 시점에서 세라믹 파절 위험을 증가시키지 않았으며, 두 모놀리식 세라믹 모두 교합안정장치 없이도 이갈이 환자에서 사용 가능해 보이나 희귀한 파절에 대한 검출력 부족과 치근파절 2건이 모두 이갈이군에서 발생한 점은 한계이다.

## Summary

Sleep bruxism (SB) is widely presumed to increase occlusal loads and risk ceramic crown fracture, yet direct RCT evidence using objective SB diagnosis was absent. Bömicke et al. (2026) randomized 109 patients requiring a single molar crown to monolithic lithium disilicate (LiDi) or zirconia (Zir), stratified by three-way EMG-confirmed SB status (BruxOff portable device + questionnaire + clinical signs). Protective occlusal guards were deliberately withheld to isolate the bruxism effect. Over 3 years, no technical complications (ceramic fractures or chipping) occurred in any of the four groups. Neither survival (LiDi: SB 96.3% vs no-SB 100%, p>0.999; Zir: SB 95.2% vs no-SB 95.8%, p>0.999) nor success rates differed significantly by SB status. Complications were exclusively biological (recurrent periodontitis, pulpitis, vertical root fractures — both VRFs in bruxers, though not statistically significant). The study is underpowered for rare fracture events and the 3-year horizon limits conclusions about long-term fatigue failure. Nevertheless, this represents the highest-quality current evidence that monolithic all-ceramic molar crowns perform safely in definitively diagnosed SB patients without splint protection.

## Key Contributions

- **First RCT with definitive SB diagnosis**: previous bruxism–ceramic studies used "possible" or "probable" SB based on self-report/clinical signs only. This trial required all three diagnostic methods to agree (EMG as objective arbiter), providing the most rigorous bruxism classification in this literature.
- **No occlusal guards permitted**: isolates the unmitigated mechanical effect of SB on ceramic restorations — directly applicable to patients who are non-compliant with night guards.
- **Zero technical complications across 109 crowns over 3 years**: the primary concern driving clinical caution about placing all-ceramics in bruxers did not materialize, for either material.
- **Both LiDi (pressed) and Zir (milled, 3 mol% Y-TZP)** evaluated in the same controlled trial under SB stratification — enables direct material comparison in a bruxism-exposed population.
- **Crown thickness verified pre-insertion** by independent examiners (mean 1.3–1.4 mm occlusal), establishing protocol-compliant material dimensions as a quality control baseline.

## Methodology

- **Design**: prospective, 2-arm, single-center RCT (parallel 1:1); Heidelberg University Prosthodontics, 2015–2020. Ethics S-312/2014; NCT03039985.
- **Participants**: 109 enrolled (16 excluded before 3-year analysis); adults ≥18 with ≥1 molar requiring a single crown, vital or root-treated abutment, natural antagonists, periodontally stable. Guards excluded by design.
- **SB assessment** (three-pronged, American Academy of Sleep Medicine criteria): questionnaire (Paesani) + structured interview (Raphael) + BruxOff EMG/ECG ≥5 nights (SB positive if >2 episodes/h in ≥1 night). All three must agree; otherwise excluded.
- **Groups (3-year analysis)**: LiDi-SB n=27 (moderate 14, heavy 13), LiDi-no SB n=21, Zir-SB n=21 (moderate 7, heavy 14), Zir-no SB n=24.
- **LiDi crowns**: IPS e.max Press (pressed glass-ceramic); HF 5%/20 s etch + Monobond Plus silane; cemented with RelyX Unicem.
- **Zir crowns**: Prettau Zirconia (3Y-TZP), milled and sintered at 1600°C; air-abraded 50 µm alumina; cemented with RelyX Unicem.
- **Preparation**: ≥1.2 mm occlusal, ≥1.0 mm axial; chamfer finish line; 6–12° total occlusal convergence. Composite core buildups as needed.
- **Follow-up**: 1 week, 6 months, 1, 2, 3 years. Probing depths, mobility, and vitality at all annual visits.
- **Statistics**: Fisher's exact test, α=0.05; 95% CI by Newcombe Wilson-based method. Survival = in situ, no replacement. Success = in situ, no complication of any kind.

## Results

**Technical complications**: 0 in all groups (no ceramic fractures, no chipping).

**Survival at 3 years**:

| Material | SB | no-SB | 95% CI (diff) | p |
|---|---|---|---|---|
| LiDi | 96.3% (26/27) | 100% (21/21) | −0.183 to 0.148 | >0.999 |
| Zir | 95.2% (20/21) | 95.8% (23/24) | −0.219 to 0.194 | >0.999 |

**Success at 3 years**:

| Material | SB | no-SB | 95% CI (diff) | p |
|---|---|---|---|---|
| LiDi | 81.5% (22/27) | 95.2% (20/21) | −0.359 to 0.145 | 0.211 |
| Zir | 85.7% (18/21) | 95.8% (23/24) | −0.339 to 0.153 | 0.326 |

**Biological complications** (only complication type observed): recurrent periodontitis (4 total), symptomatic irreversible pulpitis → root canal treatment (3 total), vertical root fracture → extraction or hemisection (2 total, both in SB groups), loss of proximal contact (2 total). Three crowns counted as failures (2 VRF-related in SB groups, 1 lost for FPD due to adjacent tooth loss in Zir-no SB).

**Numerically lower success in SB groups** (LiDi-SB 81.5% vs 95.2%; Zir-SB 85.7% vs 95.8%) did not reach significance. Both VRFs occurred in bruxers, suggesting possible subclinical risk increase in bruxism patients, but underpowered for definitive conclusion.

**Baseline imbalances**: Zir-SB group disproportionately male (71.4% vs ~33% others), expected to have higher bite forces; no-SB groups were older (higher age → lower occlusal force), potentially confounding between-group comparisons.

## Related Papers

- [[dental-materials/zirconia/leitao-2022-monolithic-zirconia-single-crown-survival-sr]] — reinforces: pooled monolithic zirconia single-crown survival SR; this RCT adds the bruxism-stratified, no-guard subset.
- [[dental-materials/zirconia/aswal-2023-cadcam-zirconia-lithium-disilicate-crowns-sr-ma]] — extends: SR+MA comparing zirconia vs LiDi crowns; this trial adds a head-to-head under an occlusal-overload risk factor.
- [[dental-materials/zirconia/koenig-2024-ltd-monolithic-zirconia-5year-prospective]] — related: longer-term prospective monolithic zirconia clinical performance.
- [[occlusion/fan-2018-occlusal-trauma-and-excessive-occlusal]] — applies-to: occlusal-overload/trauma framework that motivates the bruxism-as-risk hypothesis tested here.

File: quartz/content/dental-materials/zirconia/comba-2021-chemical-bonding-cubic-zirconia.md
---
title: "Do Chemical-Based Bonding Techniques Affect the Bond Strength Stability to Cubic Zirconia?"
authors: Allegra Comba, Andrea Baldi, Riccardo Michelotto Tempesta, Massimo Carossa, Letizia Perrone, Carlo Massimo Saratti, Giovanni Tommaso Rocca, Rossella Femiano, Felice Femiano, Nicola Scotti
year: 2021
date: 2021-07-14
doi: 10.3390/ma14143920
source: comba-2021-chemical-bonding-cubic-zirconia.md
category: [dental-materials/zirconia]
evidence_level: in-vitro
pdf_path: /Users/oracleneo/llm-wiki/papers/comba-2021-chemical-bonding-cubic-zirconia.pdf
pdf_filename: comba-2021-chemical-bonding-cubic-zirconia.pdf
source_collection: external
tags: [zirconia, cubic-zirconia, 5Y-PSZ, MDP, CoJet, tribochemical, bond-strength, aging]
---

## Three-line Summary
In vitro study (Materials 2021) investigating the bond strength stability of chemical-based bonding techniques to cubic (5Y-PSZ) high-translucency zirconia, comparing MDP primer alone, CoJet tribochemical silica coating alone, and their combination, with aging (6 months).

CoJet + silane + MDP primer produced the best long-term bond stability at 6 months; MDP alone also significantly improved bond strength vs control; single-mechanism groups showed greater bond degradation after aging than combined-treatment groups.

Cubic 5Y zirconia responds to MDP bonding similarly to standard 3Y-TZP, confirming that the same MDP-based protocol is applicable regardless of zirconia translucency grade.

## 세줄요약
인비트로(Materials 2021): 큐빅(Cubic, 5Y-PSZ) 고투명 지르코니아에 대한 화학적 결합 기법(MDP 프라이머 단독, CoJet 마찰화학 실리카 코팅 단독, 병용)의 접착강도 안정성을 6개월 노화 후 비교.

CoJet + 실란(Silane) + MDP 프라이머 병용이 6개월 최고 장기 결합 안정성; MDP 단독도 대조군보다 유의한 향상; 단일 기전 군은 노화 후 결합 저하가 병용 군보다 더 컸음.

큐빅 5Y 지르코니아(Zirconia)는 표준 3Y-TZP와 MDP 결합에 유사하게 반응 → 투명도 등급에 무관하게 동일한 MDP 기반 프로토콜 적용 가능.

## Summary
In vitro investigation of chemical-based bonding techniques on cubic (5Y-PSZ) high-translucency zirconia bond strength stability. Confirms that MDP chemical bonding principles applicable to standard Y-TZP extend to cubic zirconia; tribochemical silica coating (CoJet) provides additional micromechanical interlocking for optimal long-term stability.

## Key Contributions
- First confirmation that cubic 5Y zirconia responds to MDP bonding similarly to 3Y-TZP
- CoJet + silane + MDP: optimal protocol for long-term bond stability
- Bond degradation after aging: greater in single-mechanism groups; combined treatments more durable
- Clinical implication: same MDP-based protocol applicable regardless of zirconia translucency grade

## Related Papers
- [[dental-materials/zirconia/ban-2023-dental-zirconia-types-development-review]] — 3Y→5Y→6Y zirconia evolution
- [[dental-materials/zirconia/jo-2018-liners-primers-zirconia-tensile-bond]] — glass-ceramic liners vs MDP
- [[dental-materials/ceramic/blatz-2018-resin-bonding-high-strength-ceramics-review]] — CoJet/Rocatec review

File: quartz/content/dental-materials/zirconia/davoudi-2025-zirconia-abutments-biological-mechanical-esthetic.md
---
title: "Zirconia abutments: Biological, mechanical, and esthetic considerations – An umbrella review of available systematic reviews and meta-analyses"
authors: Amin Davoudi, Mahsa Abbasi, Negin Aminianpour, Kimia Salimian, Peyman Movahedian Attar
year: 2025
date: 2025-11-25
doi: 10.4103/drj.drj_136_25
source: davoudi-2025-zirconia-abutments-biological-mechanical-esthetic.md
category: [dental-materials/zirconia]
evidence_level: sr+ma
pdf_path: /Users/oracleneo/llm-wiki/papers/davoudi-2025-zirconia-abutments-biological-mechanical-esthetic.pdf
pdf_filename: davoudi-2025-zirconia-abutments-biological-mechanical-esthetic.pdf
source_collection: external
tags: [zirconia-abutment, titanium-abutment, peri-implant-soft-tissue, marginal-bone-loss, pink-esthetic-score, abutment-survival, umbrella-review]
relations:
  - type: refines
    target: ziada-2025-abutment-material-stress-distribution-fea
---

## Three-line Summary

Umbrella review of 14 AMSTAR-screened systematic reviews/meta-analyses (published through March 2023; 6,456 patients, 10,063 implants) comparing zirconia (Zr) vs. titanium (Ti) implant abutments across biological, esthetic, and mechanical/survival domains.

Zr abutments showed no difference or favorable results vs. Ti for marginal bone loss (4/10 reviews favored Zr, 6/10 no difference), soft tissue recession, and gingival discoloration; mechanical complication risk ratios were non-significant (0.87, 0.52) and survival rates statistically comparable (Zr 98.6–98.8% vs. Ti 98.62–99.4%) despite Ti's theoretically superior fracture resistance (1454 N vs. 443.6 N) and flexural strength (2000 MPa vs. 900–1200 MPa).

Clinically, Zr is a viable, esthetically favorable alternative to Ti without meaningful loss of mechanical reliability provided excessive occlusal forces/improper angulation are avoided; key limitation is substantial inter-review heterogeneity and inconsistent/underpowered pooling for objective esthetic indices (PES/WES/ICAI/CIS).

## 세줄요약

우산형 검토(Umbrella Review) — AMSTAR 체크리스트로 선별된 14편의 체계적 문헌고찰/메타분석(2023년 3월까지, 환자 6,456명·임플란트 10,063개) 대상, 지르코니아(Zirconia, Zr) vs. 티타늄(Titanium, Ti) 임플란트 지대주(abutment)의 생물학적·심미적·기계적/생존 지표 비교.

변연골소실(Marginal Bone Loss, MBL)은 10편 중 4편 Zr 우세·6편 무차이; 연조직 퇴축·치은 변색도 대체로 무차이 또는 Zr 우세; 기계적 합병증 위험비(Risk Ratio)는 비유의(0.87, 0.52), 생존율도 통계적으로 동등(Zr 98.6~98.8% vs. Ti 98.62~99.4%) — 이론적 파절저항(Ti 1454N vs. Zr 443.6N)·굴곡강도(Ti 2000MPa vs. Zr 900~1200MPa) 상 Ti 우위와 대비되는 임상 결과.

임상적으로 과도한 교합력·부적절한 경사만 피하면 Zr 지대주는 기계적 신뢰성 저하 없이 심미적으로 유리한 Ti의 대안이 될 수 있으나, 리뷰 간 이질성(heterogeneity)이 크고 심미지수(PES/WES/ICAI/CIS) 메타분석은 불충분·비일관적이라는 한계가 있다.

## Summary

This umbrella review pooled 14 systematic reviews/meta-analyses (AMSTAR score SR ≥14/32, MA ≥16/32; searched through March 2023 across PubMed, Scopus, Embase, Web of Science, ProQuest, Cochrane) comparing zirconia (Zr) and titanium (Ti) implant abutments across biological, esthetic, and mechanical/survival outcomes, covering 6,456 patients and 10,063 implants. Biological indices (marginal bone loss, pocket probing depth, bleeding on probing, plaque accumulation, recession) were generally comparable between materials, with several reviews favoring Zr — attributed to Zr's smoother, more corrosion-resistant surface promoting better epithelial/fibroblast adhesion and lower bacterial colonization. Esthetic outcomes (gingival discoloration, PES/WES, ICAI, Copenhagen Index Score) trended favorable or neutral for Zr but could not be reliably meta-analyzed due to index heterogeneity. Mechanical complications (veneer failure, screw loosening, fracture) and implant/abutment survival were statistically equivalent between Zr and Ti, despite Ti's clear theoretical advantage in fracture resistance and flexural strength — a gap the authors attribute to adequate torque/angulation control (stock Zr ≤15–20°, CAD/CAM Zr ≤30°) mitigating Zr's lower intrinsic strength in practice.

## Key Contributions

- Consolidates 14 underlying SR/MAs into a single evidence-consistency map (per-outcome tally of "Zr favored" / "no difference" / "Ti favored") — the clearest single-source comparison currently available in this wiki for Zr-vs-Ti abutment selection.
- Explicitly reconciles bench-level material properties (Ti's superior fracture resistance/flexural strength) with clinical-outcome equivalence, offering mechanistic explanations (torque control, angulation limits, occlusal force management) for why theoretical mechanical inferiority of Zr does not translate into worse survival.
- Identifies mucosal thickness (>2 mm) as the practical threshold beyond which Zr-vs-Ti abutment choice becomes esthetically inconsequential for visible discoloration, even though spectrophotometry can still detect a difference.

## Methodology

Umbrella review (SR/MA of SRs/MAs). Search: PubMed, Scopus, Embase, Web of Science, ProQuest, Cochrane through 2023. Screening: 457 titles after dedup → 16 full-text-assessed → 14 retained after AMSTAR quality filtering (SR <14/32 or MA <16/32 excluded as high risk of bias); inter-rater kappa 0.90 (abstract) / 0.93 (full-text). Outcomes extracted: biological (MBL, PPD, BOP, plaque accumulation, recession, keratinized mucosa width/thickness), esthetic (PES, WES, Copenhagen Index Score, Implant Crown Aesthetic Index, papilla index, gingival discoloration), mechanical/survival (veneer failure, screw loosening, fracture, abutment/implant survival).

## Results

| Outcome | Result |
|---|---|
| Marginal bone loss | 10 reviews: 6 no difference, 4 favored Zr |
| Pocket probing depth | 7 reviews: majority no difference, 1 favored Zr, 1 favored Ti |
| Recession | 7 reviews: majority no difference, some favored Zr |
| BOP / plaque accumulation | 6 reviews: 2 favored Ti, rest no difference |
| Gingival discoloration | 8 reviews: 2 favored Zr, 4 no difference, 2 not meta-analyzed |
| Mechanical complication risk ratio | 0.87 and 0.52 (both non-significant); prevalence <7.9% |
| Survival rate | No significant difference (5 reviews); Zr 98.6–98.8% vs. Ti 98.62–99.4%; Totou et al. found Ti superior specifically for abutment fracture |
| Theoretical fracture resistance | Ti 1454 N vs. Zr 443.6 N |
| Theoretical flexural strength | Ti 2000 MPa vs. Zr 900–1200 MPa |

## Related Papers

- [[dental-materials/zirconia/nasri-2025-surface-conditioning-zirconia-bonding-umbrella]] — companion umbrella review in the same category, but on zirconia adhesive/bonding chemistry rather than abutment-material clinical outcomes.
- [[prosthetic-materials/abutment-screw/ziada-2025-abutment-material-stress-distribution-fea]] — FEA finding that titanium abutments minimize peri-implant stress most reliably; this umbrella review refines that bench-level conclusion by showing clinical survival/mechanical-complication rates are statistically equivalent between Zr and Ti despite Ti's biomechanical advantage.
- [[implants/soft-tissue/barwacz-2024-cadcam-abutment-morphology-implant-outcomes]] — RCT on zirconia abutment transmucosal morphology (not material) and 1-year soft-tissue outcomes; complementary evidence on abutment design vs. material as drivers of peri-implant tissue response.

File: quartz/content/dental-materials/zirconia/janyavula-2013-wear-polished-glazed-zirconia-enamel.md
---
title: "The wear of polished and glazed zirconia against enamel"
authors: Sridhar Janyavula, Nathaniel Lawson, Deniz Cakir, Preston Beck, Lance C. Ramp, John O. Burgess
year: 2013
date: 2013-01-01
doi: 10.1016/S0022-3913(13)60005-0
source: janyavula-2013-wear-polished-glazed-zirconia-enamel.md
category: [dental-materials/zirconia]
evidence_level: in-vitro
pdf_path: /Users/oracleneo/llm-wiki/papers/janyavula-2013-wear-polished-glazed-zirconia-enamel.pdf
pdf_filename: janyavula-2013-wear-polished-glazed-zirconia-enamel.pdf
source_collection: external
tags: [zirconia, polishing, glazing, enamel-wear, surface-roughness, Y-TZP, wear-testing, UAB]
---

## Three-line Summary
In vitro wear study (UAB Alabama wear device, J Prosthet Dent 2013) comparing polished, glazed, and polished+reglazed zirconia against veneering porcelain and enamel across five surface conditions.

Polished zirconia caused zero ceramic loss and the least antagonist enamel wear; glazed zirconia caused significant ceramic and enamel wear; veneering porcelain caused the most enamel wear (greatest Ra).

Surface roughness directly predicts antagonist enamel wear — polishing zirconia after any occlusal adjustment is clinically mandatory to minimize opposing tooth wear.

## 세줄요약
in-vitro 마모 연구(UAB Alabama 마모기, J Prosthet Dent 2013): 연마·유약·연마+재유약 지르코니아 vs 베니어 도재·에나멜, 5개 표면 조건 비교.

연마 지르코니아(Polished Zr): 세라믹 손실 없음 + 대합치 마모 최소; 유약 지르코니아: 세라믹·에나멜 마모 모두 유의; 베니어 도재: 대합치 마모 최대(Ra 최고).

표면조도(Ra)가 대합치 마모의 직접 예측 인자 — 교합 조정 후 반드시 연마하여 대합치 손상 최소화.

## Summary
In vitro wear study (UAB, Alabama wear device) establishing that polished zirconia is minimally abrasive to opposing enamel, while glazed zirconia causes significant enamel wear. Foundational paper for the "polish rather than glaze" recommendation.

## Key Contributions
- Surface roughness order (smooth→rough): polished Zr < glazed Zr < polished+reglazed Zr < veneering porcelain < enamel
- **Polished Zr**: zero ceramic loss; least enamel antagonist wear
- **Glazed Zr**: significant ceramic AND enamel wear
- **Veneering porcelain**: most enamel wear of all groups
- Surface roughness directly predicts antagonist enamel wear

## Wear Results
| Group | Ceramic wear | Enamel antagonist wear |
|-------|-------------|----------------------|
| Polished Zr | None | Least |
| Glazed Zr | Significant | Moderate |
| Polished + reglazed Zr | Significant | Moderate |
| Veneering porcelain | Most | Most |
| Enamel (control) | Moderate | Moderate |

## Related Papers
- [[dental-materials/zirconia/park-2014-antagonist-wear-cad-cam-zirconia-enamel]] — CAD/CAM Zr; same conclusion
- [[dental-materials/zirconia/lawson-2014-wear-enamel-zirconia-lithium-disilicate]] — Zr vs LD; same lab
- [[dental-materials/zirconia/steiner-2024-zirconia-conditioning-glazing-enamel-wear]] — conditioning before glazing; 2024 update

File: quartz/content/dental-materials/zirconia/jo-2018-liners-primers-zirconia-tensile-bond.md
---
title: "Effect of liners and primers on tensile bond strength between zirconia and resin-based luting agent"
authors: Eun-Hye Jo, Yoon-Hyuk Huh, Kyung-Ho Ko, Chan-Jin Park, Lee-Ra Cho
year: 2018
date: 2018-10-01
doi: 10.4047/jap.2018.10.5.374
source: jo-2018-liners-primers-zirconia-tensile-bond.md
category: [dental-materials/zirconia]
evidence_level: in-vitro
pdf_path: /Users/oracleneo/llm-wiki/papers/jo-2018-liners-primers-zirconia-tensile-bond.pdf
pdf_filename: jo-2018-liners-primers-zirconia-tensile-bond.pdf
source_collection: external
tags: [zirconia, liner, glass-ceramic, MDP, primer, tensile-bond, self-adhesive-cement]
---

## Three-line Summary
In vitro study (J Adv Prosthodont 2018) comparing phosphate-containing and phosphate-free silica glass-ceramic liners versus dedicated MDP primers (Monobond Plus, Z-Prime Plus) for tensile bond strength between zirconia and a resin luting agent.

Phosphate-containing liner achieved tensile bond strength equivalent to MDP primers through dual bonding (silica micromechanical interlocking + phosphate–zirconia chemical bond); the phosphate-free liner performed significantly lower, confirming phosphate groups are critical.

All pretreated groups significantly outperformed untreated control, and the liner system offers a laboratory-integrated alternative to chairside MDP priming when a glass-ceramic liner has already been applied.

## 세줄요약
in-vitro(J Adv Prosthodont 2018): 인산기 포함/미포함 실리카 글라스세라믹 라이너 vs MDP 프라이머(Monobond Plus, Z-Prime Plus) 인장결합강도 비교.

인산기 함유 라이너 = MDP 프라이머 수준의 인장결합강도(이중 결합: 실리카 미세기계적 맞물림 + 인산기-지르코니아 화학 결합); 인산기 미포함 라이너는 유의하게 낮아 인산기 필수 확인.

전처리 전군이 무처리보다 유의하게 우수 — 라이너가 이미 적용된 경우 별도 MDP 프라이머 없이 동등한 접착 기대 가능.

## Summary
In vitro study comparing silica-based glass-ceramic liners (P-containing and P-free) with MDP-containing primers (Monobond Plus, Z-Prime Plus) for tensile bond strength between zirconia abutments and crowns. P-containing liner achieves bond strength equivalent to MDP primers, suggesting dual (micromechanical + chemical) bonding mechanism via phosphate and silicate groups.

## Key Contributions
- Glass-ceramic liner (phosphate-containing) achieves TBS comparable to dedicated MDP primers
- Dual bonding mechanism: silica interlocking + phosphate-Zr chemical bonding
- P-free liner: lower than P-containing, confirming phosphate groups critical for chemical adhesion
- Clinical alternative to MDP primers when liner already applied in laboratory

## Related Papers
- [[dental-materials/zirconia/sharafeddin-2018-mdp-primers-zirconia-bond]] — Z-Prime Plus vs universal adhesive
- [[dental-materials/zirconia/comba-2021-chemical-bonding-cubic-zirconia]] — chemical bonding to cubic zirconia
- [[dental-materials/ceramic/blatz-2018-resin-bonding-high-strength-ceramics-review]] — comprehensive bonding review

File: quartz/content/dental-materials/zirconia/koenig-2021-ltd-monolithic-zirconia-prospective.md
---
title: "Intraoral low-temperature degradation of monolithic zirconia dental prostheses: Results of a prospective clinical study with ex vivo monitoring"
authors: Koenig V, Bekaert S, Dupont N, Vanheusden A, Le Goff S, Douillard T, Chevalier J, Djaker N, Lamy de la Chapelle M, Amiard F, Dardenne N, Wulfman C, Mainjot A
year: 2021
date: 2021-07-01
doi: 10.1016/j.dental.2021.03.008
source: koenig-2021-ltd-monolithic-zirconia-prospective.md
category: [dental-materials/zirconia]
evidence_level: prospective
superseded_by: koenig-2024-ltd-monolithic-zirconia-5year-prospective
superseded_scope: partial
pdf_path: /Users/oracleneo/llm-wiki/papers/koenig-2021-ltd-monolithic-zirconia-prospective.pdf
pdf_filename: koenig-2021-ltd-monolithic-zirconia-prospective.pdf
source_collection: external
tags: [zirconia, LTD, aging, 3Y-TZP, monolithic-zirconia, Raman, prospective]
---

> [!note] Partially superseded → [[dental-materials/zirconia/koenig-2024-ltd-monolithic-zirconia-5year-prospective]]
> 5-year results from the same cohort extend the LTD timeline and add grain pull-out nanoparticle concern. This 2-year paper retains value as the original LTD onset documentation and mechanism description. (set 2026-06-16)

## Three-line Summary

First prospective clinical study with ex vivo Raman spectroscopy and SEM monitoring (n=101 posterior 3Y-TZP monolithic zirconia, 4 timepoints over 2 years) confirming that low-temperature degradation (LTD) occurs in functioning intraoral restorations.

LTD onset was detected at 6 months; two distinct mechanisms were identified — classical nucleation-growth in axial areas and tribological grain pull-out in occlusal areas; glazed surfaces provided no protection against LTD.

At 2 years, no prosthetic failures were attributed to LTD and the ISO 25% monoclinic-phase threshold was not exceeded, but the clinical impact remained unknown pending longer follow-up.

## 세줄요약

첫 전향적 임상 연구(n=101, 3Y-TZP 모놀리식 지르코니아, 4회 측정, 2년): 구강 내 기능 중인 보철물에서 저온열화(LTD, Low-Temperature Degradation)가 라만 분광법으로 확인됨.

LTD 발생: 6개월부터 시작, 두 가지 기전 — 축면은 핵 성장형, 교합면은 마찰 그레인 탈락형; 유약 처리 표면도 LTD 보호 효과 없음.

2년 시점에서 LTD로 인한 보철물 파절 없음, ISO 25% 임계값 초과 없음 — 임상적 영향은 장기 추적 필요(5년: Koenig 2024).

## Summary

Koenig et al. (2021) is the first prospective clinical study to document intraoral low-temperature degradation (LTD) in second-generation translucent 3Y-TZP monolithic zirconia dental prostheses using ex vivo Raman spectroscopy and SEM monitoring. The study enrolled 101 posterior tooth elements (molars and premolars) and monitored for 2 years at four timepoints. LTD began as early as 6 months post-insertion and progressed non-uniformly as localized clusters of monoclinic-transformed grains. The occlusal areas exhibited a distinct mechanism (tribological grain pull-out) from classical axial-area nucleation-growth LTD. Glazing was shown not to protect against LTD. At 2 years, no prosthetic failures were attributed to LTD, but the clinical impact remained unknown. The 5-year results were published in Koenig 2024.

## Key Contributions

- **Confirms in vivo LTD**: LTD occurs in functioning dental 3Y-TZP prostheses, not only under accelerated laboratory autoclave conditions
- **Onset**: LTD begins at 6 months intraorally
- **Two distinct mechanisms**:
  - Axial areas: classical nucleation-growth LTD (surface-to-depth)
  - Occlusal areas: tribological grain pull-out — standard Raman quantification underestimates severity here
- **Glazing**: No protective effect against LTD
- **Clinical impact**: Unknown at 2-year endpoint — no LTD-attributed failures

## Methodology

- Design: Prospective clinical study with ex vivo monitoring (ClinicalTrials NCT02150226)
- n=101 posterior elements; 4 timepoints (baseline, 6m, 1y, 2y)
- Ex vivo Raman spectroscopy: n=2,640 monoclinic phase measurement points per timepoint
- SEM + Raman depth mapping on selected samples
- Four surface types analyzed per element: occlusal, axial, glazed, unglazed
- Approved by CHU Liège Ethics Committee; written patient consent

## Results

| Finding | Detail |
|---|---|
| LTD onset | 6 months after insertion |
| LTD progression | Non-uniform, localized clusters; increases 6m → 2y |
| Axial mechanism | Classical nucleation-growth, surface inward |
| Occlusal mechanism | Grain pull-out (tribological stress); underestimates Vm |
| Glaze protection | None |
| Prosthetic failures from LTD | None reported at 2 years |
| ISO threshold (25% Vm) | Not exceeded at 2 years |

## Related Papers

- [[dental-materials/zirconia/koenig-2024-ltd-monolithic-zirconia-5year-prospective]] — 5-year extension of this same cohort (grain pull-out + fracture rate 4.5%)
- [[dental-materials/zirconia/leitao-2022-monolithic-zirconia-single-crown-survival-sr]] — SR+MA on MZ survival, does not address LTD
- [[dental-materials/zirconia/pjetursson-2018-zirconia-metal-ceramic-crown-survival-sr]] — SR on veneered zirconia SCs; LTD not a focus

File: quartz/content/dental-materials/zirconia/koenig-2024-ltd-monolithic-zirconia-5year-prospective.md
---
title: "Intraoral low-temperature degradation of monolithic zirconia dental prostheses: 5-year results of a prospective clinical study with ex vivo monitoring"
authors: Koenig V, Douillard T, Chevalier J, Amiard F, Lamy de la Chapelle M, Le Goff S, Vanheusden A, Dardenne N, Wulfman C, Mainjot A
year: 2024
date: 2024-02-01
doi: 10.1016/j.dental.2023.11.008
source: koenig-2024-ltd-monolithic-zirconia-5year-prospective.md
category: [dental-materials/zirconia]
evidence_level: prospective
pdf_path: /Users/oracleneo/llm-wiki/papers/koenig-2024-ltd-monolithic-zirconia-5year-prospective.pdf
pdf_filename: koenig-2024-ltd-monolithic-zirconia-5year-prospective.pdf
source_collection: external
tags: [zirconia, LTD, aging, 3Y-TZP, monolithic-zirconia, Raman, nanoparticles, prospective]
relations:
  - type: extends
    target: koenig-2021-ltd-monolithic-zirconia-prospective
---

## Three-line Summary

5-year prospective follow-up (Koenig 2021 same cohort, n=101 posterior 3Y-TZP monolithic zirconia, Raman + FIB-SEM): LTD progression was statistically significant from baseline to 5 years, with transformation confined to the extreme surface in non-uniform clusters.

Tribological grain pull-out in occlusal areas raises a new concern about sub-micron 3Y-TZP nanoparticle release into the body; the prosthesis fracture rate was 4.5% at 5 years, though the LTD–fracture link was not established; glazing remained non-protective.

The slow kinetics and sub-ISO-threshold monoclinic-phase levels suggest 3Y-TZP is clinically serviceable at 5 years, but the nanoparticle biocompatibility question warrants dedicated toxicological research.

## 세줄요약

Koenig 2021 동일 코호트 5년 추적(n=101, 3Y-TZP 모놀리식 지르코니아, 라만+FIB-SEM): 기저선 → 5년 LTD 통계적으로 유의하게 진행, 단사정 상변환이 최표면에 국한·비균일 분포.

교합면의 마찰성 그레인 탈락(Grain Pull-out)으로 3Y-TZP 나노입자 체내 유출 가능성 새롭게 제기; 5년 파절률 4.5%(LTD와의 인과관계 미확정); 유약 여전히 보호 효과 없음.

LTD 진행 느리고 ISO 25% 임계값 미도달 — 5년 임상 사용 가능성 시사, 단 나노입자 생체적합성 추가 독성 연구 필요.

## Summary

Koenig et al. (2024) reports the 5-year results of the same cohort first described at 2 years (Koenig 2021). The study followed 101 posterior monolithic 3Y-TZP prostheses using ex vivo Raman spectroscopy and SEM (including FIB-SEM for the first time in this cohort). LTD, which was confirmed to initiate at 6 months in the prior report, was found to progress slowly but significantly through 5 years. The t-m transformation remained confined to the extreme surface in localized non-uniform clusters. A new concern raised is that tribological stress-induced grain pull-out may release sub-micron 3Y-TZP nanoparticles into the body — a question requiring dedicated toxicological follow-up. The prosthesis fracture rate was 4.5% at 5 years, though whether LTD contributed to these fractures is unresolved. Glazing remained ineffective as a protective measure.

## Key Contributions

- **LTD confirmed at 5 years**: Statistically significant increase in monoclinic phase from baseline to 5 years
- **Slow kinetics**: LTD remains at extreme surface, non-uniform — ISO 25% Vm threshold apparently not reached
- **Grain pull-out + nanoparticles**: Key new finding — tribological grain pull-out may release 3Y-TZP nanoparticles into the body; biocompatibility unknown
- **Fracture rate**: 4.5% at 5 years (whether LTD-related is uncertain)
- **Glazing**: Non-protective (consistent with 2-year finding)
- **FIB-SEM**: First use in this cohort to characterize grain-scale surface damage

## Methodology

- 5-year prospective follow-up; same cohort as Koenig 2021 (NCT02150226)
- Timepoints: baseline, 6m, 1y, 2y, 3y, 5y
- Raman spectroscopy (n=2,640 points/timepoint) + SEM + FIB-SEM (new)
- 4 surface types per element: occlusal, axial, glazed, unglazed
- Strobe compliant; CHU Liège ethics; partial 3M funding (independent study design)

## Results

| Finding | Detail |
|---|---|
| LTD progression | Significant increase baseline → 5 years |
| LTD location | Extreme surface; non-uniform clusters |
| LTD kinetics | Slow; ISO 25% Vm not exceeded |
| Grain pull-out | Present; potential nanoparticle release concern |
| Fracture rate | 4.5% at 5 years |
| Glaze protection | None |
| LTD → failure link | Not established |

## Related Papers

- [[dental-materials/zirconia/koenig-2021-ltd-monolithic-zirconia-prospective]] — 2-year results of this same cohort (original LTD onset documentation)
- [[dental-materials/zirconia/leitao-2022-monolithic-zirconia-single-crown-survival-sr]] — SR+MA on MZ survival (no LTD assessment)
- [[dental-materials/zirconia/pjetursson-2018-zirconia-metal-ceramic-crown-survival-sr]] — veneered zirconia SR; clinical comparator context
