Repository: ezinternet/dentopedia

File: quartz/content/dental-materials/zirconia/leitao-2022-monolithic-zirconia-single-crown-survival-sr.md
---
title: "Systematic review and meta-analysis of survival rate, biological and technical complications of monolithic zirconia single crowns with CAD/CAM technology"
authors: Leitão C, Fernandes GVO, Azevedo LPP, Araújo FMA, Donato H, Correia ARM
year: 2022
date: 2022-01-01
doi: 10.2186/jpr.JPR_D_21_00081
source: leitao-2022-monolithic-zirconia-single-crown-survival-sr.md
category: [dental-materials/zirconia]
evidence_level: sr+ma
pdf_path: /Users/oracleneo/llm-wiki/papers/leitao-2022-monolithic-zirconia-single-crown-survival-sr.pdf
pdf_filename: leitao-2022-monolithic-zirconia-single-crown-survival-sr.pdf
source_collection: external
tags: [monolithic-zirconia, CAD-CAM, single-crown, survival, systematic-review, meta-analysis]
---

## Three-line Summary

First SR+MA exclusively on monolithic zirconia (MZ) tooth-supported CAD/CAM single crowns (9 studies, 594 patients, 1,657 restorations, PRISMA-compliant, PROSPERO CRD42020166112): survival rates ranged 91–100% across studies.

Data quality was limited by very short mean follow-up (1.07 years), moderate-only NOS quality for all included studies, and high heterogeneity (I²=93.74%) preventing a precise pooled estimate; no chipping was reported (by definition, monolithic design).

Bruxism subgroup showed markedly reduced marginal integrity (31.60%) and no significant correlation between survival rate and cementation type or follow-up duration, highlighting bruxism as the primary identifiable risk factor.

## 세줄요약

모놀리식 지르코니아(MZ) CAD/CAM 단관 첫 SR+MA (9편, 594명, 1,657개, PRISMA, PROSPERO CRD42020166122): 생존율 91–100% 범위, 임상적 가능성 확인.

평균 추적기간 1.07년(단기)·전 연구 중등도 NOS·높은 이질성(I²=93.74%)으로 정확한 풀드 추정치 산출 불가; 칩핑 없음(모놀리식 설계 특성).

이갈이(Bruxism) 아군에서 변연 완전성 31.60%로 급격히 저하; 생존율과 합착 방식·추적기간 간 유의한 상관 없음 — 이갈이가 주요 위험인자.

## Summary

Leitão et al. (2022) is the first SR+MA specifically focused on monolithic zirconia (MZ) CAD/CAM tooth-supported single crowns. It fills the gap explicitly noted by Pjetursson 2018, which excluded MZ due to insufficient follow-up data available in 2016. Nine studies comprising 594 patients and 1,657 restorations were included. All studies were rated moderate quality (NOS). Survival rates ranged widely (91–100%), with three studies reporting fractures requiring replacement. High heterogeneity (I²=93.74%) precludes a precise pooled estimate. The very short mean follow-up (1.07 years) means long-term durability remains unproven.

## Key Contributions

- First SR+MA exclusively on MZ (not veneered zirconia) tooth-supported SCs
- Demonstrates clinical viability of MZ (SR 91–100%) but highlights data scarcity
- Shows no chipping (by definition — monolithic, no veneer layer)
- BOP mean 29.12% — acceptable biological response
- Identifies bruxism as a key risk factor (marginal integrity SR 31.60% in one bruxism cohort)
- No significant correlation between SR and cementation type or follow-up duration (p>0.05)

## Methodology

- PRISMA-compliant SR+MA; PROSPERO CRD42020166112
- Databases: Medline/PubMed, Embase, Cochrane Library (through May 2020)
- Inclusion: adult patients, tooth-supported MZ CAD/CAM SCs, minimum 3-month follow-up
- Quality: Newcastle-Ottawa Scale (NOS) — moderate for all studies
- Statistics: random effects model; I² and Cochran Q for heterogeneity; linear regression for SR vs cementation type and follow-up

## Results

| Parameter | Finding |
|---|---|
| Studies included | 9 |
| Total patients | 594 |
| Total restorations | 1,657 |
| Mean follow-up | 1.07 years (range 0.3–2.1 yr) |
| Survival range | 91% – 100% |
| BOP mean | 29.12% |
| Fractures (full replacement) | Reported in 3 studies |
| Bruxism subgroup marginal integrity | 31.60% |
| Heterogeneity I² | 93.74% |
| SR vs cementation (p) | 0.730 (NS) |
| SR vs follow-up (p) | 0.454 (NS) |

## Related Papers

- [[dental-materials/zirconia/pjetursson-2018-zirconia-metal-ceramic-crown-survival-sr]] — SR of veneered zirconia implant SCs (excluded MZ; context for this paper)
- [[dental-materials/ceramic/warreth-2020-all-ceramic-restorations-narrative-review]] — narrative overview of all-ceramic options
- [[dental-materials/zirconia/koenig-2021-ltd-monolithic-zirconia-prospective]] — LTD aging concern for monolithic 3Y-TZP

File: quartz/content/dental-materials/zirconia/lolos-2025-zirconia-restorations-5year-retrospective.md
---
title: "Retrospective Long-Term Survival Rate and Clinical Performance of Zirconium Oxide Restorations over the Past 5 Years: A Comparative Study Between Single Crowns and Fixed Dental Prostheses"
authors: Dan Lolos, Sorin Gheorghe Mihali, Stefania Dinu, Mihai Mitariu, Anca Tudor, Roxana Oancea
year: 2025
date: 2025-01-24
doi: 10.3390/medicina61020210
source: lolos-2025-zirconia-restorations-5year-retrospective.md
category: [dental-materials/zirconia]
evidence_level: retrospective
pdf_path: /Users/oracleneo/llm-wiki/papers/lolos-2025-zirconia-restorations-5year-retrospective.pdf
pdf_filename: lolos-2025-zirconia-restorations-5year-retrospective.pdf
source_collection: external
tags: [zirconia, zro2, single-crown, fpd, fixed-dental-prosthesis, 5-year, retrospective, chipping, marginal-adaptation, survival-rate]
---

## Three-line Summary
5-year retrospective cohort study (Medicina 2025, two Romanian university dental centers) comparing clinical performance and survival of zirconia (ZrO₂) single crowns versus zirconia fixed dental prostheses (FDPs) with outcomes assessed for survival rate, technical complications, biological complications, and marginal adaptation.

Both single crowns and FDPs showed high 5-year survival rates (>90%); veneering ceramic chipping was more frequent in FDPs than single crowns, consistent with greater biomechanical stress distribution in multi-unit designs.

Marginal adaptation remained clinically acceptable at 5 years for both restoration types, and biological complications were low in both groups, supporting zirconia as a viable metal-free option for both single and multi-unit prosthodontics.

## 세줄요약
5년 후향적 코호트 연구(Medicina 2025, 루마니아 2개 대학 치과): 지르코니아 단관 vs FPD — 생존율·기술적 합병증·생물학적 합병증·변연 적합성 비교.

단관·FPD 모두 5년 생존율 높음(>90%); FPD에서 베니어 도재 칩핑(Chipping) 빈도 단관보다 높음 — 다단위 설계의 응력 분포 차이와 일치.

5년 변연 적합성 양 군 임상적으로 허용 범위; 생물학적 합병증 낮음 — 단관·다단위 모두 금속 대안으로서 지르코니아 타당성 지지.

## Summary
Five-year retrospective cohort study comparing clinical performance and survival of zirconia (ZrO₂) single crowns vs zirconia FDPs. Conducted at Romanian university dental centers (Timișoara and Arad). Real-world clinical data assessing: survival rate, technical complications (chipping, fracture), biological complications, and marginal adaptation.

Both ZrO₂ single crowns and FDPs showed high 5-year survival rates. FDPs had a higher rate of veneering ceramic chipping compared to single crowns. Marginal adaptation remained acceptable for both restoration types over 5 years. Biological complications (secondary caries, peri-implant/periodontal) were low.

## Key Contributions
- Confirms high 5-year survival for ZrO₂ restorations in real-world clinical settings
- FDPs: higher chipping incidence than single crowns — consistent with bench data on stress distribution
- Marginal adaptation: clinically acceptable at 5 years for both types
- Supports zirconia as a viable metal-free alternative for both single and multi-unit prosthodontics

## Methodology
- **Design**: Retrospective cohort
- **Follow-up**: 5 years
- **Groups**: ZrO₂ single crowns vs ZrO₂ FDPs
- **Outcomes**: Survival, technical complications (chipping/fracture), biological complications, marginal adaptation
- **Setting**: University of Medicine and Pharmacy Timișoara + Vasile Goldiș University of Arad, Romania

## Results
- ZrO₂ single crowns: high 5-year survival (>90%)
- ZrO₂ FDPs: high survival; chipping more frequent than single crowns
- Marginal adaptation: acceptable at 5 years in both groups
- Biological complications: low in both groups

## Related Papers
- [[dental-materials/zirconia/aswal-2023-cadcam-zirconia-lithium-disilicate-crowns-sr-ma]] — esthetic complications OR 16.88 in CAD/CAM SR+MA
- [[dental-materials/ceramic/saravi-2021-cadcam-all-ceramic-fdp-clinical-sr-ma]] — CAD/CAM all-ceramic FDP SR+MA
- [[dental-materials/ceramic/almashaan-2023-lithium-disilicate-survival-sr]] — LDS survival SR for comparison

File: quartz/content/dental-materials/zirconia/oh-2016-zirconia-core-fitness-four-bur-types.md
---
title: "Evaluation of Marginal and Internal Fitness of Zirconia Cores Fabricated on Abutments Prepared with Four Different Tip-designed Burs"
authors: Sang-Hoon Oh, Hong-Bing Shi, Hyeong-Rok Noh, Jeong-Hui Ji, Min-Ho Lee, Tae-Sung Bae
year: 2016
date: 2016-01-01
doi: 10.14815/kjdm.2016.43.3.281
journal: 대한치과재료학회지 2016;43(3):281-288
source: oh-2016-zirconia-core-fitness-four-bur-types.md
evidence_level: in-vitro
category: [dental-materials/zirconia]
pdf_path: /Users/oracleneo/llm-wiki/papers/oh-2016-zirconia-core-fitness-four-bur-types.pdf
pdf_filename: oh-2016-zirconia-core-fitness-four-bur-types.pdf
source_collection: external
tags: [zirconia, cad-cam, marginal-fitness, internal-fitness, bur, preparation, crown, in-vitro]
---

## Three-line Summary
In vitro study (Korean J Dent Mater 2016) comparing CAD/CAM zirconia core marginal and internal fit across abutments prepared with four bur tip designs: torpedo, deep chamfer, sloped shoulder, and shoulder.

Torpedo and deep chamfer burs produced zero seating failures (0/10) and marginal gaps within the clinical threshold of 100–150 μm; the shoulder bur failed full seating in 9/10 specimens due to internal interference, making it clinically unsuitable.

For CAD/CAM zirconia crown preparations, torpedo or deep chamfer burs with 12° axial taper and 0.7 mm marginal width are recommended — shoulder bur use requires mandatory laboratory internal adjustment and cumulative error.

## 세줄요약
in-vitro(대한치과재료학회지 2016): torpedo·deep chamfer·sloped shoulder·shoulder 버 4종 지대치 형성 후 CAD/CAM 지르코니아 코어의 변연·내부 적합도 비교.

Torpedo·deep chamfer: 완전 안착 실패 0/10, 변연 간극 임상 허용치(100–150μm) 충족; Shoulder 버: 내면 간섭으로 완전 안착 실패 9/10 — 임상 부적합.

CAD/CAM 지르코니아 크라운 형성 시 torpedo 또는 deep chamfer 버(축벽 경사 12°, 변연 폭 0.7mm) 권장 — shoulder 버 사용 시 기공사 내면 수정 필수 + 오차 누적 위험.

## Summary
버 tip design 4종(torpedo, deep chamfer, sloped shoulder, shoulder)으로 형성된 지대치에서 CAD/CAM 지르코니아 코어 적합도 비교. **Torpedo·Deep chamfer → 변연·내면 적합성 유의하게 우수**. Shoulder 버 → full seating 실패 90%, 임상 부적합.

## 버별 적합도 비교

| 버 종류 | Full seating 실패 | 변연 적합성 | 임상 권장 |
|---|---|---|---|
| **Torpedo** | 0/10 | ★★★ | ✅ 권장 |
| **Deep chamfer** | 0/10 | ★★★ | ✅ 권장 |
| Sloped shoulder | 6/10 | ★★ | ⚠️ 주의 |
| **Shoulder** | **9/10** | ★ | ❌ 부적합 |

- 임상 변연 허용치: 100-150μm → Torpedo·Deep chamfer 충족
- ZPC 합착 후: 모든 군 간극 증가; shoulder 군 허용치 초과

## Clinical Relevance
- CAD/CAM 지르코니아 크라운 지대치 형성 시 **Torpedo 또는 Deep chamfer 버** 사용
- Shoulder 버: 내면 간섭 → full seating 불가 → 기공사 내면 수정 필수 → 오차 누적
- 축벽 경사 12°, 변연 폭 0.7mm 설계가 적합도 최적화의 전제 조건

## Related Papers
- [[digital-workflow/singh-2025-intraoral-scanners-accuracy-umbrella-review]] — 디지털 인상/스캔 정확도 (IOS)
- [[dental-materials/huettig-2021-flowability-tear-strength-dental-impression]] — 기존 탄성 인상재 물성

File: quartz/content/dental-materials/zirconia/opatragoon-2024-primer-applications-zirconia-bond.md
---
title: "Comparison of the Shear Bond Strength Using Primers with Different Application Numbers on Dental Zirconia"
authors: Suphakit Opatragoon, Awiruth Klaisiri, Tool Sriamporn, Niyom Thamrongananskul
year: 2024
date: 2024-01-01
doi: 10.1055/s-0043-1777821
source: opatragoon-2024-primer-applications-zirconia-bond.md
category: [dental-materials/zirconia]
evidence_level: in-vitro
pdf_path: /Users/oracleneo/llm-wiki/papers/opatragoon-2024-primer-applications-zirconia-bond.pdf
pdf_filename: opatragoon-2024-primer-applications-zirconia-bond.pdf
source_collection: external
tags: [zirconia, MDP, primer, application-number, SBS, bond-strength, protocol]
---

## Three-line Summary
In vitro shear bond strength study (Eur J Dent 2024) comparing 1, 2, and 3 consecutive applications of MDP-containing primer on dental zirconia discs bonded with resin cement.

Additional primer coats yielded no significant increase in SBS — no dose-response relationship was found across 1, 2, or 3 application numbers.

A single primer application is sufficient for optimal zirconia bonding, avoiding potential interference with cement polymerization from excess primer.

## 세줄요약
in-vitro 전단결합강도 연구(Eur J Dent 2024): MDP 함유 프라이머를 지르코니아에 1·2·3회 반복 도포한 후 레진시멘트 접착 비교.

추가 도포 횟수에 따른 SBS 유의차 없음 — 용량-반응 관계가 성립하지 않음.

1회 도포로 최적 접착력 달성 가능하며, 과도한 프라이머는 시멘트 중합을 방해할 수 있어 임상 프로토콜 단순화가 가능하다.

## Summary
In vitro study comparing single vs multiple applications (1, 2, 3 coats) of MDP-containing primer on dental zirconia shear bond strength. Key finding: additional primer coats do not significantly increase bond strength — single application is sufficient if protocol is followed correctly.

## Key Contributions
- No dose-response relationship for primer application number on zirconia
- 1 coat = 2 coats = 3 coats for SBS (NS differences)
- Clinical protocol simplification: single primer application sufficient; no advantage to multiple layers
- Avoids over-priming which may interfere with cement polymerization

## Related Papers
- [[dental-materials/zirconia/sharafeddin-2018-mdp-primers-zirconia-bond]] — primer type comparison
- [[dental-materials/zirconia/jo-2018-liners-primers-zirconia-tensile-bond]] — primer efficacy
