Repository: ezinternet/dentopedia

File: quartz/content/implants/surface/alenezi-2025-implant-silver-coatings-bone-formation.md
---
title: "Effects of Implant Silver Coatings on Bone Formation in Animal Models: A Systematic Review and Meta-Analysis"
authors: Ali Alenezi
year: 2025
date: 2025-01-01
doi: 10.3390/jfb16100369
source: alenezi-2025-implant-silver-coatings-bone-formation.md
category: [implants/surface]
evidence_level: sr+ma
source_collection: pubmed-text
full_text: true
pmid: "41149715"
pmcid: "PMC12565240"
source_url: https://pmc.ncbi.nlm.nih.gov/articles/PMC12565240/
text_path: /Users/oracleneo/llm-wiki/papers/alenezi-2025-implant-silver-coatings-bone-formation.txt
text_filename: alenezi-2025-implant-silver-coatings-bone-formation.txt
tags: [silver-coating, antibacterial, titanium-implant, bone-to-implant-contact, meta-analysis, peri-implantitis-prevention]
relations:
  - type: extends
    target: implants/surface/zhang-2025-dual-biofunctional-implant-coatings-in-vivo-sr
---

## Three-line Summary
Systematic review + meta-analysis (PRISMA, INPLASY202590035) of 16 animal studies (Wistar rats, NZW rabbits, Sprague–Dawley rats, Labrador/beagle dogs, pigs, Merino sheep) comparing silver-coated vs uncoated titanium implants on bone-to-implant contact (BIC), bone area (BA), and bone volume/total volume (BV/TV).
Pooled BIC significantly favored Ag-coated implants (Z=2.01, p=0.04); pooled BA (Z=1.09, p=0.28) and BV/TV (Z=0.35, p=0.73) showed no significant difference; heterogeneity was very high across all three outcomes (I²=96–99%).
Ag coatings appear to improve interfacial bone contact without harming peri-implant bone volume in animal models — no included study reported a detrimental bone effect — but evidence is short-term (≤6 months) and heterogeneous, so dose-response and long-term/clinical translation remain open.

## 세줄요약
체계적 문헌고찰+메타분석(PRISMA, INPLASY202590035), 동물모델 16편(Wistar 쥐, 뉴질랜드 흰토끼, Sprague-Dawley 쥐, 래브라도/비글견, 돼지, 메리노 양) — 은(Silver, Ag) 코팅 vs 무코팅 티타늄 임플란트의 골-임플란트 접촉률 (Bone-to-Implant Contact, BIC), 골면적 (Bone Area, BA), 골부피비 (Bone Volume/Total Volume, BV/TV) 비교.
BIC는 Ag 코팅군에서 통계적으로 유의하게 우수(Z=2.01, p=0.04); BA(Z=1.09, p=0.28)·BV/TV(Z=0.35, p=0.73)는 유의차 없음; 세 지표 모두 이질성 매우 높음(I²=96~99%).
Ag 코팅은 동물모델에서 임플란트 주위 골부피를 해치지 않으면서 계면 골접촉을 개선하는 것으로 보임(포함된 어떤 연구도 골형성 악영향 미보고) — 다만 관찰기간이 단기(≤6개월)이고 이질성이 커 용량-반응 관계 및 장기·임상 전환은 여전히 미해결.

## Summary
This systematic review and meta-analysis pooled 16 animal studies to evaluate whether silver (Ag) antibacterial coatings on titanium implants alter bone formation, addressing a long-standing concern that Ag's dose-dependent cytotoxicity might impair osseointegration even as it suppresses peri-implant infection. Across a range of animal species and Ag-incorporation methods (nanotubular structures, plasma immersion ion implantation, electrodeposition, atomic layer deposition, wet chemical plating, magnetron sputtering, hybrid coatings), pooled bone-to-implant contact (BIC) significantly favored Ag-coated implants, while pooled bone area (BA) and bone volume/total volume (BV/TV) showed no significant difference from uncoated controls. No included study reported a detrimental bone effect from Ag. Heterogeneity was very high (I²=96–99%) for all three outcomes, and most studies followed animals for ≤6 months, so the findings support Ag's dual antibacterial/interfacial-bone-contact role in animal models without yet resolving long-term or dose-response questions relevant to clinical translation.

## Key Contributions
- Meta-analytic evidence that Ag-coated Ti implants significantly improve BIC (Z=2.01, p=0.04) without significantly changing BA or BV/TV — i.e., Ag's benefit appears localized to the bone-implant interface rather than overall peri-implant bone volume.
- No included study reported bone-formation harm from Ag, addressing a recurring cytotoxicity concern in the coating literature.
- Contextualizes Ag against Zn (favorable bactericidal effect + enhanced osteoblastic activity) and Cu (broad-spectrum antibacterial but greater cytotoxicity risk at elevated release) coatings.
- Proposes an immunomodulatory mechanism beyond direct antibacterial action: Ag-driven macrophage M1→M2 polarization and pro-angiogenic signaling supporting osteogenesis.

## Methodology
PRISMA-guided SR+MA (INPLASY202590035); PubMed/Web of Science/Scopus search (May 2025, ≤20-year window, English only); PICO = animal models / Ag-modified Ti implants / unmodified Ti implants / bone formation (BIC, BA, BV/TV). 16 animal studies met eligibility. Quality assessed via ARRIVE 2.0 (21 items); risk of bias via SYRCLE RoB tool. Weighted mean differences pooled via Review Manager 5.3.3, random-effects model used given significant heterogeneity.

## Results
| Outcome | Effect (Ag-coated vs. control) | Heterogeneity |
|---|---|---|
| BIC | Z=2.01, p=0.04 — significant, favors Ag | I²=96% (Tau²=190.60; Chi²=555.54, df=16, p<0.001) |
| BA | Z=1.09, p=0.28 — not significant | I²=99% (Tau²=394.55; Chi²=3583.07, df=22, p<0.001) |
| BV/TV | Z=0.35, p=0.73 — not significant | I²=98% (Tau²=112.23; Chi²=2432.44, df=23, p<0.001) |

ARRIVE 2.0 quality coefficients: 0.71–0.93 (8 studies Excellent, 8 Average, 0 Poor). SYRCLE RoB: allocation concealment and outcome-assessor blinding mostly unclear.

## Related Papers
- [[implants/surface/zhang-2025-dual-biofunctional-implant-coatings-in-vivo-sr]] — broader 16-study in-vivo SR of antibacterial+osseointegration dual-function coatings that could not run a meta-analysis due to coating-type heterogeneity; this paper extends that literature by narrowing to Ag specifically and successfully pooling BIC/BA/BV-TV effect sizes.
- [[implants/surface/rehner-2025-dental-implants-nanoparticle-coatings-review]] — narrative review of nanoparticle-coating dual mechanisms (osseointegration + antibacterial); consistent preclinical mechanistic framing (osteoblast adhesion + bacterial colonization suppression) without this paper's quantitative pooling.
- Same author (Alenezi) has a parallel 2026 SR+MA on magnesium-modified titanium implants and osseointegration (`alenezi-2026-magnesium-modified-titanium-implants-osseointegration`) — a sibling coating-metal review ingested in the same batch; not typed-linked here per same-batch constraint, but both frame antimicrobial/osteogenic surface-metal coatings as dual-function strategies.

File: quartz/content/implants/surface/beckwith-2024-implant-coatings-affect-healing.md
---
title: "Do Implant Coatings Affect Healing of Placed Implants? An Umbrella Review"
authors: Beckwith R, Devlin H
year: 2024
date: 2024-04-24
doi: 10.11607/jomi.10492
source: beckwith-2024-implant-coatings-affect-healing.md
category: [implants/surface]
evidence_level: sr
source_collection: pubmed-text
full_text: false
pmid: "38657215"
source_url: https://pubmed.ncbi.nlm.nih.gov/38657215/
text_path: /Users/oracleneo/llm-wiki/papers/beckwith-2024-implant-coatings-affect-healing.txt
text_filename: beckwith-2024-implant-coatings-affect-healing.txt
tags: [implant-coating, hydroxyapatite, calcium-phosphate, bisphosphonate, bioactive-glass, umbrella-review, AMSTAR2, ROBIS, marginal-bone-loss, bone-to-implant-contact]
---

## Three-line Summary

Umbrella review (11 systematic reviews included) using PICOS/PROSPERO-registered protocol, AMSTAR 2 and ROBIS quality/bias assessment, evaluating whether dental implant surface coatings (calcium phosphate/hydroxyapatite, bisphosphonate, bioactive glass) affect healing outcomes.

Weak evidence that coatings (chiefly HA/calcium phosphate) improve osseointegration and reduce marginal bone loss (MBL); weak evidence for progressive complications with calcium phosphate coatings; included reviews showed considerable heterogeneity, small sample sizes, low confidence, and high risk of bias.

Abstract-only — full text not retrieved; current evidence is too weak/heterogeneous to guide coating selection, and long-term multicenter controlled trials with standardized protocols are needed.

## 세줄요약

우산리뷰(Umbrella review, 체계적 문헌고찰 11편 포함), PICOS 전략·PROSPERO 등록 프로토콜, AMSTAR 2·ROBIS로 품질/비뚤림 평가 — 임플란트 표면 코팅(칼슘 인산염/수산화인회석, 비스포스포네이트, 생체활성유리)이 치유 결과에 미치는 영향 평가.

코팅(주로 HA/칼슘인산염)이 골유착을 개선하고 변연골소실 (Marginal Bone Loss, MBL)을 감소시킨다는 근거는 약함; 칼슘인산염 코팅의 진행성 합병증에 대한 근거도 약함; 포함된 리뷰들은 이질성 크고, 표본크기 작고, 신뢰도 낮고, 비뚤림 위험 높음.

초록만 확보(abstract-only — full text not retrieved); 현재 근거는 코팅 선택을 가이드하기에는 너무 약하고 이질적이며, 표준화된 프로토콜의 장기 다기관 대조시험이 필요.

## Summary

This umbrella review (a systematic review of systematic reviews) asked whether dental implant surface coatings affect healing outcomes. Using a PICOS-structured question and a PROSPERO-registered protocol (CRD42022321926), the authors searched MEDLINE, Embase, Cochrane Database of Systematic Reviews, Scopus, Web of Science, PubMed, and ScienceDirect, screened studies in duplicate, and appraised the 11 included systematic reviews with AMSTAR 2 (methodological quality) and ROBIS (risk of bias). The most commonly evaluated coatings were calcium phosphate-based — hydroxyapatite (HA), brushite, and bioabsorbable nano-HA — followed by bisphosphonate and then bioactive glass coatings. Outcomes most frequently assessed across the included reviews were marginal bone loss (MBL), bone-to-implant contact (BIC), and implant survival/success rates. The overall evidence base showed considerable heterogeneity and small sample sizes, and the quality appraisal found low confidence in the reviews with high risk of bias. The authors' bottom line: weak evidence that coatings improve osseointegration and reduce MBL, and weak evidence of progressive complications specifically with calcium phosphate coatings — with a call for long-term, multicenter, standardized RCTs before firmer conclusions can be drawn. This ingestion is abstract-only (no PMC full text available for JOMI); numeric effect estimates per outcome/coating type are not available beyond what the abstract reports.

## Key Contributions

- Synthesizes 11 systematic reviews on implant coatings at the umbrella-review level, rather than re-analyzing primary studies directly.
- Applies AMSTAR 2 + ROBIS jointly to grade the quality and bias of the underlying SR evidence base itself — a meta-level appraisal above what individual SRs typically self-report.
- Identifies calcium phosphate/HA coatings as the dominant, most-studied coating category, with bisphosphonate and bioactive glass coatings as secondary categories.
- Flags a specific safety signal (weak evidence of progressive complications with calcium phosphate coatings) alongside the efficacy signal, rather than reporting benefit alone.

## Methodology

- **Design**: Umbrella review (SR of SRs), PROSPERO-registered (CRD42022321926), PICOS-structured question.
- **Search**: MEDLINE, Embase, Cochrane Database of Systematic Reviews, Scopus, Web of Science, PubMed, ScienceDirect.
- **Screening**: Independent, duplicate, two-stage (title/abstract then full text).
- **Quality/bias appraisal**: AMSTAR 2 (SR methodological quality) and ROBIS (risk of bias), both independent and duplicate.
- **Data extraction**: Independent, duplicate, predefined extraction form.
- **Included evidence**: 11 systematic reviews, evaluating calcium phosphate/HA (incl. brushite, bioabsorbable nano-HA), bisphosphonate, and bioactive glass coatings.

## Results

- 11 systematic reviews included; most-studied coating category = calcium phosphate-based (HA, brushite, bioabsorbable nano-HA), followed by bisphosphonate, then bioactive glass.
- Most-assessed outcomes across included reviews: marginal bone loss (MBL), bone-to-implant contact (BIC), survival/success rates.
- Considerable heterogeneity and small sample sizes in the underlying primary-study evidence.
- Quality/bias appraisal: low confidence in the included reviews, high risk of bias overall.
- Net conclusion: weak evidence coatings improve osseointegration and reduce MBL; weak evidence of progressive complications for calcium phosphate coatings specifically; long-term multicenter controlled trials with better standardization/bias control are needed.

## Related Papers

- [[implants/surface/bonfante-2012-calcium-phosphate-coatings-plasma-spray]] — primary animal-model data showing plasma-sprayed CaP coating physicochemical differences (crystallinity, roughness) did not translate into measurable BIC/BAFO differences, consistent with this umbrella review's "weak evidence" conclusion for CaP coatings.
- [[implants/surface/zhang-2025-dual-biofunctional-implant-coatings-in-vivo-sr]] — companion SR on dual-function (antibacterial + osseointegrative) coatings, independently concluding current in vivo/clinical evidence is too thin to support clinical translation.
- [[implants/surface/ko-2024-hydroxyapatite-nano-coated-sla-immediate-implants]] — primary RCT-level evidence for HA nano-coating in immediate implant placement, illustrating the kind of individual trial this umbrella review's included SRs draw upon.
- [[implants/surface/koshy-2015-dental-implant-surfaces-overview]] — background overview classifying HA/calcium phosphate coating among additive surface-modification methods.

File: quartz/content/implants/surface/bonfante-2012-calcium-phosphate-coatings-plasma-spray.md
---
title: "Physicochemical Characterization and In Vivo Evaluation of Amorphous and Partially Crystalline Calcium Phosphate Coatings Fabricated on Ti-6Al-4V Implants by the Plasma Spray Method"
authors: Estevam A. Bonfante, Lukasz Witek, Nick Tovar, Marcelo Suzuki, Charles Marin, Rodrigo Granato, Paulo G. Coelho
year: 2012
date: 2012-07-04
doi: 10.1155/2012/603826
source: bonfante-2012-calcium-phosphate-coatings-plasma-spray.md
category: [implants/surface]
evidence_level: animal
pdf_path: /Users/oracleneo/llm-wiki/papers/bonfante-2012-calcium-phosphate-coatings-plasma-spray.pdf
pdf_filename: bonfante-2012-calcium-phosphate-coatings-plasma-spray.pdf
source_collection: external
tags: []
---

## Three-line Summary

Animal study (6 beagles, 36 Ti-6Al-4V plateau implants, 6 and 12 weeks) comparing plasma-sprayed amorphous calcium phosphate (ACP, Sa 5.18 µm) vs partially crystalline hydroxyapatite (PSHA, Sa 3.22 µm) coatings.

Despite significantly different roughness, crystalline phase content (ACP <1% vs PSHA 71% HA), and carbonate group presence, BIC and BAFO were equivalent at both time points (all p>0.75).

Both surfaces supported lamellar bone at 12 weeks; physicochemical differences between plasma-spray CaP coating types do not translate into measurable histomorphometric advantages at early time points.

## 세줄요약

동물 연구(비글 6마리, 평지형 임플란트 36개, 6·12주): 플라즈마 스프레이 비결정질 CaP(ACP, Sa 5.18 µm) vs 부분결정질 HA(PSHA, Sa 3.22 µm) 코팅 비교.

거칠기·결정상(ACP <1% vs PSHA 71% HA)·탄산염 유무 유의차에도 불구하고 골-임플란트 접촉률 (BIC)·BAFO 동등(모두 p>0.75).

12주에 양군 모두 층판골 형성 — 플라즈마 스프레이 CaP 코팅 간 물리화학적 차이가 조기 조직계측학적 우위로 이어지지 않음.

## Summary

This animal study compared two plasma-spray calcium phosphate (CaP) coatings on Ti-6Al-4V plateau root form implants: plasma-sprayed hydroxyapatite (PSHA, partially crystalline) and plasma-sprayed amorphous calcium phosphate (ACP). Four characterization methods (SEM, interferometry, XRD/Rietveld, FT-IR) revealed significant physicochemical differences between the coatings. The ACP surface was markedly rougher (Sa 5.18 vs 3.22 μm; P<0.03) and contained carbonate groups (CO3) absent from PSHA, while PSHA held far greater crystalline HA content (~71% vs <1%). Despite these substantial physicochemical differences, histomorphometric evaluation at 6 and 12 weeks in a beagle dog radius epiphysis model found no significant differences in bone-to-implant contact (BIC; P>0.86) or bone area fraction occupancy (BAFO; P>0.75). Both surfaces supported lamellar bone formation in close contact with the implant and within healing chambers by 12 weeks, demonstrating equivalent osseoconductive potential.

## Key Contributions

- **Phase quantification:** Rietveld refinement confirmed PSHA is 71% HA with 23% calcium pyrophosphate; ACP is effectively amorphous (<1% HA), a rarely quantified distinction for clinically deployed coatings.
- **Carbonate chemistry:** FT-IR identified CO3 groups exclusively in ACP — biochemically relevant because carbonate substitution increases CaP solubility and resorption rate, potentially accelerating early bone bonding.
- **Roughness divergence:** ACP's higher Sa and Sq (both in the "rough" range per Albrektsson/Wennerberg) did not translate into histomorphometric advantage at 6 or 12 weeks.
- **Healing mode confirmation:** Both surfaces showed intramembranous-like healing within plateau healing chambers — woven bone at 6 weeks transitioning to lamellar bone at 12 weeks — consistent with the known plateau root form implant biology.
- **Equivalence with long-term retrieval data:** Mean BIC ~65% at 12 weeks matches human retrieval findings for PSHA-coated plateau implants at 2 months to 13 years in function.

## Methodology

| Parameter | Detail |
|-----------|--------|
| Model | 6 adult male beagles, ~1.5 years old |
| Implant type | Plateau root form, Ti-6Al-4V, 4.5 mm × 8.0 mm (Bicon LLC) |
| Surfaces | PSHA vs ACP (n=18 each; 6 per group for characterization, 12 per group for in vivo) |
| Sites | Radius epiphysis (right limb = 6 wk; left limb = 12 wk) |
| Characterization | SEM, interferometry (Sa/Sq), XRD + Rietveld (MAUD), FT-IR |
| Histology | Toluidine blue, undecalcified sections ~50 μm (Donath & Breuner technique) |
| Outcomes | BIC (50×–200×), BAFO (100×) |
| Statistics | BIC/BAFO: Friedman test; IFM/Rietveld: ANOVA and t-test (P<0.05) |

## Results

**Surface characterization:**
- ACP rougher: Sa 5.18 ± 0.95 μm vs PSHA 3.22 ± 0.27 μm (P<0.03); Sq 6.35 vs 3.88 μm (P<0.02)
- PSHA crystalline composition: HA 71.3%, calcium pyrophosphate 23.0%, calcium phosphate 5.6%, CaO 0.1%
- ACP crystalline composition: HA 0.83%, calcium pyrophosphate 7.5%, calcium phosphate 1.3%, CaO 0.3% (essentially amorphous)
- FT-IR: PO4 peaks shared by both; CO3 groups (850–800 cm⁻¹) present only in ACP

**In vivo histomorphometry:**
- 6 weeks: intimate bone contact and woven bone in healing chambers — both surfaces
- 12 weeks: lamellar bone replacing woven bone in healing chambers — both surfaces
- BIC: no difference between PSHA and ACP at 6 or 12 weeks (P>0.86)
- BAFO: no difference between PSHA and ACP at 6 or 12 weeks (P>0.75)

**Key inference:** Significantly higher crystalline HA content (PSHA) and significantly higher roughness with carbonate chemistry (ACP) were both insufficient to produce detectable histomorphometric differences at static time points measured. Potential biomechanical differences (torque-to-fracture) were not tested and remain an open question.

## Related Papers

- [[implants/surface/yamada-2012-nanopolymorphic-hydroxyapatite-titanium-implant]] — nanopolymorphic HA coating on Ti implants; complements this study's plasma-spray HA characterization at the nanoscale
- [[implants/loading-protocol/arghami-2021-immediate-early-loading-hydroxyapatite-coated]] — clinical outcomes for HA-coated implants under early/immediate loading; applies the coating biology characterized here to clinical loading protocols
- [[implants/surface/witek-2019-osseodensification-trabecular-tantalum-implants-sheep]] — Witek et al. on novel implant surface/material interactions in sheep; same research group, comparable animal-model histomorphometric methodology
- [[implants/surface/smeets-2016-implant-surface-modifications-osseointegration]] — comprehensive review of implant surface modification strategies including CaP coatings; provides the broader clinical evidence context for this study's findings
