Repository: ezinternet/dentopedia

File: quartz/content/inlay/al-fodeh-2026-monolithic-zirconia-inlays-cement-aging.md
---
title: "Marginal and internal fit of contemporary monolithic zirconia inlays: Impact of resin cement, and thermomechanical aging"
authors: Rami Al Fodeh, Ziad N Al-Dwairi, Raneen Hijjawi, Nadin Al-Haj Husain, Muhanad Hatamleh
year: 2026
date: 2026-02-10
doi: 10.1016/j.jmbbm.2026.107369
source: al-fodeh-2026-monolithic-zirconia-inlays-cement-aging.md
category: [inlay]
evidence_level: in-vitro
pdf_path: /Users/oracleneo/llm-wiki/papers/al-fodeh-2026-monolithic-zirconia-inlays-cement-aging.pdf
pdf_filename: al-fodeh-2026-monolithic-zirconia-inlays-cement-aging.pdf
source_collection: external
tags: [monolithic-zirconia, inlay, marginal-fit, internal-fit, resin-cement, thermomechanical-aging, 3Y-TZP, 4Y-TZP, 5Y-TZP]
relations:
  - type: extends
    target: behera-2021-lithium-disilicate-vs-zirconia-inlays-1year
  - type: reinforces
    target: bomicke-2025-3ytzp-inlay-enamel-wear-5year
  - type: refines
    target: kwon-2026-self-adhesive-resin-cement-zirconia
---

## Three-line Summary

In-vitro 3-way factorial study (64 extracted maxillary premolars, MOD inlays; Trios 3 IOS → Ceramill CAD → 5-axis milling; n=8/subgroup) comparing zirconia material (4Y-TZP Zolid Gen-X vs 3Y/5Y-gradient IPS e.max ZirCAD Prime), resin cement (self-adhesive RelyX Unicem vs MDP-based Panavia F 2.0), and thermomechanical aging (24 h vs 1,200,000 cycles) on marginal and internal fit.

Zirconia material had no significant effect on marginal fit (both within 50–120 μm clinical range); cement choice significantly affected marginal gaps (RelyX occlusal 60.5 vs Panavia 71.2 μm, P=0.031; proximal 78.0 vs 89.8 μm, P=0.006), thermomechanical aging widened gaps significantly (+16.9 μm occlusal, P<0.001), and a significant Cement × Aging interaction showed Panavia degraded more under aging (+37.9%) than RelyX (+20.8%); internal fit was unaffected by any factor.

The clinical implication: when cementing monolithic zirconia MOD inlays, cement selection and long-term aging susceptibility matter more than zirconia generation — self-adhesive RelyX Unicem provides better marginal seal stability than MDP-based Panavia F 2.0.

## 세줄요약

인비트로 3방향 요인설계 (발거 상악 소구치 64개, MOD 인레이; Trios 3 IOS → Ceramill CAD → 5축 밀링; 군당 n=8): 지르코니아 재료(4Y-TZP Zolid Gen-X vs 3Y/5Y 그라디언트 IPS e.max ZirCAD Prime), 레진 시멘트(자가접착 RelyX Unicem vs MDP 기반 Panavia F 2.0), 열기계적 노화(24시간 vs 120만 사이클)가 변연·내면 적합도에 미치는 영향 비교.

지르코니아 재료는 변연 적합도에 유의한 영향 없음(두 재료 모두 50–120 μm 임상 허용 범위 내); 시멘트 종류가 변연 간격에 유의한 영향(RelyX 교합면 60.5 vs Panavia 71.2 μm, P=0.031; 인접면 78.0 vs 89.8 μm, P=0.006), 열기계적 노화로 변연 간격 유의하게 증가(교합면 +16.9 μm, P<0.001), Cement × Aging 상호작용 유의(Panavia 노화 후 변연간격 +37.9% vs RelyX +20.8%); 내면 적합도는 어떤 인자에도 영향 없음.

임상적 시사점: 단일구조 지르코니아 MOD 인레이 합착 시, 지르코니아 세대보다 시멘트 선택과 장기 노화 저항성이 더 중요하며 — 자가접착 RelyX Unicem이 MDP 기반 Panavia F 2.0보다 변연 밀폐 안정성 우수.

## Summary

This three-way factorial in-vitro study (J Mech Behav Biomed Mater 2026;177:107369) investigated whether zirconia generation, resin cement type, or thermomechanical aging drives the marginal and internal fit of monolithic zirconia MOD inlays. Sixty-four extracted maxillary premolars received standardized MOD inlay preparations and were assigned to two contemporary zirconia materials — Zolid Gen-X (4Y-TZP uniform color-gradient, 700-1000 MPa flexural strength, Amann Girrbach) and IPS e.max ZirCAD Prime (3Y-TZP/5Y-TZP strength-gradient, ~1200 MPa cervical, Ivoclar Vivadent) — each cemented with either self-adhesive RelyX Unicem or MDP-containing Panavia F 2.0, and either stored 37 °C/24 h or subjected to 1,200,000 dynamic loading cycles (50 N, 1.6 Hz) with thermocycling at 5/55 °C (representing ~5 years of mastication). Inlays were fabricated via Trios 3 IOS scan → Ceramill CAD software (50 μm design spacer) → 5-axis milling → sintering.

The central finding: zirconia material did not significantly affect marginal fit (occlusal P = 0.417; proximal P = 0.108) — both materials stayed within the clinically acceptable 50-120 μm band. However, cement choice and aging both had significant independent effects on marginal gap. RelyX Unicem consistently produced smaller marginal gaps than Panavia F 2.0. Thermomechanical aging significantly widened gaps for all groups. A significant Cement × Aging interaction (occlusal P = 0.008) showed Panavia degraded more under aging (+37.9% gap increase) than RelyX (+20.8%). Internal fit exceeded the conventionally cited 50-100 μm ideal range but was uniform across all factors; adjusting for the 50 μm design spacer reduces actual cement thickness to 77.4 μm (Zolid Gen-X) and 98.1 μm (IPS e.max ZirCAD Prime), both within acceptable limits.

## Key Contributions

- **Zirconia generation is not the decisive fit variable**: no significant marginal-fit difference between 4Y-TZP and 3Y/5Y-gradient zirconia inlays under identical CAD/CAM fabrication conditions.
- **Cement choice matters for marginal seal**: self-adhesive RelyX Unicem outperformed MDP-based Panavia F 2.0 at both occlusal and proximal margins; attributed to Panavia's higher polymerization shrinkage generating residual stress at the margins.
- **Aging degrades marginal fit, not internal fit**: 1.2M-cycle thermomechanical aging significantly increased marginal gaps across all groups, while internal fit remained stable — decoupling the two fit endpoints.
- **Differential cement aging susceptibility**: Panavia showed greater marginal degradation under thermomechanical stress than RelyX (Cement × Aging interaction P = 0.008), indicating clinically relevant long-term performance differences between cement types.
- **Internal fit values above ideal but correctable by spacer accounting**: raw internal fit (127-148 μm) appeared elevated, but subtracting the 50 μm CAD spacer yields actual cement thicknesses within the 50-100 μm recommended range.

## Methodology

- **Design**: in-vitro, 3-way factorial (material × cement × aging), n=64 caries-free extracted maxillary premolars, MOD inlay preps by one operator; n=8 per subgroup.
- **Preparations**: standardized MOD (2 mm isthmus, 2 mm occlusal reduction, proximal box 2-2.5 mm, gingival floor 1 mm above CEJ, 6-10° convergence); verified with silicone indices.
- **CAD/CAM**: Trios 3 IOS → Ceramill software (50 μm virtual spacer) → Ceramill Motion 2 five-axis milling → sintered per manufacturer.
- **Material arm**: Zolid Gen-X 4Y-TZP (n=32) vs IPS e.max ZirCAD Prime 3Y/5Y gradient (n=32).
- **Cement arm**: RelyX Unicem self-adhesive (n=16/material) vs Panavia F 2.0 (n=16/material); all preceded by Z-PRIME Plus primer and 15 s selective enamel etching; cemented at 10 N for 5 min.
- **Aging arm**: 37 °C/24 hr control (n=8/subgroup) vs 1,200,000 cycles 50 N 1.6 Hz + thermocycling 5/55 °C (n=8/subgroup).
- **Marginal fit measurement**: stereomicroscope 20× at 20 locations (6 occlusal, 7 mesial, 7 distal); pre-marked reference points for reproducibility in aged specimens.
- **Internal fit measurement**: mesiodistal sectioning (IsoMet Low Speed; 15HC Diamond blade) → gold-palladium sputter-coating → SEM 200× at 7 anatomical locations (N-T: gingival floor, axiogingival, axiopulpal for mesial/distal boxes; Q: pulpal floor midpoint).
- **Statistics**: Kolmogorov-Smirnov + Shapiro-Wilk normality → three-way ANOVA + Tukey post-hoc, α = 0.05, SPSS v29.

## Results

**Marginal fit — occlusal surface (μm)**

| Subgroup | Control | Aged |
|---|---|---|
| Zolid Gen-X + Panavia | 59.31 ± 26.51 | 84.3 ± 20.96 |
| Zolid Gen-X + RelyX | 58.23 ± 16.37 | 53.90 ± 7.38 |
| IPS e.max ZirCAD Prime + Panavia | 53.03 ± 22.18 | 88.17 ± 20.94 |
| IPS e.max ZirCAD Prime + RelyX | 59.23 ± 17.13 | 70.85 ± 16.26 |

**Marginal fit — proximal surfaces (μm)**

| Subgroup | Control | Aged |
|---|---|---|
| Zolid Gen-X + Panavia | 85.89 ± 11.63 | 92.67 ± 12.99 |
| Zolid Gen-X + RelyX | 61.72 ± 9.54 | 81.60 ± 8.60 |
| IPS e.max ZirCAD Prime + Panavia | 75.42 ± 29.52 | 105.22 ± 22.72 |
| IPS e.max ZirCAD Prime + RelyX | 75.39 ± 17.69 | 93.11 ± 7.70 |

**Internal fit (μm)**

| Subgroup | Control | Aged |
|---|---|---|
| Zolid Gen-X + Panavia | 132.00 ± 62.26 | 143.74 ± 62.21 |
| Zolid Gen-X + RelyX | 121.79 ± 17.76 | 111.95 ± 52.20 |
| IPS e.max ZirCAD Prime + Panavia | 157.11 ± 73.56 | 127.33 ± 82.07 |
| IPS e.max ZirCAD Prime + RelyX | 163.16 ± 25.89 | 144.88 ± 21.04 |

**Three-way ANOVA summary**

| Factor | Occlusal marginal (P) | Proximal marginal (P) | Internal fit (P) |
|---|---|---|---|
| Zirconia material | 0.417 | 0.108 | 0.136 |
| Resin cement | **0.031** | **0.006** | 0.739 |
| Aging | **<0.001** | **<0.001** | 0.403 |
| Cement × Aging | **0.008** | 0.951 | 0.855 |
| 3-way interaction | 0.771 | 0.137 | 0.549 |

**Key quantitative takeaways**
- Marginal gaps: all mean values within clinically acceptable 50-120 μm range regardless of material, cement, or aging.
- Cement effect (marginal): RelyX mean occlusal 60.5 ± 15.47 μm vs Panavia 71.16 ± 26.59 μm; RelyX proximal 77.96 ± 15.93 μm vs Panavia 89.80 ± 22.42 μm.
- Aging effect (marginal): occlusal 57.4 → 74.3 μm (+16.9 μm); proximal 74.6 → 93.2 μm (+18.6 μm).
- Cement × Aging differential: Panavia occlusal gap +21.1 μm (37.9%); RelyX +12.3 μm (20.8%) after aging.
- Internal fit regional variation (P < 0.001): axiogingival angles ~175 ± 42 μm (highest); axiopulpal angles ~121 ± 38 μm (lowest).
- Actual cement thickness (after -50 μm spacer): Zolid Gen-X ~77.4 μm; IPS e.max ZirCAD Prime ~98.1 μm — both within 50-100 μm target.

## Related Papers

- [[inlay/behera-2021-lithium-disilicate-vs-zirconia-inlays-1year]] — 1-year clinical comparison of lithium disilicate vs zirconia inlays; this bench study extends the marginal-adaptation question with controlled cement and aging factors.
- [[inlay/bomicke-2025-3ytzp-inlay-enamel-wear-5year]] — 5-year clinical data on 3Y-TZP inlays; reinforced here at the bench-fit level.
- [[dental-materials/zirconia/kwon-2026-self-adhesive-resin-cement-zirconia]] — self-adhesive resin cement bonding to zirconia; refines the cement-choice signal (RelyX self-adhesive vs Panavia MDP).
- [[inlay/lim-2023-milled-vs-3d-printed-inlays-accuracy]] — fabrication-route effect on inlay accuracy; complementary fit-determinant evidence.
