Repository: ezinternet/dentopedia

File: quartz/content/overviews/implant-supported-prosthesis-ceramic-material-selection-overview.md
---
title: "Implant-Supported Prosthesis Ceramic Material Selection — Survival, Fatigue, and Decision Framework"
type: synthesis
category: [overviews]
date: 2026-07-03
evidence_level: synthesis
source_papers:
  - wiki/dental-materials/zirconia/le-2023-three-types-all-ceramic-posterior-3year-rct.md
  - wiki/prosthetic-materials/pjetursson-2023-implant-fdp-material-design-outcomes-sr-ma.md
  - wiki/dental-materials/zirconia/talmazov-2020-fea-one-piece-zirconia-implant-anterior.md
  - wiki/inlay/spitznagel-2025-multilayer-zirconia-partial-coverage-fatigue.md
  - wiki/inlay/comba-2022-post-fatigue-fracture-resistance-lithium-disilicate.md
tags: [zirconia, lithium-disilicate, implant-fdp, ceramic-selection, fatigue, fea, monolithic, veneered, chipping, synthesis]
---

## 한국어 핵심요약

> [!summary] 한국어 핵심요약
> - 핵심 명제: 임플란트 지지 보철물의 세라믹 **상부구조(superstructure)** 재료 선택은 (1) 생존율은 재료 간 대체로 동등, (2) 진짜 차이는 파절/칩핑 양상에 있고, (3) 그 양상은 재료과학(피로거동·응력분포)으로 설명된다는 3단 논리로 정리된다. 이 페이지는 임플란트 **고정체(fixture)** 재료([[overviews/zirconia-implant-clinical-outcomes]])나 일반 재료 결정([[overviews/prosthetic-materials-decision-ladder]])이 아니라, **임플란트 위에 올라가는 세라믹 상부구조 자체의 재료 선택**을 다룬다.
> - 출발점(Pjetursson 2023 SR+MA, 32편, 후방부 임플란트 다단위 FDP): PFM 98.3%·베니어 지르코니아 97.5%·단일체/미세베니어 지르코니아 98.9%·리튬디실리케이트(LDS) 97.0% — 3년 생존율 전 재료군 통계적 동등. 단, **베니어 지르코니아 FDP가 칩핑·파절률 유의하게 높음(p<0.01)** — 코어 강도와 무관하게 베니어 층 자체가 약점.
> - Le 2023 RCT(다기관, n=71, 84 crowns, 3년)로 단관 수준에서 재확인: 고투명 지르코니아(ZC)·ZC+부분베니어(ZC-V)·LDS 세 재료 생존율 98.8% 동등, **파절 0건** — 후방부 단관에서 5Y급 고투명 지르코니아도 3년까지 안전.
> - Talmazov 2020 FEA(일체형 지르코니아 vs 티타늄 임플란트, 전치부 3개 시나리오)로 "왜 재료가 응력을 다르게 분산하는가"의 기전을 제공: 지르코니아(탄성계수 ~200 GPa)가 티타늄(~110 GPa)보다 순측-치경부 피질골 von Mises 응력을 유의하게 낮춤(치유 소켓·골폭감소 모델, p<0.05) — 단, 이식 소켓 모델에서는 피질골 차이 없음(이식재에는 지르코니아가 여전히 유리).
> - Spitznagel 2025(in-vitro 피로, n=72, multilayer 4Y/5Y 지르코니아 어금니 수복물)로 "두께 vs 형태" 교차작용을 정량화: 0.5mm 초박형에서는 부분피개(PCR)가 크라운을 압도(2047 vs 695N, p<0.001), 1.0mm는 동등, 1.5mm는 크라운 우위(3503 vs 2777N, p=0.005) — **크라운은 반드시 ≥1.0mm 필요**, PCR은 전 두께에서 안전.
> - Comba 2022(in-vitro 피로, n=84 근관치료 대구치)로 재료×준비형태 교차비교: 오버레이(1.6mm)는 접착크라운(2.0mm)의 유효 대안, 교합면비니어(1.2mm)는 열위(p=0.042); LDS가 PICN보다 정적 파절강도 우수(p=0.0002)하나 PICN은 주기하중에서 재난성 파절 0건 — 강도와 피로내구성은 다른 축.
> - 임상 결정 프레임 — 전치부 단관: 고투명 지르코니아(5Y) 또는 LDS 둘 다 안전(Le 2023 파절 0). 심미 우선이면 LDS/4Y-PSZ, 저작력 우려 시 5Y-ZC.
> - 임상 결정 프레임 — 후방부 다단위 FDP: 단일체(모놀리식) 지르코니아 1차 선택 — 생존 최고(98.9%)이자 칩핑 최저. 베니어 디자인은 심미가 절대적으로 필요한 경우만, 칩핑 위험 counseling 필수.
> - 임상 결정 프레임 — 초박형/최소침습 후방 수복(0.5–1.0mm): 크라운 대신 부분피개(PCR/veneer/overlay) 우선 — 두께가 제한적일 때 기계적으로 더 안전. 크라운 형태를 쓸 거면 최소 1.0mm 확보.
> - 임상 결정 프레임 — 캔틸레버/디자인: Pjetursson 2023에서 pontic FDP vs splinted crown 생존·합병증 차이 없음 — 디자인 자유도 있음, 재료 선택이 우선 변수.
> - 근거 한계: 모든 소스 3년 이하 관찰(Le, Pjetursson) 또는 in-vitro/FEA(Talmazov, Spitznagel, Comba) — 5–10년 임상 파절 분화 데이터 부재, in-vitro 피로시험은 실제 구강 열/화학적 노화를 완전히 재현 못함.

## Three-line Summary

Synthesis of 5 papers (Pjetursson 2023 SR+MA, Le 2023 RCT, Talmazov 2020 FEA, Spitznagel 2025 fatigue, Comba 2022 fatigue): implant-supported ceramic superstructure survival is broadly material-agnostic at 3 years (PFM 98.3%, veneered Zr 97.5%, monolithic Zr 98.9%, lithium disilicate 97.0%; Pjetursson 2023, 32 studies), while complication type is strongly material- and design-dependent — veneered zirconia FDPs show significantly more ceramic fracture/chipping than monolithic designs (p<0.01).

Ultrathin restorations (0.5 mm) survive far better as partial-coverage restorations (PCR) than as full crowns (2047 vs 695 N, p<0.001); at ≥1.0 mm they are equivalent; crown form requires a minimum 1.0 mm thickness (Spitznagel 2025 fatigue, multilayer 4Y/5Y zirconia, n=72).

Monolithic zirconia (higher elastic modulus ~200 GPa) reduces peri-implant cortical bone von Mises stress compared to titanium implants in non-grafted anterior models (Talmazov 2020 FEA); lithium disilicate exceeds polymer-infiltrated ceramic network (PICN) in static fracture strength (p=0.0002), but PICN yields zero catastrophic fatigue fractures, confirming that static strength and fatigue durability are independent axes (Comba 2022).

## 세줄요약

임플란트 상부구조 세라믹 재료 선택 5편 종합(Pjetursson 2023 SR+MA, Le 2023 RCT, Talmazov FEA, Spitznagel 피로, Comba 피로): 3년 생존율은 재료 간 대체로 동등(PFM 98.3%, 베니어 Zr 97.5%, 단일체 Zr 98.9%, LDS 97.0%)이나 합병증 유형은 재료·형태 의존적 — 베니어 지르코니아 FDP가 단일체 대비 파절·칩핑 유의하게 높음(p<0.01).

초박형(0.5 mm)에서는 부분피개(PCR)가 풀크라운보다 피로강도 압도(2047 vs 695 N, p<0.001); 1.0 mm에서 동등; 크라운 형태는 최소 1.0 mm 확보 필요(Spitznagel 2025, multilayer 4Y/5Y Zr, n=72).

단일체 지르코니아(탄성계수 ~200 GPa)는 비이식 전치부에서 티타늄 대비 치경부 피질골 응력을 유의하게 낮춤(Talmazov 2020 FEA); LDS가 PICN보다 정적 파절강도 우수(p=0.0002)이나 PICN은 주기하중에서 재난성 파절 0건 — 정적 강도와 피로내구성은 별개 축(Comba 2022).

## Summary

This overview addresses a distinct angle from the wiki's existing zirconia/prosthetic overviews: not the implant *fixture* material ([[overviews/zirconia-implant-clinical-outcomes]]) and not general crown/bridge/attachment decisions ([[overviews/prosthetic-materials-decision-ladder]]), but the **ceramic superstructure material and geometry choice specifically on implant-supported prostheses** — all-ceramic crown types, zirconia FDP design (monolithic vs veneered), and the fatigue/biomechanical reasoning behind observed clinical failure patterns.

The synthesis follows a three-tier logic:

1. **Outcomes anchor** (Pjetursson 2023 SR+MA) establishes which materials/designs have the best survival and complication data for implant-supported multi-unit FDPs.
2. **Head-to-head confirmation** (Le 2023 RCT) validates the same material-equivalence pattern at the single-crown level, in a controlled multicenter trial.
3. **Mechanistic explanation** (Talmazov 2020 FEA, Spitznagel 2025 fatigue, Comba 2022 fatigue) supplies the material-science reasoning for *why* these clinical patterns occur — stress distribution in one-piece zirconia implants, thickness×design fatigue interactions in multilayer zirconia, and post-fatigue fracture resistance differences between lithium disilicate and polymer-infiltrated ceramic.

## Tier 1 — Outcomes Anchor: Pjetursson 2023 SR+MA (Implant-Supported Multi-Unit FDP)

Pjetursson et al. (2023, *Clin Oral Implants Res*, 32 studies/42 arms) is the highest-evidence-weight source in this synthesis for implant-supported FDP material selection. Using the Pjetursson group's robust Poisson regression model, pooled 3-year survival was:

| Material | 3-year Survival | 95% CI |
|---|---|---|
| PFM iFDP | 98.3% | 95.6–99.3% |
| Veneered zirconia iFDP | 97.5% | 95.5–98.7% |
| Monolithic/micro-veneered Zr iFDP | **98.9%** | 96.8–99.6% |
| Lithium disilicate iFDP | 97.0% | 84.8–99.9% |

No pairwise comparison reached statistical significance — **survival alone does not differentiate these materials at 3 years**. The clinically actionable finding is elsewhere: **veneered zirconia FDPs showed significantly more ceramic chipping and fracture than monolithic/micro-veneered designs (p<0.01)**, with veneered zirconia carrying the highest fracture rate of any group despite having comparable survival. Design (FDP-with-pontic vs implant-splinted-crown) showed no significant difference in survival (98.3% vs 99.1%) or complications — so pontic vs cantilever/splinted design choice is not itself a material-selection driver.

**Takeaway**: at the multi-unit implant FDP level, monolithic zirconia is the material of first choice — it matches or exceeds PFM/LDS survival while avoiding the chipping penalty that veneered zirconia specifically incurs.

## Tier 2 — Head-to-Head Confirmation: Le 2023 RCT (Single Posterior Crowns)

Le et al. (2023) provide the tooth-supported (not implant-supported, but directly comparable ceramic-selection evidence) 3-arm multicenter RCT — high-translucency monolithic zirconia (ZC, likely 5Y-PSZ), ZC with partial buccal veneer (ZC-V), and lithium disilicate (LDS), n=71 patients / 84 crowns at 3 years.

**Result**: 98.8% combined survival, **zero fractures in any group** — including the partial-veneer ZC-V arm. This reinforces the Pjetursson pattern at the single-crown scale: even a partially veneered high-translucency zirconia crown can survive fracture-free through 3 years, suggesting the *implant-FDP*-level veneered-chipping signal is more about multi-unit flexural loading and connector stress than a universal indictment of any veneer. Marginal integrity, surface, and anatomical form showed no between-group differences; patients rated esthetics more favorably than clinicians across all three materials.

**Synthesis point**: Pjetursson (implant FDP, multi-unit) shows veneered zirconia has an elevated *chipping* risk specifically in multi-unit prostheses; Le (tooth-supported, single crown) shows a partial-veneer design can still be fracture-free at the single-unit level. Read together, the risk of veneer failure scales with span/complexity, not simply with the presence of a veneer layer.

## Tier 3 — Mechanistic Explanation

### 3a. Why stiffness matters: Talmazov 2020 FEA (one-piece zirconia vs titanium)

Talmazov's FEA modeled one-piece zirconia (Y-TZP, ~200 GPa elastic modulus) vs titanium (Ti-6Al-4V, ~110 GPa) implants in three CBCT-derived anterior maxillary scenarios — healed socket (HS), reduced bone width (RB), and grafted extraction socket (EG) — under 200N axial + 178N oblique loading.

| Model | Region | Zir vs Ti | Significance |
|---|---|---|---|
| HS | Labial-cervical cortical | Zir < Ti | p < 0.05 |
| RB | Labial-cervical cortical | Zir < Ti | p < 0.05 |
| EG | Labial-cervical cortical | No difference | NS |
| EG | Graft material | Zir < Ti | p < 0.05 |

Mechanistically: titanium's lower stiffness deforms more under load, transducing more force into the surrounding cortical bone; zirconia's higher stiffness absorbs load internally, reducing peri-implant bone overloading — in scenarios where bone is intact or grafted. This is not superstructure ceramic per se (it studies a one-piece zirconia *implant*), but it establishes the biomechanical principle that underlies why **higher-modulus ceramic materials (zirconia >> lithium disilicate in stiffness) redistribute occlusal load differently through the prosthesis-abutment-bone complex** — the same stiffness logic that determines whether a monolithic zirconia FDP or a bilayer veneered design concentrates stress at the weakest interface (the veneer-core bond).

### 3b. Why thickness and geometry interact: Spitznagel 2025 fatigue (multilayer zirconia, crown vs partial-coverage)

Spitznagel's in-vitro fatigue study (n=72, composition-gradient 4Y/5Y-PSZ multilayer zirconia molar restorations) is the clearest mechanistic demonstration in this synthesis of a **crossed design×thickness interaction** — directly relevant to selecting crown vs partial-coverage (PCR) geometry for thin-section implant-supported restorations (e.g., limited interocclusal space cases common around implants):

| Group | Thickness (occl/bucc) | Mean failure load (N) |
|---|---|---|
| C-1.5 (crown) | 1.5/0.8 mm | 3503 |
| PCR-1.5 | 1.5/0.8 mm | 2777 |
| PCR-0.5 | 0.5/0.4 mm | 2047 |
| PCR-1.0 | 1.0/0.6 mm | 2018 |
| C-1.0 (crown) | 1.0/0.6 mm | 1957 |
| C-0.5 (crown) | 0.5/0.4 mm | **695** (near parafunctional ceiling) |

At 0.5mm, PCR dramatically outperforms the crown (2047 vs 695N, p<0.001) — the crown's full-coverage geometry at ultrathin section concentrates stress and fails catastrophically (Type IV longitudinal fracture), while the PCR's non-retentive partial design fails more benignly (Type III combined ceramic+substrate). At 1.5mm the relationship reverses (crown 3503 > PCR 2777N, p=0.005) — once ceramic bulk is sufficient, full-coverage geometry becomes an advantage. All specimens survived 1.2M fatigue cycles (~5 years simulated) regardless of design.

**Clinical translation for implant prostheses**: where interocclusal or restorative space is restricted (a frequent implant scenario, especially screw-retained designs with access-channel constraints reducing effective ceramic bulk), a partial-coverage/monolithic-veneer geometry is mechanically safer than forcing a full-crown contour at <1.0mm. Full-coverage crown geometry should not be used below 1.0mm.

### 3c. Why material and preparation both matter, independently: Comba 2022 fatigue (lithium disilicate vs PICN)

Comba's in-vitro study (n=84 endodontically-treated molars, 2×3 factorial: material × preparation design) isolates material choice from geometry choice as two independent, additive variables (interaction p=0.8218, NS):

| Preparation | PICN (N) | LDS (N) |
|---|---|---|
| Occlusal veneer (1.2mm) | 1806.6 ± 270.1 | 2029.5 ± 295.3 |
| Overlay (1.6mm) | 1726.9 ± 301.1 | 2059.5 ± 308.0 |
| Adhesive crown (2.0mm) | 1555.4 ± 393.9 | 1859.2 ± 232.0 |

LDS significantly outperformed PICN on static post-fatigue fracture load (p=0.0002) — consistent with LDS's higher flexural strength as a lithium-disilicate glass-ceramic vs. PICN's lower-modulus polymer-ceramic hybrid. But PICN showed **zero catastrophic failures during cyclic loading**, while the LDS adhesive-crown group had one core fracture — meaning static strength and fatigue tolerance are not the same axis, and material selection should weigh both. Preparation design also mattered independently: overlay (1.6mm) was statistically equivalent to full adhesive crown (2.0mm), while the more minimal occlusal veneer (1.2mm) was significantly weaker (p=0.042) — a design threshold effect echoing Spitznagel's thickness finding, but here specifically flagging that endodontically-treated (structurally compromised) teeth need at least overlay-level coverage, not minimal veneers.

**Relevance to implant prostheses**: while Comba studies tooth-supported ETT restorations rather than implant-supported ones, the material/design decoupling directly informs implant-adjacent restorative choices (e.g., an implant-supported overlay/onlay-type superstructure, or restoring an adjacent ETT abutment tooth in a mixed implant-tooth-supported prosthesis) — LDS for peak static load resistance, PICN where cyclic/parafunctional resilience is prioritized over peak strength, and a minimum of overlay-level coverage rather than minimal veneers when structural loss is significant.

## Integrated Material-Selection Decision Framework

| Clinical scenario | First-choice material/design | Rationale (this synthesis) |
|---|---|---|
| Anterior single implant crown, esthetic priority | High-translucency zirconia (5Y-ZC) or LDS | Le 2023: both fracture-free at 3y; patient-rated esthetics favorable for both |
| Anterior implant, intact/reduced bone (non-grafted) | Higher-modulus material (zirconia-based restoration/abutment complex) | Talmazov FEA: higher elastic modulus reduces labial-cervical cortical stress (p<0.05) in HS/RB models |
| Anterior implant, grafted extraction socket | Material choice less critical for cortical bone stress (NS); zirconia still favors graft protection | Talmazov FEA: no cortical-bone difference in EG model, but Zir < Ti stress on graft (p<0.05) |
| Posterior implant-supported multi-unit FDP | Monolithic (or micro-veneered) zirconia | Pjetursson 2023: highest survival (98.9%) + lowest chipping vs veneered (p<0.01) |
| Posterior implant FDP where full veneering is esthetically required | Veneered zirconia acceptable but counsel chipping risk | Pjetursson 2023: survival equivalent (97.5%) but significantly higher fracture/chipping rate |
| FDP design: pontic vs splinted/cantilever | Either — design does not drive material selection | Pjetursson 2023: no significant survival/complication difference by design |
| Restricted interocclusal space (<1.0mm ceramic bulk) | Partial-coverage/non-retentive design over full crown | Spitznagel 2025: PCR ≫ crown at 0.5mm (2047 vs 695N, p<0.001); crown needs ≥1.0mm |
| Adequate space (≥1.5mm ceramic bulk) | Full-coverage crown geometry | Spitznagel 2025: crown > PCR at 1.5mm (3503 vs 2777N, p=0.005) |
| Structurally compromised abutment tooth (adjacent to implant prosthesis) needing minimally invasive restoration | Overlay (≥1.6mm), not minimal occlusal veneer | Comba 2022: overlay ≈ adhesive crown; veneer significantly weaker (p=0.042) in ETT |
| Peak static load priority (heavy occlusion, parafunction) | Lithium disilicate over PICN | Comba 2022: LDS > PICN static fracture load (p=0.0002) |
| Cyclic/fatigue resilience priority, catastrophic-failure avoidance | PICN as an alternative consideration | Comba 2022: PICN had zero catastrophic cyclic failures vs 1 LDS core fracture |

## Evidence Map

| Paper | Design | n | Key Finding | Confidence |
|---|---|---|---|---|
| Pjetursson 2023 | SR+MA | 32 studies/42 arms | 3y survival PFM 98.3%/veneered Zr 97.5%/monolithic Zr 98.9%/LDS 97.0% (NS); veneered chipping >> monolithic (p<0.01) | sr+ma |
| Le 2023 | RCT (multicenter) | 71 pts / 84 crowns | ZC/ZC-V/LDS posterior crowns: 98.8% survival, 0 fractures, all groups | rct |
| Talmazov 2020 | FEA (in-vitro) | 3 CBCT-derived models | Zir < Ti labial-cervical cortical stress in HS/RB (p<0.05); NS in EG cortical bone, Zir favors graft (p<0.05) | in-vitro |
| Spitznagel 2025 | In-vitro fatigue + SLF | 72 restorations | Crossed thickness×design interaction: PCR ≫ crown at 0.5mm, equal at 1.0mm, crown > PCR at 1.5mm | in-vitro |
| Comba 2022 | In-vitro fatigue + fracture | 84 ETT molars | Overlay ≈ adhesive crown; veneer inferior (p=0.042); LDS > PICN static load (p=0.0002); PICN better cyclic tolerance | in-vitro |

## Gaps & Future Research

- All five sources cap out at 3 years (clinical: Le, Pjetursson) or are in-vitro/FEA proxies (Talmazov, Spitznagel, Comba) — none report 5–10 year implant-supported ceramic superstructure fracture differentiation, which is precisely where material differences are expected to diverge (per Pjetursson's own stated limitation).
- No study in this set directly fatigue-tests implant-supported (vs tooth-supported) monolithic zirconia crowns/FDPs under the same thickness-gradient protocol as Spitznagel — the thickness×design interaction is established for tooth-borne molar restorations but not confirmed for the implant-abutment-crown assembly specifically, where screw-access channels further reduce effective ceramic bulk in some designs.
- Talmazov's FEA assumes 100% osseointegration and isotropic bone — no micromotion, no long-term remodeling; cannot be extrapolated to superstructure material choice directly, only to the general stiffness-transduction principle.
- No head-to-head in this set directly compares lithium disilicate vs zirconia implant-supported multi-unit FDPs under standardized fatigue protocols with implant-specific loading (off-axis, screw-access-channel geometry).
- PICN's favorable cyclic-fatigue profile (Comba 2022) has not been tested in an implant-supported multi-unit FDP context — current PICN evidence for implant superstructures is essentially absent from this synthesis.

## Related Papers

- [[dental-materials/zirconia/le-2023-three-types-all-ceramic-posterior-3year-rct]] — 3-arm RCT, tooth-supported posterior crowns, ZC/ZC-V/LDS equivalence
- [[prosthetic-materials/pjetursson-2023-implant-fdp-material-design-outcomes-sr-ma]] — SR+MA outcomes anchor, implant-supported multi-unit FDP material/design
- [[dental-materials/zirconia/talmazov-2020-fea-one-piece-zirconia-implant-anterior]] — FEA mechanistic basis for stiffness-dependent peri-implant bone stress
- [[inlay/spitznagel-2025-multilayer-zirconia-partial-coverage-fatigue]] — thickness×design fatigue interaction, multilayer zirconia
- [[inlay/comba-2022-post-fatigue-fracture-resistance-lithium-disilicate]] — material×preparation-design fatigue, LDS vs PICN

### Related overviews

- [[overviews/zirconia-implant-clinical-outcomes]] — sibling overview on the implant **fixture** material (zirconia vs titanium implants); distinct from this superstructure-focused page
- [[overviews/prosthetic-materials-decision-ladder]] — general crown/bridge/screw-vs-cement/overdenture decision framework; this page is a deep-dive on the specific implant-superstructure ceramic-selection angle referenced there under Axis 1

File: quartz/content/overviews/resin-polymerization-shrinkage-stress-overview.md
---
title: "Polymerization Shrinkage Stress in Direct Composites — Monomer Chemistry, Bulk-Fill Kinetics & Fiber Reinforcement (복합레진 중합수축응력 종합)"
authors: Synthesis
year: 2026
date: 2026-06-27
source: overview
category: [overviews]
evidence_level: synthesis
source_collection: synthesis
tags: [resin, shrinkage-stress, low-shrinkage, bulk-fill]
---

> [!summary] 한국어 핵심요약
>
> - **핵심 메시지**: 직접 복합레진의 변연 실패(marginal failure)·법랑질 균열·이차우식의 뿌리는 **중합수축응력 (polymerization shrinkage stress)** 이다. 학계는 이를 세 갈래 — ①단량체 화학(monomer chemistry), ②충전·경화 전략(placement/cure), ③구조 보강(structural reinforcement) — 으로 공격한다.
> - **① 단량체 화학 (저수축, low-shrinkage)**: Bis-GMA/TEGDMA 기질에 폴리우레탄 디메타크릴레이트 (Polyurethane Dimethacrylate, PU-MA) 20 wt% + 글래스 플레이크 충전으로 부피수축 1.35% 달성, 노화 후 물성 안정 (Feng 2024); **티올-엔 단계성장중합 (thiol-ene step-growth)** 으로 gel point를 늦춰 수축응력↓ + 불소화(fluorination)로 세균부착↓ → 미세누출↓·이차우식↓ (He 2026).
> - **② 충전·경화 전략 (벌크필, bulk-fill)**: 3초 초고조사(>3000 mW/cm²)는 수축 strain은 약간↓이나 stress는 약간↑ — **network mobility 감소로 flow 기반 응력완화가 막히기 때문**; AFCT (addition-fragmentation chain transfer) 첨가제는 고조사에서도 응력을 낮춘다 (Algamaiah 2021).
> - **벌크필 기전**: 벌크필 종류 간 수축은 대체로 비슷하고 **충전율 (filler wt%)** 이 수축·파괴인성 (fracture toughness, K_IC)을 좌우; sonication·예열(preheating)은 흐름성만 개선하고 수축·인성 손해 없음 (Yang 2022).
> - **③ 구조 보강 (단섬유강화, SFRC)**: 심하게 undermine된 대형 MOD에서 중합수축응력이 직접수복의 **67–83%에 >3 mm 법랑질 균열**을 유발; **단섬유강화복합재 (Short-Fiber-Reinforced Composite, SFRC) base + CAD/CAM 인레이(최저 V-factor)** 는 균열 거의 0·최고 생존율·복구 가능(reparable) 실패 (Magne 2023).
> - **측정법 caveat**: 동일 재료라도 photoelastic 법(6.4–13.4 MPa)이 contraction-force 법(1.2–4.8 MPa)보다 **수 배 높은** 수축응력 값을 준다 — 두 방법은 강하게 상관(r=0.8)하므로 순위는 보존되나 **논문 간 절대 MPa 비교 금지** (Szczesio-Wlodarczyk 2024).
> - **결정적 통찰 (dark-cure)**: 수축응력의 대부분은 vitrification 도중·이후(이른바 "dark-cure")에 발생 → soft-start/느린 경화는 임상적 전환율에서 응력을 충분히 완화하지 못한다 (Algamaiah 2021, Magne 2023).
> - **자가접착 플로어블 (self-adhesive flowable)**: 통상형 플로어블이 미세경도 최고이고, 자가접착형은 일단계 적용 대가로 물성이 낮으며 세균부착은 표면조도가 아닌 **레진 매트릭스·필러 성분**에 좌우 (Yeloglu-Akbuar 2026).
> - **공통 분모**: 5개 기전 모두 수축응력을 **단량체(분자)·경화(network)·구조(V-factor)** 어느 한 단계에서 줄이는 것 — 어느 한 갈래도 단독으로 응력을 0으로 만들지 못한다.
> - **임상 결론**: 대형 와동일수록 ①저수축 재료 또는 ②인레이(낮은 V-factor)로 수축 부피를 줄이고, ③SFRC base로 균열을 분산하며, 경화 protocol 조정만으로 응력 문제를 해결했다고 착각하지 말 것 — 실패가 일어나더라도 **복구 가능한 양상**으로 설계하는 것이 핵심.

## Three-line Summary

Synthesis of 7 composite-resin bench/animal studies across three attack fronts: monomer chemistry (PUDMA 1.35% volumetric shrinkage [Feng 2024]; fluorinated thiol-ene step-growth lowering stress + microleakage [He 2026]), placement/cure strategy (ultra-rapid high-irradiance trades strain↓ for stress↑ but AFCT lowers stress [Algamaiah 2021]; filler wt% governs bulk-fill shrinkage and toughness [Yang 2022]), and structural reinforcement (SFRC base + CAD/CAM inlay cuts shrinkage-induced enamel cracks from 67–83% to ~0% via the lowest V-factor [Magne 2023]).

A measurement-method caveat explains why stress values cannot be compared across studies: photoelastic 6.4–13.4 MPa vs contraction-force 1.2–4.8 MPa for identical materials, r=0.8 — rankings transfer, absolute values do not (Szczesio-Wlodarczyk 2024).

Clinical bottom line: no single fix exists for shrinkage stress; reduce it at the monomer, avoid amplifying it at the cure, and in large cavities reduce the shrinking volume structurally — for large MOD restorations with undermined cusps, SFRC base plus CAD/CAM inlay is the combination that prevents enamel fracture and produces reparable failure modes.

## 세줄요약

복합레진 벤치/동물 연구 7편 — 중합수축응력이 변연 실패의 뿌리이며 ①단량체 화학(PU-MA 부피수축 1.35% [Feng 2024], 불소화 thiol-ene으로 응력·미세누출↓ [He 2026]), ②충전·경화(초고조사는 strain↓/stress↑이나 AFCT가 응력↓ [Algamaiah 2021], 충전율이 수축·인성 좌우 [Yang 2022]), ③구조보강(SFRC base+CAD/CAM 인레이로 법랑질 균열 67–83%→~0%, 최저 V-factor [Magne 2023]) 세 갈래로 공격한다.

측정법이 절대치를 수 배 달리 보고(photoelastic 6.4–13.4 vs contraction-force 1.2–4.8 MPa, r=0.8 [Szczesio-Wlodarczyk 2024])하므로 논문 간 MPa 비교 금지 — 순위는 보존되나 절대값은 아님.

임상 결론: 대형 와동일수록 ①저수축 재료 또는 ②인레이(낮은 V-factor)로 수축 부피를 줄이고 ③SFRC base로 균열을 분산할 것; 단독 경화 프로토콜 조정으로 응력 문제를 해결했다는 착각은 금물.

## Summary

Direct composite restorations fail at the margin: microleakage, recurrent (secondary) caries, post-operative sensitivity, cuspal deflection, and — in large cavities — enamel cracking. The common upstream cause is **polymerization shrinkage stress**: as methacrylate monomers convert to polymer, the material contracts (~1.5–3% by volume); once the material is bonded and vitrified, that contraction can no longer be relieved by flow and instead loads the tooth–restoration interface. This overview synthesizes seven 2021–2026 studies that attack shrinkage stress on three complementary fronts, plus a measurement-validity paper that explains why the field's stress numbers are not directly comparable across studies.

The recurring mechanistic insight (Algamaiah 2021; Magne 2023) is that **most stress develops late** — during and after vitrification, in the so-called "dark-cure" period — which is why simply slowing the cure (soft-start) does not solve the problem at clinically relevant conversion. The field therefore intervenes earlier (the monomer itself), differently (network architecture), or structurally (reducing the volume of shrinking material and reinforcing the residual tooth).

## Thesis — Three Fronts Against Shrinkage Stress

Polymerization shrinkage stress is the root cause of direct-composite marginal failure. The 7 papers map onto three attack fronts, with one methodological paper framing how stress is even measured.

### Front 1 — Monomer chemistry (low-shrinkage)

The highest-leverage intervention is the resin matrix itself, because shrinkage originates at the monomer-to-polymer conversion. Two material-development studies exemplify distinct chemistries:

- **Polyurethane dimethacrylate (PUDMA).** **Feng 2024** added a polyurethane dimethacrylate oligomer (PU-MA, 20 wt%) to a Bis-GMA/TEGDMA base with 75 wt% glass-flake/borosilicate fillers, reaching a low **volumetric shrinkage of 1.35%** while *retaining* flexural strength and hardness after aging (60-day water immersion + 5000 thermocycles) better than commercial controls. The trade-off: higher filler loading raised water sorption/solubility and reduced depth of cure.
- **Fluorinated thiol-ene step-growth.** **He 2026** used **thiol-ene step-growth polymerization**, which delays the gel point and thereby lowers shrinkage stress, *combined* with surface fluorination to reduce bacterial adhesion (low surface free energy). The single material (DST-1) showed significantly lower microleakage in Class II restorations, reduced streptococcal adhesion, good wear/polish, and no adverse systemic/tissue response in Wistar rats — at the cost of modestly reduced tensile strength. He 2026 explicitly connects the causal chain: **low shrinkage stress → better marginal sealing → lower secondary-caries risk.**

Both confirm matrix modification as the dominant lever, but neither is a commercial restorative yet (experimental, hand-fabricated; load-limited).

### Front 2 — Placement & cure strategy (bulk-fill kinetics)

Bulk-fill composites and high-irradiance LCUs change *how* the material is placed and cured. The trade-offs are subtle:

- **Ultra-rapid high-irradiance curing.** **Algamaiah 2021** found that 3 s at ~3000–3200 mW/cm² slightly *lowers* shrinkage strain but slightly *raises* shrinkage stress — because reduced network mobility limits flow-based stress relaxation. Crucially, an **AFCT (addition-fragmentation chain transfer) agent** in one material lowered stress even under high-irradiance curing, showing network-rearrangement chemistry can be layered onto fast curing.
- **Bulk-fill kinetics & toughness.** **Yang 2022** measured four bulk-fills with viscosity-reduction features (sonication, pre-heating) and found shrinkage broadly comparable across types, with **filler content (wt%) the dominant correlate of both shrinkage and fracture toughness (K_IC)**. Sonication (SonicFill 3) and pre-heating (Viscalor) improved flowability *without* a shrinkage or toughness penalty — and pre-heating duration (30 s vs 3 min) had no effect.

The placement/cure front buys handling and depth-of-cure convenience but cannot eliminate stress; it can only avoid making it worse (and AFCT can modestly reduce it).

### Front 3 — Structural reinforcement (SFRC + reduced V-factor)

When the cavity is large, no monomer or cure tweak fully protects the residual tooth, so the answer becomes *structural*. **Magne 2023** is the clinical-consequence bookend: in 36 maxillary molars with severely undermined cusps and large MOD slots, shrinkage stress produced **>3 mm enamel cracks in 83% of direct controls and 67% of direct + SFRC base groups, but essentially 0% in CAD/CAM inlays over an SFRC base.** The inlay wins by minimizing the **V-factor** (volume of shrinking material via a thin luting layer), and it also gives the best fatigue survival and the most *reparable* failures (the direct control failed 100% catastrophically). Notably, the flowable SFRC (everX Flow, −2.58% shrinkage) only modestly reduced cracking versus the original everX Posterior (−1.52%) — material shrinkage still matters even within "reinforcing" bases.

### The measurement-method caveat (why the numbers don't line up)

**Szczesio-Wlodarczyk 2024** explains why stress values across these studies should not be compared at face value: on the same 10 commercial composites, the **photoelastic method gave 6.4–13.4 MPa** while the **contraction-force method gave 1.2–4.8 MPa** — a several-fold difference for identical materials. The two correlate strongly (r=0.8), so material *rankings* transfer, but absolute MPa values are method-specific. This is essential context for reading any cross-study stress comparison (and explains why this overview emphasizes *direction* and *ranking* over absolute magnitudes).

### Adjacent class — self-adhesive flowables

**Yeloglu-Akbuar 2026** characterized self-adhesive flowables (one-step, no separate adhesive) against a conventional flowable: the conventional flowable (Filtek Ultimate Flowable) had the highest microhardness, and bacterial adhesion was **composition-dependent, not predicted by surface roughness alone**. Self-adhesive flowables trade mechanical/handling simplicity for lower hardness and are load-limited — relevant because flowables are frequently proposed as low-stress "stress-breaker" liners, but their property profile (and biofilm affinity) is driven by matrix/filler composition, not by being flowable per se.

## Comparison Table — The Seven Papers by Front

| Paper | Front | Design | Key intervention | Headline result |
|---|---|---|---|---|
| Feng 2024 | 1 — Monomer | In-vitro material dev | PUDMA (PU-MA 20 wt%) + glass-flake | Volumetric shrinkage **1.35%**, stable after aging |
| He 2026 | 1 — Monomer | In-vitro + rat | Fluorinated thiol-ene step-growth | ↓ microleakage + ↓ bacterial adhesion; biocompatible |
| Algamaiah 2021 | 2 — Cure | In-vitro bench | 3 s high-irradiance ± AFCT | Strain↓ / **stress↑** trade-off; AFCT lowers stress |
| Yang 2022 | 2 — Placement | In-vitro bench | Bulk-fill ± sonication/preheat | Filler wt% governs shrinkage & K_IC; no penalty |
| Magne 2023 | 3 — Structure | In-vitro fatigue/crack | SFRC base + CAD/CAM inlay | Enamel cracks **67–83% → ~0%** via low V-factor |
| Szczesio-Wlodarczyk 2024 | Measurement | In-vitro methods | Photoelastic vs contraction-force | **6.4–13.4 vs 1.2–4.8 MPa**, r=0.8 |
| Yeloglu-Akbuar 2026 | Adjacent | In-vitro | Self-adhesive vs conventional flowable | Conventional highest hardness; adhesion = composition-driven |

## Clinical Decision Framework

| Clinical situation | Shrinkage-stress concern | Evidence-based response |
|---|---|---|
| Small–moderate cavity, good handling | Modest; manageable | Standard or bulk-fill composite; filler wt% drives properties (Yang 2022) |
| Want fast cure (high-irradiance LCU) | Strain↓ but **stress↑** | Accept fast cure only if material has stress-relaxing chemistry (AFCT); don't assume soft-start relaxes dark-cure stress (Algamaiah 2021) |
| High secondary-caries risk | Microleakage → recurrent caries | Prefer low-stress + low-adhesion chemistry where available (thiol-ene/fluorinated, He 2026); for flowables, choose by composition not roughness (Yeloglu-Akbuar 2026) |
| Large MOD, undermined cusps | **High; enamel-crack risk** | Reduce V-factor — SFRC base **and** CAD/CAM inlay; SFRC base alone only partly protects (Magne 2023) |
| Choosing a low-shrinkage material | Want lowest volumetric shrinkage | Matrix modification (PUDMA 1.35%, Feng 2024) is the highest-leverage front, but verify aging stability and depth of cure |
| Comparing published stress values | Numbers may not be comparable | Confirm measurement method before comparing MPa across papers (photoelastic ≫ contraction-force; Szczesio-Wlodarczyk 2024) |

**Bottom line:** there is no single fix for shrinkage stress. Reduce it at the monomer (Feng, He), avoid amplifying it at the cure (Algamaiah, Yang), and — in large cavities — reduce the shrinking volume and reinforce structurally (Magne). Read stress numbers by *direction and ranking*, not absolute MPa (Szczesio-Wlodarczyk), and design restorations so that when they do fail, they fail repairably.

## Related Papers

- [[resin/feng-2024-polyurethane-dimethacrylate-low-shrinkage-composite]] — Front 1: PUDMA matrix modification → 1.35% volumetric shrinkage with aging-stable mechanics.
- [[resin/he-2026-fluorinated-thiol-ene-low-shrinkage-composite]] — Front 1: thiol-ene step-growth lowers stress + fluorination lowers bacterial adhesion → ↓ microleakage/secondary caries (in-vivo rat biocompatibility).
- [[resin/algamaiah-2021-ultra-rapid-bulk-fill-shrinkage-stress]] — Front 2: ultra-rapid high-irradiance trades strain↓ for stress↑ (network mobility); AFCT chemistry still lowers stress.
- [[resin/yang-2022-bulk-fill-shrinkage-kinetics-fracture-toughness]] — Front 2: filler wt% governs bulk-fill shrinkage & fracture toughness; sonication/pre-heating give "free" flowability.
- [[resin/magne-2023-short-fiber-reinforced-mod-restorations]] — Front 3: SFRC base + CAD/CAM inlay (low V-factor) cuts shrinkage-induced enamel cracks from 67–83% to ~0%; the clinical-consequence endpoint.
- [[resin/szczesio-wlodarczyk-2024-shrinkage-stress-measurement-methods]] — Measurement caveat: photoelastic (6.4–13.4 MPa) ≫ contraction-force (1.2–4.8 MPa) for same materials, r=0.8 — rankings transfer, absolute values do not.
- [[resin/yeloglu-akbuar-2026-self-adhesive-flowable-physical-properties]] — Adjacent flowable class: conventional flowable highest hardness; bacterial adhesion composition-driven, not roughness-driven.
- [[overviews/direct-resin-restoration-adhesion-placement-overview]] — sibling overview on placement/adhesion technique where shrinkage-stress management is applied chairside.
- [[overviews/resin-dentin-bond-durability-degradation-overview]] — sibling overview: the bonded interface that shrinkage stress loads and that ultimately governs marginal longevity.

File: quartz/content/overviews/zirconia-implant-clinical-outcomes.md
---
title: "Overview: Zirconia Dental Implants — Survival, Marginal Bone Loss, and Patient-Reported Outcomes"
type: synthesis
category: overviews
date: 2026-06-07
evidence_level: synthesis
source_papers:
  - wiki/implants/surface/mohseni-2024-clinical-outcomes-zirconia-implants.md
  - wiki/implants/surface/pieralli-2017-clinical-outcomes-zirconia-dental-implants.md
  - wiki/behavioral-dentistry/patient-reported-outcomes/arefnia-2025-patient-reported-outcomes-zirconia-implant.md
  - wiki/implants/surface/shetty-2026-titanium-vs-zirconia-implants-umbrella.md
tags: [zirconia-implant, survival, marginal-bone-loss, PROM, synthesis]
relations:
  - type: applies-to
    target: mohseni-2024-clinical-outcomes-zirconia-implants
  - type: contradicts
    target: shetty-2026-titanium-vs-zirconia-implants-umbrella
---

## 한국어 핵심요약

> [!summary] 한국어 핵심요약
> - 핵심 명제: 지르코니아 임플란트는 중장기 생존이 티타늄에 근접하며, 잔여 실패 신호는 세라믹 자체가 아니라 설계·시공 문제에 집중된다. mohseni 2024·pieralli 2017·arefnia 2025 3편 통합.
> - 생존율: Pieralli 2017이 12개월 95.6%, Mohseni 2024가 25편 (임플란트 4017개)에서 10년 누적생존율 (CSR) 95.1%로 확장. 변연골소실 (Marginal Bone Loss, MBL)은 완만 (~0.005 mm/월).
> - 잔여 실패가 집중되는 4개 modifiable 레버: ① 2-piece 설계 (1-piece보다 나쁨, p=0.017), ② 협폭경 (narrow-diameter, 파절 집중), ③ 의자측 (chairside) 드릴 가공된 관상부 (drill-prep, p<0.001), ④ 단종/초기세대 제품.
> - 임상 결정 — 설계: 수복적으로 가능하면 1-piece를 2-piece보다 선호. [확인, SR+MA]
> - 임상 결정 — 직경: 고하중 부위에서 협폭경 지르코니아 회피 (파절 위험 집중). [확인]
> - 임상 결정 — 가공: 관상부를 의자측에서 드릴 가공하지 말 것 (drill-prep 임플란트 생존 더 나쁨, p<0.001). [확인]
> - 임상 결정 — 제품: 상용 최신·문헌화 잘 된 시스템 사용, 단종 제품은 생존율 낮음. [확인]
> - 임상 결정 — 악궁: 상악 vs 하악 생존 유의차 없음 (p=0.637) — 부위는 제한인자가 아니다. [확인]
> - 환자보고결과 (Patient-Reported Outcome Measure, PROM): 심미·편안함·저작에서 유의한 향상, 높은 만족도 (Arefnia 2025). 단 PROM 문헌이 너무 이질적이라 메타분석 불가.
> - 근거 한계: 60개월 초과 연구가 드물고 장기 파절/지대주나사 데이터 부족, 표준화 지르코니아 PROM 도구 부재, 경성종말점 (hard endpoint) 사용 지르코니아 vs 티타늄 직접비교 RCT 제한적. 임상 입장: 지르코니아는 적절 적응증에서 티타늄의 근거 기반 대안 (수정 가능한 위험 레버를 피한다는 전제).
> - **미생물 축 신규 (Kniha 2026, 분할구 RCT, n=20, 12개월, 16S rRNA)**: 12개월 시점 지르코니아 > 티타늄 알파다양성(p<0.05); 지르코니아에서 Fusobacteria·Proteobacteria·Actinobacteria 감소, 레드 컴플렉스 경향 낮음. 단, 베타다양성(beta diversity) 차이 없음(PERMANOVA NS) → 전체 군집 조성은 동등. 치은연상 샘플링·임상 결과 없음 → 탐색적 데이터, 임상적 우위 단정 불가.
> - **비교축 신규 (Shetty 2026, umbrella review, SR 6편, 2014–2023)**: 티타늄 vs 지르코니아 직접비교에서 생존·성공률 대체로 티타늄 우세(Duan 2023 메타분석 성공률 RR 0.87, p=0.03; Elnayef 2017 지르코니아 실패위험 89%↑). 단 이 리뷰는 **1-piece/2-piece 설계로 층화하지 않음** — Mohseni 2024가 지목한 진짜 실패 레버(2-piece·드릴가공)를 통제하지 못한 재료단위 비교라 두 논문이 긴장관계. 임상 해석: "지르코니아가 티타늄보다 열등"이 아니라 "설계를 층화하지 않은 오래된 SR 혼합체는 열등해 보이지만, 설계 통제 시(Mohseni) 격차가 사라진다"로 읽어야 함.

## Three-line Summary

Synthesis of 3 papers (1 SR+MA, 2 SRs): zirconia implants achieve high medium-to-long-term survival (Mohseni 2024 SR+MA, 25 studies / 4,017 implants: 10-yr CSR 95.1%; MBL ~0.005 mm/month), with high patient-reported satisfaction in aesthetics, comfort, and chewing (Arefnia 2025 SR, 12 controlled studies), on par with titanium.

The residual failure signal concentrates in four modifiable design/execution levers: two-piece design (worse survival, p=0.017), narrow diameter (fracture risk), chairside drill preparation of the coronal part (worse survival, p<0.001), and discontinued/early-generation products — the ceramic material itself is not the limiting factor.

Arch location (maxilla vs mandible) does not significantly affect survival (p=0.637); zirconia is a viable evidence-supported alternative to titanium for suitable indications provided the modifiable risk levers are avoided; PROM literature remains too heterogeneous to pool and long-term (>5-yr) fracture/abutment data are still limited.

## 세줄요약

3편 종합(SR+MA 1·SR 2): 지르코니아 임플란트는 중장기 생존율 높음(Mohseni 2024 SR+MA, 25편/4,017개: 10년 누적 95.1%; MBL ~0.005 mm/월), 환자보고결과(PROMs)에서 심미·편안함·저작 유의 향상(Arefnia 2025 SR, 12편), 티타늄과 동등 수준.

잔여 실패 신호는 4가지 수정 가능한 설계·시공 레버에 집중: 2-piece 설계(p=0.017), 협폭경(파절), 의자측 드릴 가공 관상부(p<0.001), 단종·초기세대 제품 — 세라믹 재료 자체가 아닌 설계·시공 문제.

악궁 위치(상악 vs 하악)는 생존에 유의 영향 없음(p=0.637); 적절한 적응증에서 티타늄의 근거 기반 대안이나 PROM 문헌은 이질적이고 장기(>5년) 데이터는 아직 부족하다.

## Thesis
Across a decade of evidence, zirconia implant survival converged on titanium-like territory: Pieralli 2017 reported 95.6% at 12 months (≤60-mo data), and Mohseni 2024 extended this to a 95.1% 10-year cumulative survival across 25 studies (4017 implants). Marginal bone loss is modest and accrues slowly (~0.005 mm/month). The failures that remain are not random "ceramic is brittle" events — they cluster in two-piece designs, narrow-diameter implants (fracture), implants whose coronal part was drill-modified chairside, and discontinued/early-generation products. Patient-reported outcomes (Arefnia 2025) are favorable — significant gains in aesthetics, comfort, and chewing — but the PROM literature is too heterogeneous to pool. The defensible clinical position: zirconia is a viable evidence-supported alternative to titanium for suitable indications, provided one avoids the modifiable risk levers.

## Evidence Map

| Paper | Design | n | Key Finding | Confidence |
|---|---|---|---|---|
| Mohseni 2024 | SR+MA | 25 studies / 4017 implants | 10-yr CSR 95.1%; worse for two-piece, drill-prep, narrow-Ø, discontinued | sr+ma |
| Pieralli 2017 | SR | 9 trials / 398 implants | 12-mo survival 95.6%, MBL 0.79 mm; design/loading no MBL effect | sr (partially superseded) |
| Arefnia 2025 | SR | 12 controlled studies | High satisfaction, ↑ aesthetics/comfort/chewing; PROM heterogeneity | sr |

## Clinical Decision Points
- **Design**: prefer one-piece over two-piece where restoratively feasible — two-piece survived worse (Mohseni p=0.017). [확인, SR+MA]
- **Diameter**: avoid narrow-diameter zirconia in high-load sites — fracture concentrates here. [확인]
- **Chairside modification**: do NOT drill-prepare the coronal part — drill-prepared implants survived worse (p<0.001). [확인]
- **Product selection**: use commercially current, well-documented systems; discontinued products carried lower survival. [확인]
- **Arch**: maxilla vs mandible survival not significantly different (p=0.637) — site is not the limiting factor. [확인]
- **Patient counseling**: expect high satisfaction/aesthetics; frame as titanium alternative, noting fracture risk in narrow designs. [확인]

## Microbial Axis: Zirconia vs Titanium Peri-implant Microbiome

**Kniha 2026 (split-mouth RCT, n=20, 12 months, 16S rRNA sequencing):**

The first split-mouth RCT comparing peri-implant microbiome evolution on zirconia vs titanium implants over 12 months. Key findings:

- At 12 months (T2), zirconia showed **higher microbial diversity** (Shannon index, p<0.05) vs titanium
- Zirconia: T0→T1 Fusobacteria ↓ (p=0.03), Proteobacteria ↓ (p=0.03); at T2 Actinobacteria less abundant vs titanium (p=0.04)
- Titanium: Actinomyces israelii ↑ at T2 vs T0 (p-adj=0.009)
- Red complex pathogens (Porphyromonas gingivalis, Tannerella forsythia, Treponema denticola) tended lower on zirconia (descriptive)
- **Beta diversity (PERMANOVA)**: NO significant difference between materials at any timepoint — overall community composition equivalent
- Natural teeth consistently showed highest diversity; peri-implant niche is simpler regardless of material

**Clinical interpretation**: These microbiome differences do NOT establish clinical superiority of either material. Zirconia's lower surface free energy and smoother topography may limit bacterial adhesion, but the beta diversity equivalence means the overall microbial communities are similar. No clinical outcome data (PPD, BoP, MBL) were measured in this study — findings are exploratory and hypothesis-generating. [rct, 20 patients — preliminary]

| Microbial parameter | Zirconia (T2) | Titanium (T2) | p |
|---|---|---|---|
| Alpha diversity (Shannon) | Higher | Lower | <0.05 |
| Beta diversity (PERMANOVA) | — | — | NS |
| Actinobacteria | Less abundant | More abundant | 0.04 |
| Actinomyces israelii change T0→T2 | Stable | Increased | 0.009 (adj) |
| Red complex pathogens | Tendency lower | Tendency higher | Descriptive only |

## Comparative Axis: Titanium vs Zirconia Head-to-Head (Shetty 2026)

**Shetty 2026 (umbrella review, 6 SRs, 2014–2023)** is the first source in this overview to compare titanium and zirconia implants directly rather than characterizing zirconia in isolation. Key findings:

- Survival favored titanium in 5/6 included SRs (Zr 87.5–93.3% vs Ti 92.6–100%); Duan 2023 meta-analysis RR 0.91 (95% CI 0.82–1.02, p=0.10, NS); Elnayef 2017: zirconia ~89% higher failure risk than titanium.
- Success rate favored titanium more strongly: Duan 2023 meta-analysis RR 0.87 (95% CI 0.78–0.98, **p=0.03**, statistically significant).
- MBL, PPD, PI, BoP were mixed/comparable across the 6 SRs — no consistent titanium or zirconia advantage.
- Osseointegration timing crossover: zirconia ahead at 2 weeks (bone-to-implant contact 54–55% vs 42–52%), titanium ahead at 4 weeks (68–91% vs 62–80%).

**Why this creates tension with the Thesis above**: Shetty 2026 pools older, heterogeneous SRs (through March 2023) without stratifying by implant design (one-piece vs two-piece) or coronal fabrication method (drill-prepared vs factory-finished) — precisely the two levers Mohseni 2024 identifies as the actual drivers of zirconia failure. Shetty's material-level "Ti > Zr" signal is therefore best read as reflecting an evidence base still dominated by older/two-piece/drill-prepared zirconia systems, not a fixed ceramic-vs-metal ceiling. [[implants/surface/mohseni-2024-clinical-outcomes-zirconia-implants]] is larger (25 studies/4,017 implants vs Shetty's 6 reviews), more recent, and directly stratifies by design — it remains the stronger evidence source for this overview's clinical decision points. Relation logged as `contradicts` on Shetty's page, not `superseded_by` on Mohseni's, since Mohseni is not overturned — the two papers are answering a subtly different question (raw material comparison vs design-controlled comparison).

## Gaps & Future Research
- Few studies beyond 60 months; long-term fracture/abutment-screw data sparse.
- No standardized zirconia-implant PROM instrument — prevents meta-analysis.
- Head-to-head zirconia vs titanium RCTs with hard endpoints still limited; Shetty 2026 shows the existing comparative SR evidence base has not been stratified by implant design, leaving the "true" material-level gap (controlling for one-piece/non-drilled design) empirically unresolved by direct RCT.
- Microbiome data (Kniha 2026) lacks subgingival sampling and clinical outcomes — dedicated longitudinal studies needed to determine if zirconia's microbiome differences translate to lower peri-implantitis risk.

## Related Papers
- [[implants/surface/mohseni-2024-clinical-outcomes-zirconia-implants]] — largest survival/MBL SR+MA, 10-yr CSR
- [[implants/surface/pieralli-2017-clinical-outcomes-zirconia-dental-implants]] — early high-quality anchor (partially superseded)
- [[behavioral-dentistry/patient-reported-outcomes/arefnia-2025-patient-reported-outcomes-zirconia-implant]] — PRO side
- [[implants/surface/kniha-2026-zirconia-titanium-microbial-anterior-rct]] — split-mouth RCT (n=20, 12mo, 16S rRNA): zirconia higher alpha diversity and fewer pathogenic taxa at 12mo; beta diversity NS; exploratory microbiome baseline
- [[implants/surface/shetty-2026-titanium-vs-zirconia-implants-umbrella]] — umbrella review (SR 6편, 2014–2023): direct Ti-vs-Zr comparison, survival/success favor Ti but not design-stratified — contradicts Mohseni 2024's design-controlled equivalence finding
- [[overviews/implants-clinical-decision-ladder]] — implant decision framework
- [[overviews/zirconia-material-clinical-overview]] — sibling overview: zirconia **as a restorative material** (material science, LTD, survival of crowns/FPDs) — distinct from this fixture-focused page
- [[overviews/zirconia-types-clinical-selection]] — sibling overview: **3Y/4Y/5Y/UHTZ grade selection** for restorations
