Repository: ezinternet/dentopedia

File: quartz/content/prosthetic-materials/alammar-2022-zirconia-bonding-durability-clinical-outcomes-sr.md
---
title: "Bonding Durability Between Zirconia and Different Types of Tooth or Implant Abutments—A Systematic Review. Part II: Outcomes of Clinical Studies"
authors: Alammar, Amirah / Att, Wael
year: 2022
date: 2022-09-26
doi: 10.11607/ijp.6871
source: alammar-2022-zirconia-bonding-durability-clinical-outcomes-sr.md
category: [prosthetic-materials]
evidence_level: sr
pdf_path: /Users/oracleneo/llm-wiki/papers/alammar-2022-zirconia-bonding-durability-clinical-outcomes-sr.pdf
pdf_filename: alammar-2022-zirconia-bonding-durability-clinical-outcomes-sr.pdf
source_collection: external
tags: []
---

## Three-line Summary

Systematic review (PRISMA; 2,856 records → 24 clinical studies included; up to September 2020; narrative synthesis, no meta-analysis due to heterogeneity) on clinical bonding durability of zirconia restorations to tooth and implant abutments across diverse surface pretreatment methods, primers, and resin cements.

Airborne-particle abrasion (APA) and tribochemical silica coating APA (TBS APA), both combined with an MDP monomer-based primer and an MDP or phosphoric-ester resin cement, consistently yielded durable clinical bonding outcomes across all tooth surface types; resin cement type was a less influential variable than surface pretreatment and primer selection.

Omitting surface pretreatment did not compromise outcomes for certain zirconia restoration designs on most abutment surfaces, suggesting macromechanical retention geometry may partially compensate for reduced chemical adhesion; APA+MDP primer+MDP/phosphoric-ester cement remains the evidence-based protocol.

## 세줄요약

PRISMA 기반 체계적 문헌고찰(2,856편 → 24편 임상연구 포함; 2020년 9월까지; 정성 합성, 이질성으로 메타분석 불가): 치아·임플란트 지대치에 대한 지르코니아 수복물의 임상 접착 내구성을 표면처리·프라이머·레진 시멘트 유형별로 검토.

공기연마(Airborne-Particle Abrasion, APA) 및 트리보화학 실리카 코팅 APA(TBS APA)에 MDP 단량체 프라이머와 MDP 또는 인산에스테르 레진 시멘트를 조합하면 모든 치면에서 내구적 접착을 일관되게 달성; 레진 시멘트 종류는 표면처리·프라이머보다 영향이 작음.

특정 지르코니아 수복물 설계에서는 표면처리 생략도 대부분의 지대치 표면에서 임상 결과를 저해하지 않았으며(기계적 유지 형태로 보완 가능성), APA+MDP 프라이머+MDP/인산에스테르 시멘트가 근거 기반 프로토콜로 권장된다.

## Summary

Alammar and Att (2022) conducted a systematic review of all clinical studies on zirconia restorations bonded to tooth or implant abutments, published up to September 2020. From 2,856 initially identified studies, 24 met inclusion criteria. The heterogeneity of study designs, surface pretreatment methods, primers, resin cements, abutment types, and restoration designs precluded meta-analysis.

The key clinical finding is that airborne-particle abrasion (APA) and tribochemical silica coating APA (TBS APA) consistently yielded positive clinical bonding outcomes across all tooth surface types. Combining either pretreatment method with an MDP monomer-based primer and an MDP or phosphoric ester monomer-based resin cement produced durable, long-term bonding in clinical settings. Notably, skipping the surface pretreatment step did not negatively affect clinical outcomes for certain zirconia restoration types on most tooth or implant abutment surfaces, suggesting that restoration design and geometry may partially compensate for reduced chemical adhesion in some scenarios. Resin cement type was identified as a less influential variable than surface pretreatment and primer selection.

## Key Contributions

- First systematic review focused specifically on **clinical** (not laboratory) bonding durability of zirconia restorations to tooth and implant abutments (Part II companion to a laboratory SR)
- Establishes **APA + MDP primer + MDP/phosphoric-ester cement** as the evidence-based bonding protocol for all tooth surface types
- Identifies **resin cement type** as less critical than surface pretreatment method and primer chemistry
- Clarifies that surface pretreatment omission may be clinically acceptable for **certain restoration types** on most abutment surfaces — providing a nuanced, clinically actionable conclusion
- Offers practical clinical guidelines stratified by abutment type (tooth vs. implant) and zirconia restoration design

## Methodology

- **Study type**: Systematic review (PRISMA-guided search, no meta-analysis)
- **Search**: English-language dental journals + MeSH terms + free text; up to September 2020
- **Studies identified**: 2,856 → 24 included after screening
- **Variables extracted**: surface pretreatment method, primer type, resin cement type, abutment type (tooth vs. implant), zirconia restoration type and design, clinical outcomes
- **Analysis**: Narrative synthesis due to high data heterogeneity

## Results

| Bonding variable | Clinical finding |
|---|---|
| Surface pretreatment | APA and TBS APA both yield positive outcomes on all tooth surface types |
| Primer | MDP monomer-based primer chemically activates APA/TBS APA surfaces; recommended |
| Resin cement | MDP or phosphoric ester monomer-based cement; **cement type less influential** than pretreatment + primer |
| No surface pretreatment | Did not compromise outcomes for **certain** zirconia restoration types on most abutment surfaces |
| Abutment type | Clinical data covers both tooth abutments and implant abutments; protocol remains consistent |

**Key clinical guideline**: APA or TBS APA → MDP primer → MDP-based or phosphoric-ester-based resin cement = durable zirconia bonding protocol for all tooth abutment types.

**Note on omitting pretreatment**: This finding applies specifically to certain zirconia restoration designs (likely full-coverage crowns with macromechanical retention geometry) and should not be generalized to all situations.

## Related Papers

- [[resin-bonding/dimitriadi-2019-silane-reactivity-lithium-disilicate-bond-strength]] — laboratory data on silane primer reactivity for glass-ceramic bonding; complements APA/MDP protocol for zirconia
- [[prosthetic-materials/gseibat-2025-zirconia-metal-ceramic-posterior-5year-rct]] — 5-year RCT clinical outcomes of zirconia crowns in posterior region; provides survival data context

File: quartz/content/prosthetic-materials/habibzadeh-2024-full-ceramic-rbfdp-sr.md
---
title: "Full-ceramic resin-bonded fixed dental prostheses: A systematic review"
authors: Sareh Habibzadeh, Faranak Khamisi, Seyed Ali Mosaddad, Gustavo Vicentis de Oliveira Fernandes, Artak Heboyan
year: 2024
date: 2024-05-02
doi: 10.1177/22808000241250118
source: habibzadeh-2024-full-ceramic-rbfdp-sr.md
category: [prosthetic-materials]
evidence_level: sr
pdf_path: /Users/oracleneo/llm-wiki/papers/habibzadeh-2024-full-ceramic-rbfdp-sr.pdf
pdf_filename: habibzadeh-2024-full-ceramic-rbfdp-sr.pdf
source_collection: external
tags: [rbfdp, resin-bonded-bridge, all-ceramic, zirconia, cantilever, debonding]
---

## Three-line Summary

Systematic review (14 studies, 2010–2020, English) evaluating design, material, and outcome variables for full-ceramic resin-bonded fixed dental prostheses (RBFDPs).

3–10-year survival ranged 76–100%; cantilever single-abutment design outperformed fixed-fixed two-abutment; zirconia frameworks (IPS e.max ZirCAD, In-Ceram zirconia) exceeded In-Ceram alumina (85.3–94.8%); retentive preparation features improved survival; debonding was the most common failure mode.

Cantilever full-ceramic RBFDP with zirconia framework and proximal retentive aids is the evidence-based configuration for conservative anterior single-tooth replacement.

## 세줄요약

Full-ceramic 레진본드 고정성 보철물(RBFDP) 관련 14편 체계적 문헌고찰(2010–2020, 영어).

3–10년 생존율 76–100%; cantilever 단일지대치 디자인 > fixed-fixed; IPS e.max ZirCAD·In-Ceram zirconia가 In-Ceram alumina(85.3–94.8%)보다 우수; 유지 형성(box/groove/pinhole)이 생존율 향상; 탈본드(debonding)가 최다 실패 양상.

보존적 전방부 단일치 수복에서 지르코니아 프레임워크 + 유지 형성 + cantilever 디자인 조합이 근거 기반 선택이다.

## Summary
SR of 14 studies (2010–2020 English) on full-ceramic resin-bonded fixed dental prostheses (RBFDPs). Survival rate 76–100% over 3–10 years follow-up. Cantilever single-abutment design outperformed two-abutment fixed designs (less debonding from differential abutment movement). Dominant framework materials: IPS e.max ZirCAD, In-Ceram alumina, zirconia CAD/CAM. In-Ceram alumina showed lower survival (85.3–94.8%) than zirconia variants. Retentive features (proximal box, groove, pinhole) improved survival. Standard surface treatment: air abrasion + silanization or HF etching. Adhesive resin cements dominant. Debonding > framework fracture in failure modes.

## Key Contributions
- Synthesizes design and material decisions for full-ceramic RBFDP
- Quantifies survival range and identifies best-performing materials
- Confirms cantilever single-abutment as preferred design
- Provides actionable preparation guidance: include retentive aids

## Methodology
- **Design**: SR
- **Databases**: WoS, MEDLINE, Scopus, Embase, Cochrane, Google Scholar
- **Period**: English studies 2010–2020
- **Included**: 14 studies
- **Variables**: design (cantilever vs 2-abutment), preparation features, framework material, surface treatment, cement type, survival, failure mode

## Results
**Survival (3–10y follow-up)**:
- All-ceramic RBFDPs overall: 76–100%
- In-Ceram alumina: 85.3–94.8% (lower)
- In-Ceram zirconia, IPS e.max ZirCAD: higher

**Design**: cantilever single-abutment > 2-abutment fixed-fixed
**Preparation aids improving survival**: proximal box, groove, pinhole
**Surface treatment**: air abrasion + silane, or HF etching (glass ceramics)
**Cement**: adhesive resin cement (dominant)
**Failure modes**: debonding (most common) > framework fracture

## Clinical Implications
- For anterior single-tooth replacement in non-implant candidates, cantilever full-ceramic RBFDP is a defensible conservative option
- Use zirconia framework (IPS e.max ZirCAD or In-Ceram zirconia) over In-Ceram alumina
- Include retentive features (box/groove/pinhole) in abutment preparation
- Cantilever design preferred — avoids differential abutment movement that drives debonding
- Adhesive resin cement with appropriate surface treatment (air abrasion + silane)

## Related Papers
- [[prosthetic-materials/ghodsi-2023-resin-cement-partial-coverage-sr]] — resin cement selection criteria (relevant for RBFDP cementation)
- [[prosthetic-materials/pjetursson-2026-metal-ceramic-all-ceramic-crowns-survival-sr-ma]] — metal-ceramic vs all-ceramic crown survival
- [[prosthetic-materials/manziuc-2023-zls-ceramic-digital-dentistry-review]] — ZLS ceramic properties
- [[prosthetic-materials/kasem-2025-frc-vs-zirconia-cantilever-irfdp-36month]] — FRC vs zirconia cantilever IRFDP

File: quartz/content/prosthetic-materials/laumbacher-2021-zirconia-prosthetic-restorations-long-term-sr.md
---
title: "Long-term clinical performance and complications of zirconia-based tooth- and implant-supported fixed prosthodontic restorations: A summary of systematic reviews"
authors: Harald Laumbacher, Thomas Strasser, Helge Knüttel, Martin Rosentritt
year: 2021
date: 2021-08-01
doi: 10.1016/j.jdent.2021.103723
source: laumbacher-2021-zirconia-prosthetic-restorations-long-term-sr.md
category: [prosthetic-materials]
evidence_level: sr
pdf_path: /Users/oracleneo/llm-wiki/papers/laumbacher-2021-zirconia-prosthetic-restorations-long-term-sr.pdf
pdf_filename: laumbacher-2021-zirconia-prosthetic-restorations-long-term-sr.pdf
source_collection: external
tags: [zirconia, crown, FDP, chipping, veneering, monolithic, implant, survival-rate, long-term]
---

## Three-line Summary

Overview of 38 systematic reviews (~10,000 zirconia restorations, 2006–2021) covering tooth- and implant-supported single crowns and FDPs; Cohen's kappa = 0.917 for study selection.

5-year survival was satisfactory across all restoration types (tooth-supported SC 91.2–95.9%; implant-supported SC 97.1–97.6%; FDPs 89.4–100%); chipping of the veneering ceramic was the most frequent technical complication.

Monolithic zirconia design addresses the dominant chipping problem; the long-term effect of hard zirconia on the masticatory system and opposing dentition remains insufficiently studied.

## 세줄요약

38개 체계적 문헌고찰(~10,000개 지르코니아 수복물, 2006–2021)을 종합한 개요로, 치아·임플란트지지 단관 및 고정성 국소의치(Fixed Dental Prosthesis, FDP)를 망라함; 심사자 간 Cohen's kappa = 0.917.

5년 생존율 전반적으로 양호(치아지지 단관 91.2–95.9%, 임플란트지지 단관 97.1–97.6%, FDP 89.4–100%); 베니어 도재 치핑이 가장 흔한 기술적 합병증.

모놀리식 디자인으로 치핑 문제 해결 가능하나, 단단한 지르코니아가 교합계·대합치에 미치는 장기 영향은 여전히 불명확.

## Summary
An overview (summary) of 38 systematic reviews encompassing approximately 10,000 zirconia-based prosthodontic restorations, covering both tooth-supported (TS) and implant-supported (IS) single crowns (SCs) and fixed dental prostheses (FDPs). Five-year survival rates were satisfactory across all restoration types. **Chipping of the veneering ceramic** was the most frequent technical complication, followed by framework fracture and loss of retention. The authors conclude that chipping can be overcome by adapted design or monolithic fabrication, though clinical systematic reviews on monolithic zirconia specifically were rare at time of publication. The impact of wear-resistant zirconia on the masticatory system (TMJ, opposing teeth) remains unclear.

## Key Contributions
- Synthesizes evidence from 38 SRs (2006–2021) into a single overview for all zirconia restoration types
- Identifies chipping as the dominant technical complication — and confirms that monolithic design addresses this
- Raises an important unanswered question: long-term effects of hard zirconia on the masticatory system
- Notes that bruxism patients are insufficiently studied in the literature
- Highest interrater reliability for study selection (Cohen's kappa = 0.917)

## Methodology
- **Design**: Overview/summary of systematic reviews; PRISMA-compliant
- **Search**: MEDLINE, EMBASE, Trip Medical, Cochrane Library up to February 2021
- **Included**: 38 eligible SR articles (2006–2021); based on ~128 in vivo studies, ~10,000 restorations
- **Bias assessment**: Performed for all included SRs
- **Interrater reliability**: Cohen's kappa = 0.917 (two independent screeners)
- **Outcomes**: 5-year cumulative survival, technical complications, biological complications, esthetic complications

## Results
**5-year cumulative survival ranges:**
| Restoration Type | Survival Range |
|---|---|
| Tooth-supported SC | 91.2%–95.9% |
| Tooth-supported FDP | 89.4%–100% |
| Implant-supported SC | 97.1%–97.6% |
| Implant-supported FDP | 93.0%–100% |

**Technical complications (ranked):**
1. Chipping (veneering fracture) — most common
2. Framework fracture
3. Loss of retention
4. Marginal discrepancies / discoloration
5. Occlusal roughness
6. Abutment/screw loosening (IS)

**Esthetic:** Color mismatch — only esthetic complication identified

**Biological:** Caries, endodontic complications, tooth fracture, periodontal disease, abrasion/attrition, persisting pain, hypersensitivity, peri-implantitis, soft tissue issues

**Masticatory system:** Impact of hard/wear-resistant zirconia on stomatognathic system unclear; bruxism patients understudied

## Related Papers
- [[prosthetic-materials/pjetursson-2026-metal-ceramic-all-ceramic-crowns-survival-sr-ma]] — SR+MA with material-specific survival data including monolithic designs
- [[prosthetic-materials/waltenberger-2025-zirconia-implant-dentistry-guideline]] — clinical guideline on all-ceramic implant restorations

File: quartz/content/prosthetic-materials/waltenberger-2025-zirconia-implant-dentistry-guideline.md
---
title: "German S3 guideline on implant-supported all-ceramic restorations"
authors: Lukas Waltenberger, Shaza Bishti, Stefan Wolfart (DGI/DGZMK)
year: 2025
date: 2025-01-01
doi: 10.1186/s40729-025-00641-7
source: waltenberger-2025-zirconia-implant-dentistry-guideline.md
category: [prosthetic-materials]
evidence_level: consensus
pdf_path: /Users/oracleneo/llm-wiki/papers/waltenberger-2025-zirconia-implant-dentistry-guideline.pdf
pdf_filename: waltenberger-2025-zirconia-implant-dentistry-guideline.pdf
source_collection: external
tags: [zirconia, guideline, all-ceramic, implant, lithium-disilicate, DGI, DGZMK, S3, monolithic, translucent-zirconia]
---

## Three-line Summary

German DGI/DGZMK S3 clinical guideline (highest AWMF evidence level) on implant-supported all-ceramic restorations, based on systematic literature review + AGREE II/GRADE formal expert consensus, covering single crowns, short-span FDPs, and full-arch restorations.

For single crowns, lithium disilicate, silicate ceramics, and all zirconia generations are recommended (~96–97% 3-year survival); for short-span FDPs and full-arch, only 3Y-TZP zirconia has sufficient evidence; polymer-infiltrated ceramics are explicitly not recommended.

High-translucency zirconia (4Y, 5Y-TZP) has increased esthetics but reduced strength and lacks long-term implant validation — use with caution and patient education.

## 세줄요약

독일 DGI/DGZMK S3 임상 가이드라인(최고 AWMF 근거등급): 임플란트 지지 전도재 수복물(단일 크라운·단위 FPD·전악)에 대해 체계적 문헌고찰 + AGREE II/GRADE 전문가 합의 기반.

단일 크라운: 리튬 디실리케이트·모든 세대 지르코니아 권장(3년 생존율 96–97%); 단위 FPD·전악 수복: 3Y-TZP만 충분한 근거; 폴리머 침윤 세라믹(PICN) 명시적 금기.

고투명 지르코니아(4Y, 5Y-TZP)는 심미성 향상되나 강도 저하·임플란트 장기 데이터 부족 — 주의 사용 및 환자 교육 필수.

## Summary
The German S3 clinical guideline (highest evidence level in the German AWMF system) on implant-supported all-ceramic restorations, developed by the German Association of Oral Implantology (DGI) with DGZMK. Based on systematic literature review + formal expert consensus using AGREE II and GRADE. The guideline covers three indication categories: single crowns, short-span FDPs (3–4 units), and full-arch restorations. For **single crowns**, lithium disilicate, silicate ceramics, and all zirconia generations show acceptable ~96–97% 3-year survival. For **FDPs and full-arch**, only 3Y-TZP zirconia has sufficient clinical evidence. Polymer-infiltrated ceramics are explicitly not recommended. Translucent (high-Y) zirconia generations, while more esthetic, lack long-term implant validation.

## Key Contributions
- Highest-level German guideline (S3) specifically for all-ceramic implant-supported restorations
- Three-part structure matching clinical indications: single crown, FDP, full-arch
- Explicit "shall/should/can" recommendation strengths based on GRADE evidence quality
- First guideline to explicitly flag polymer-infiltrated ceramics as unsuitable for implant crowns
- Addresses design features (monolithic, micro-veneering) to reduce chipping risk
- Emphasizes patient education where evidence is limited (newer materials, full-arch cases)

## Methodology
- **Guideline type**: S3 (evidence + formal consensus); AWMF regulatory framework
- **Methodology instrument**: AGREE II
- **Evidence synthesis**: Systematic literature review with predefined inclusion criteria + GRADE evidence rating
- **Consensus**: Strong consensus on every recommendation; group discussion
- **Recommendation grades**: A ⇑⇑ ("shall"), B ⇑ ("should"), 0 ⇔ ("can")
- **Three sections**: Part A (single crowns), Part B (short-span FDPs), Part C (full-arch)

## Results
**Part A — Single crowns:**
| Material | 3-Year Survival | Recommendation |
|---|---|---|
| Lithium disilicate | ~96–97% | Recommended |
| Silicate ceramics | ~96–97% | Recommended |
| All zirconia generations (incl. translucent) | ~96–97% | Recommended (with caveats for translucent) |
| Polymer-infiltrated ceramics | Inferior | NOT recommended |

**Part B — Short-span FDPs (3–4 units):**
- 3Y-TZP zirconia only — sufficient clinical evidence
- Micro-veneering and monolithic designs preferred (reduce chipping)

**Part C — Full-arch restorations:**
- 3Y-TZP zirconia only — adequate evidence
- Patient education critical; limited evidence for newer materials
- Interdisciplinary collaboration required

**Design principles applicable to all indications:**
- Adhere to bonding protocols for ceramic-to-implant-abutment interface
- Monolithic or micro-veneered designs over full-veneered to minimize chipping
- Highly translucent zirconia (4Y, 5Y-TZP): increased esthetics but reduced strength; long-term implant data lacking — use with caution

## Related Papers
- [[prosthetic-materials/pjetursson-2026-metal-ceramic-all-ceramic-crowns-survival-sr-ma]] — SR+MA on tooth-supported crown survival rates, material comparisons
- [[prosthetic-materials/laumbacher-2021-zirconia-prosthetic-restorations-long-term-sr]] — overview SR on zirconia restorations including implant-supported
- [[prosthetic-materials/tajti-2023-monolithic-zirconia-metal-ceramic-implant-crowns-sr-ma]] — monolithic zirconia vs metal-ceramic for implant crowns SR+MA
