Repository: ezinternet/dentopedia

File: quartz/content/resin/mahrous-2020-mdp-caf-self-adhesive-resin-cement-microshear.md
---
title: "Micro-Shear Bond Strength of Novel MDP Calcium-Fluoride–Releasing Self-Adhesive Resin Cement After Thermocycling"
authors: "Aliaa Mahrous, Mohamed M. Radwan, Samah Mohamed Kamel"
year: 2020
date: 2020-04-09
doi: "10.11607/prd.3992"
source: mahrous-2020-mdp-caf-self-adhesive-resin-cement-microshear.md
category: resin
evidence_level: in-vitro
pdf_path: /Users/oracleneo/llm-wiki/papers/mahrous-2020-mdp-caf-self-adhesive-resin-cement-microshear.pdf
pdf_filename: mahrous-2020-mdp-caf-self-adhesive-resin-cement-microshear.pdf
source_collection: external
tags: [self-adhesive-resin-cement, 10-mdp, calcium-fluoride, theracem, zirconia, thermocycling, in-vitro]
relations:
  - type: applies-to
    target: theracem-bisco-product-reference
---

## Three-line Summary

In-vitro micro-shear bond strength study (Int J Periodontics Restorative Dent 2020) comparing a novel 10-MDP, calcium-fluoride-releasing self-adhesive resin cement (TheraCem) versus a non-MDP self-adhesive cement (RelyX Unicem) to enamel, dentin, and zirconia after 5,000 thermocycles.

TheraCem showed significantly higher bond strength on all three substrates: enamel 6.46 vs 3.04 MPa (p=0.002), dentin 10.67 vs 6.46 MPa (p=0.014), and zirconia 39.76 vs 27.04 MPa (p<0.001).

The 10-MDP functional monomer accounts for the durable adhesion to both tooth substrates and zirconia, supporting TheraCem as a preferred choice when cementing MDP-responsive restorations.

## 세줄요약

In-vitro micro-shear 결합강도 연구(Int J Periodontics Restorative Dent 2020): 10-MDP 및 불화칼슘 방출형 자가접착시멘트(TheraCem) vs 비-MDP 자가접착시멘트(RelyX Unicem)를 법랑질·상아질·지르코니아에 5,000 thermocycle 후 비교.

TheraCem이 세 기질 모두에서 유의하게 높은 결합강도: 법랑질 6.46 vs 3.04 MPa(p=0.002), 상아질 10.67 vs 6.46 MPa(p=0.014), 지르코니아 39.76 vs 27.04 MPa(p<0.001).

10-MDP(Methacryloyloxydecyl Dihydrogen Phosphate) 기능 모노머가 치아기질 및 지르코니아 내구성 접착의 핵심이며, MDP 반응형 수복물 합착 시 TheraCem 우선 고려 근거.

## Summary
This laboratory study measured micro-shear bond strength of a novel 10-MDP, calcium-fluoride–releasing self-adhesive resin cement (TheraCem) versus a non-MDP self-adhesive cement (RelyX Unicem) to enamel, dentin, and zirconia after 5,000 thermocycles. TheraCem showed significantly higher bond strength on all substrates: enamel 6.46 vs 3.04 MPa (p=.002), dentin 10.67 vs 6.46 MPa (p=.014), zirconia 39.76 vs 27.04 MPa (p<.001). The 10-MDP functional monomer is credited for the durable zirconia and tooth-substrate bonding.

## Key Contributions
- Quantifies the bond-strength benefit of 10-MDP in a self-adhesive cement across three substrates after aging.
- Underpins TheraCem's zirconia-bonding reputation.

## Methodology
In-vitro micro-shear bond strength to enamel, dentin, and zirconia; 5,000 thermocycles; TheraCem vs RelyX Unicem.

## Results
TheraCem > RelyX Unicem on all substrates: enamel 6.46 vs 3.04 MPa (p=.002); dentin 10.67 vs 6.46 (p=.014); zirconia 39.76 vs 27.04 (p<.001).

## Related Papers
- [[resin/theracem-bisco-product-reference]] — TheraCem product page (this is a key source)
- [[resin/muller-2022-resin-cements-zirconia-bulk-ageing]] — zirconia bonding of resin cements

File: quartz/content/resin/muller-2022-resin-cements-zirconia-bulk-ageing.md
---
title: "Adhesion of Different Resin Cements to Zirconia: Effect of Incremental versus Bulk Build Up, Use of Mould and Ageing"
authors: "Nicolas Müller, Nadin Al-Haj Husain, Liang Chen, Mutlu Özcan"
year: 2022
date: 2022-03-16
doi: "10.3390/ma15062186"
source: muller-2022-resin-cements-zirconia-bulk-ageing.md
category: resin
evidence_level: in-vitro
pdf_path: /Users/oracleneo/llm-wiki/papers/muller-2022-resin-cements-zirconia-bulk-ageing.pdf
pdf_filename: muller-2022-resin-cements-zirconia-bulk-ageing.pdf
source_collection: external
tags: [resin-cement, zirconia, adhesion, bulk-vs-incremental, ageing, theracem, in-vitro]
relations:
  - type: applies-to
    target: theracem-bisco-product-reference
---

## Three-line Summary

In-vitro study (Materials 2022, Zurich) comparing shear bond strength of multiple resin cements to zirconia under four variable conditions: incremental versus bulk build-up, use of a mould, and thermocycling ageing.

Build-up technique, mould use, and ageing all influenced zirconia bond strength; TheraCem ranked among the highest performers in dry and several aged conditions among the cements tested.

Application technique variables interact with cement type when bonding to zirconia — results support confirming build-up protocol compatibility before clinical cement selection.

## 세줄요약

In-vitro 연구(Materials 2022, 취리히): 복수의 레진 시멘트를 지르코니아에 합착할 때 incremental vs bulk 적층, mould 사용, 열순환(Thermocycling) 노화 4가지 변수가 전단결합강도(Shear Bond Strength, SBS)에 미치는 영향 비교.

적층 방법·mould 사용·노화 모두 지르코니아 결합강도에 영향; TheraCem은 건조 및 여러 노화 조건에서 비교 시멘트 중 상위 SBS 기록.

지르코니아 합착 시 적용기법 변수가 시멘트 종류와 상호작용 — 임상 시멘트 선택 전 적층 프로토콜 호환성 확인 필요.

## Summary
This study evaluated adhesion of different resin cements to zirconia, testing the effects of incremental versus bulk build-up, use of a mould, and ageing (thermocycling). It informs both technique (build-up/mould) and material selection for cementing zirconia restorations; TheraCem showed high shear bond strength in dry and some aged conditions among the cements compared.

## Key Contributions
- Isolates application-technique variables (incremental vs bulk, mould) alongside material and ageing.
- Provides comparative zirconia-bonding ranking including TheraCem.

## Methodology
In-vitro adhesion of multiple resin cements to zirconia; factors: incremental vs bulk build-up, mould use, ageing (thermocycling); shear bond strength.

## Results
Build-up technique, mould use, and ageing all influence zirconia bond strength; TheraCem among the highest performers in dry/some aged conditions.

## Related Papers
- [[resin/mahrous-2020-mdp-caf-self-adhesive-resin-cement-microshear]] — MDP cement zirconia bonding
- [[resin/theracem-bisco-product-reference]] — TheraCem product page

File: quartz/content/resin/yang-2022-bulk-fill-shrinkage-kinetics-fracture-toughness.md
---
title: "Polymerization and shrinkage kinetics and fracture toughness of bulk-fill resin-composites"
authors: "Yang J, Silikas N, Watts DC"
year: 2022
date: 2022-10-28
doi: "10.1016/j.dental.2022.10.002"
source: yang-2022-bulk-fill-shrinkage-kinetics-fracture-toughness.md
category: [resin]
evidence_level: in-vitro
source_collection: pubmed-text
full_text: false
pmid: "38709119"
text_path: /Users/oracleneo/llm-wiki/papers/yang-2022-bulk-fill-shrinkage-kinetics-fracture-toughness.txt
text_filename: yang-2022-bulk-fill-shrinkage-kinetics-fracture-toughness.txt
tags: [bulk-fill, polymerization-shrinkage, fracture-toughness, polymerization-kinetics, sonication, preheating]
relations:
  - type: reinforces
    target: meereis-2018-polymerization-shrinkage-stress-resin-sr-ma
  - type: extends
    target: parra-gatica-2023-flowable-bulk-fill-composites-sr
---

## Three-line Summary

In-vitro bench study (4 bulk-fill composites: SonicFill 3, Viscalor, One Bulk Fill, Beautifil Bulk; n=3–5) measuring real-time polymerization kinetics, shrinkage, and fracture toughness using ATR-FTIR, bonded-disk, and single-edge-notched bending.

Polymerization shrinkage was comparable across bulk-fills (only One Bulk Fill highest); filler content (wt%) strongly correlated with both shrinkage and fracture toughness; Beautifil Bulk (giomer) had the lowest K_IC (p<0.05); sonication (SonicFill 3) and pre-heating (Viscalor, 30 s or 3 min) improved flowability with no increase in shrinkage or decrease in toughness.

Clinicians can use sonic-insertion or pre-heated bulk-fill composites without incurring a shrinkage or fracture-toughness penalty; giomer bulk-fill (Beautifil Bulk) shows inferior fracture toughness and should be selected cautiously for high-stress posterior cavities.

## 세줄요약

In-vitro 연구 (벌크필 레진 4종: SonicFill 3·Viscalor·One Bulk Fill·Beautifil Bulk, n=3–5) — ATR-FTIR·접합디스크·단일 노치 굽힘 시험으로 중합속도론·중합수축 (Polymerization Shrinkage, PS)·파괴인성 (Fracture Toughness, K_IC) 측정.

벌크필 간 중합수축은 유사(One Bulk Fill만 최고); 충전재 함량(wt%)이 수축·파괴인성 양자와 강한 상관; Beautifil Bulk (giomer) 파괴인성 최저(p<0.05); 소닉 삽입 (SonicFill 3)과 예열 (Viscalor, 30초·3분) 모두 수축 증가나 파괴인성 저하 없이 흐름성 개선.

소닉 삽입·예열 벌크필은 수축·파괴인성 페널티 없이 사용 가능; giomer 벌크필(Beautifil Bulk)은 파괴인성 열위이므로 고응력 구치부 공동에 신중히 선택.

## Summary
This Dental Materials (2022) bench study from the Manchester group (Watts) measured real-time polymerization kinetics, polymerization shrinkage (PS), and fracture toughness (K_IC) of four contemporary bulk-fill composites that incorporate viscosity-reduction features: SonicFill 3 (sonic insertion), Viscalor (thermo-viscous, pre-heated), One Bulk Fill, and Beautifil Bulk (a giomer). The clinical question is whether techniques that make a bulk-fill easier to place (sonication, pre-heating) come at the cost of more shrinkage or weaker material. The answer was no: shrinkage was broadly comparable across the bulk-fills, fracture toughness was similar except for the lowest-toughness giomer, and neither sonication nor pre-heating (including 30 s vs 3 min) degraded these properties. Filler content (wt%) was the dominant correlate of both PS and K_IC.

## Key Contributions
- Comparable polymerization shrinkage across bulk-fill types (only One Bulk Fill highest), but maximum shrinkage rate (PS R_max) differed significantly (p=0.047; SonicFill 3 highest)
- Strong filler content (wt%) correlations with both PS and fracture toughness
- Sonication and pre-heating improve flowability with no shrinkage or toughness penalty
- Pre-heating duration (30 s vs 3 min) had no significant effect on any measured property
- Beautifil Bulk (giomer) had the lowest fracture toughness

## Methodology
Specimens cured in 2-mm molds with an Elipar S10 LED (1200 mW/cm², 40 s). Degree of conversion at 5 min and 24 h by ATR-FTIR (n=3); polymerization shrinkage by bonded-disk on 1-mm discs over 1 h (n=3) with PS R_max by numerical differentiation; fracture toughness by single-edge-notched three-point bending (32×6×3 mm) after 7 d water storage (n=5). One-way ANOVA, independent T-tests, Tukey (p<0.05).

## Results
- DC and RP_max: SonicFill 3 highest (p<0.05), then One Bulk Fill; Viscalor ≈ Beautifil Bulk regardless of pre-heating
- PS: no significant difference except One Bulk Fill highest; PS R_max varied significantly (p=0.047), SonicFill 3 highest
- K_IC: Beautifil Bulk lowest (p<0.05); others similar
- Strong filler wt% ↔ PS and ↔ K_IC correlations; Viscalor properties unaffected by pre-heating time

## Related Papers
- [[resin/meereis-2018-polymerization-shrinkage-stress-resin-sr-ma]] — reinforces (filler/matrix composition governs shrinkage behavior)
- [[resin/parra-gatica-2023-flowable-bulk-fill-composites-sr]] — extends (adds kinetics + toughness + technique effects to the flowable BF property map)
- [[resin/boaro-2019-bulk-fill-composites-clinical-properties-sr-ma]] — bulk-fill shrinkage/stress/cusp-deflection context
- [[resin/osiewicz-2022-wear-of-bulk-fill-resin]] — companion bulk-fill mechanical-property bench data
