Repository: ezinternet/dentopedia

File: quartz/content/veneers/gonzalez-martin-2024-ultrathin-feldspathic-veneer-sem-etching.md
---
title: "Ultrathin Feldspathic Ceramic Veneers: A Pilot SEM Evaluation of Etched Intaglio Surfaces"
authors: Oscar Gonzalez-Martin, Daniel del Solar, Javier Perez, Marcos Vargas, Gustavo Avila-Ortiz
year: 2024
date: 2024-01-23
doi: 10.11607/prd.6574
source: gonzalez-martin-2024-ultrathin-feldspathic-veneer-sem-etching.md
category: [veneers]
evidence_level: in-vitro
pdf_path: /Users/oracleneo/llm-wiki/papers/gonzalez-martin-2024-ultrathin-feldspathic-veneer-sem-etching.pdf
pdf_filename: gonzalez-martin-2024-ultrathin-feldspathic-veneer-sem-etching.pdf
source_collection: external
tags: []
---

## Three-line Summary

Pilot SEM in vitro study (Int J Periodontics Restorative Dent 2024) evaluating the effect of 9.6% HF etching time (0, 90, 120, 150 s) on intaglio surface microroughness of ultrathin feldspathic veneers fabricated by two techniques — platinum foil versus refractory die.

Optimal roughness was achieved at 120 s for platinum foil veneers and 90 s for refractory die veneers; extending to 150 s provided no additional benefit in either group and risks over-etching ultrathin ceramics.

This is the first study to demonstrate that fabrication technique creates structurally different intaglio surfaces requiring different HF etching durations — a clinically actionable distinction, though the pilot design (exploratory, no statistical analysis) limits generalization.

## 세줄요약

파일럿 SEM 인비트로 연구 (Int J Periodontics Restorative Dent 2024): 백금박(Platinum Foil) 기법과 내화 다이(Refractory Die) 기법으로 제작한 초박형 장석질 비니어의 내면(Intaglio) 표면에 9.6% HF 에칭 시간(0·90·120·150초) 영향 비교.

백금박 기법은 120초, 내화 다이 기법은 90초에서 최적 미세거칠기 패턴; 150초는 양군 모두 추가 이점 없음 — 과에칭 위험 주의.

제작 기법별로 인타글리오 표면 구조가 달라 최적 에칭 시간이 다르다는 첫 보고이나, 탐색적 설계(통계 분석 없음)로 일반화 제한.

## Summary

Gonzalez-Martin et al. (2024) conducted a pilot in-vitro SEM investigation to determine whether optimal hydrofluoric acid (HF) etching time for the intaglio (fitting) surface of ultrathin feldspathic ceramic veneers differs by fabrication technique. Replicas of a maxillary central incisor ultrathin veneer were fabricated using either the platinum foil technique or the refractory die technique. Specimens from each fabrication group were subjected to one of four intaglio surface-etching protocols (9.6% HF): no etching, 90 seconds, 120 seconds, or 150 seconds. Intaglio surfaces were then evaluated by SEM for microroughness pattern.

The 120-second protocol produced a favorable microroughness surface pattern in the platinum foil group, comparable to what was achieved with 90 seconds in the refractory die group. Extending etching time to 150 seconds did not improve the roughness pattern in either group. The unetched controls showed smooth surfaces inadequate for bonding.

This is the first study to demonstrate that the fabrication technique creates structurally different intaglio surfaces, requiring different etching durations to achieve optimal bonding substrate morphology — a clinically actionable distinction for laboratory and chairside protocols.

## Key Contributions

1. Established that platinum foil and refractory die fabrication techniques produce distinct intaglio surface characteristics requiring different optimal HF etching times.
2. Identified 120 s (platinum foil) and 90 s (refractory die) as technique-specific optimal protocols with 9.6% HF.
3. Confirmed that 150 s etching is not beneficial — guideline against over-etching ultrathin feldspathic ceramics.
4. Provided SEM documentation of no-etch control surfaces as the comparator for bonding inadequacy.

## Methodology

- **Model**: Replicas of an ultrathin feldspathic veneer for a maxillary central incisor.
- **Fabrication groups**: Platinum foil technique vs. refractory die technique.
- **Etching groups**: 0 s, 90 s, 120 s, 150 s (all with 9.6% HF).
- **Assessment**: Scanning electron microscopy (SEM) — qualitative/descriptive evaluation of intaglio surface microroughness pattern.
- **Design**: Pilot study — exploratory, no statistical analysis.

## Results

| HF Etching Time | Platinum Foil Intaglio | Refractory Die Intaglio |
|---|---|---|
| 0 s (control) | Smooth — insufficient for bonding | Smooth — insufficient for bonding |
| 90 s | Suboptimal roughness | Optimal roughness pattern |
| 120 s | Optimal roughness pattern | Comparable to 90 s |
| 150 s | No additional improvement | No additional improvement |

- Platinum foil surfaces required a longer etching duration (120 s vs. 90 s) to reach comparable microroughness to refractory die surfaces.
- Over-etching (150 s) does not augment roughness and may risk surface degradation.

## Related Papers

- [[veneers/sorensen-1992-porcelain-veneer-marginal-fidelity-techniques]] — original marginal fidelity comparison of platinum foil vs. refractory die (JPD 1992)
- [[veneers/sim-1993-porcelain-veneer-fit-fabrication-techniques]] — four-way fit comparison including these two techniques
- [[veneers/el-mowafy-2018-glass-ceramic-veneer-materials-narrative-review]] — overview of surface treatment protocol in clinical context
- [[veneers/klein-2025-ceramic-laminate-veneer-survival-complications-sr-ma]] — survival data where bonding/debonding is a key failure mode

File: quartz/content/veneers/gurel-2007-porcelain-laminate-veneers-minimal-preparation.md
---
title: "Porcelain Laminate Veneers: Minimal Tooth Preparation by Design"
authors: Galip Gürel
year: 2007
date: 2007-04-01
doi: 10.1016/j.cden.2007.03.007
source: gurel-2007-porcelain-laminate-veneers-minimal-preparation.md
category: [veneers]
evidence_level: narrative-review
pdf_path: /Users/oracleneo/llm-wiki/papers/gurel-2007-porcelain-laminate-veneers-minimal-preparation.pdf
pdf_filename: gurel-2007-porcelain-laminate-veneers-minimal-preparation.pdf
source_collection: external
tags: []
relations:
  - type: reinforces
    target: ali-2023-conventional-minimally-invasive-veneers-sr
  - type: reinforces
    target: chandode-2026-no-preparation-conventional-veneers-clinical-considerations
---

## Three-line Summary

Seminal clinical-technique paper (Dent Clin N Am 2007) establishing "minimal tooth preparation by design" — a three-step analog workflow (mock-up → wax-up → APT → silicone index) where the tooth is prepared through the patient-approved aesthetic pre-evaluative temporary (APT) rather than directly on enamel, referencing reduction to the final restorative contour.

The APT serves both as a patient esthetic/phonetic/functional test drive before irreversible preparation and as the physical preparation guide: the same silicone index is passed to the ceramist so the laboratory reproduces the exact patient-approved contours.

The conceptual contribution — that PLVs are conservative only when case selection, functional evaluation, and this communication chain are respected — became the foundational rationale for all subsequent digital and mock-up-guided minimal-preparation approaches; no quantitative outcome data are reported.

## 세줄요약

임상 기법 논문 (Dent Clin N Am 2007): "설계에 의한 최소 삭제(Minimal Preparation by Design)" 정립 — 목업→왁스업→심미 사전평가 임시수복물(Aesthetic Pre-evaluative Temporary, APT)→실리콘 인덱스의 3단계 아날로그 워크플로우, 기존 치아가 아닌 APT를 통해 삭제.

APT는 비가역적 삭제 전 환자의 심미·발음·기능 사전 평가 수단인 동시에 삭제 가이드; 동일 실리콘 인덱스를 기공소에 전달해 환자 승인 윤곽을 기공물로 재현.

도재 라미네이트 비니어(Porcelain Laminate Veneer, PLV)가 "보존적"이 되려면 증례 선택·기능 평가·소통 체계가 모두 갖춰져야 한다는 원칙 정립 — 이후 디지털 스마일 디자인(Digital Smile Design, DSD)·CAD-CAM 목업 기반 최소삭제의 개념적 토대; 수치적 결과 데이터 없음.

## Summary

> Source scope: **abstract + section snippets only — full text not retrieved (paywalled ScienceDirect export).** The body below is built only from the published abstract and the section-snippet previews; no quantitative outcome data is available.

Gürel (2007) is the canonical exposition of *minimally invasive porcelain laminate veneer (PLV) preparation by design*. Its core insight is that conservative reduction is not achieved by free-handing on the existing — often worn, dark, or malpositioned — tooth, but by first **designing the final outcome** and then preparing relative to it. The workflow proceeds: analyze the smile in three dimensions → evaluate function (can the teeth bear the proposed restorations?) → create a composite **mock-up** → refine into a **wax model** → fabricate an **Aesthetic Pre-evaluative Temporary (APT)** → capture it in a **silicone index**. The APT does double duty: the patient (and their family/friends) evaluates esthetics, phonetics, and function before committing, *and* the clinician then prepares the tooth structure **through the APT**, because the APT carries the exact final contours (incisal edge position, facial volume). Preparing through this provisional means reduction is referenced to where the porcelain will ultimately sit, avoiding over-reduction and maximizing residual enamel for adhesion. The same silicone index is handed to the ceramist so the laboratory reproduces the patient-approved contours (in the illustrated case, a pressable porcelain with a layering technique). The paper frames esthetics as an objective subject demanding structured communication among dentist, patient, and ceramist, and stresses that PLVs are conservative *only if* case selection, planning, and this communication chain are followed.

## Key Contributions

- Coins and operationalizes **"minimal tooth preparation by design"**: minimize reduction by designing the endpoint first, then preparing relative to the planned restorative contour rather than the existing tooth.
- Establishes the **APT (Aesthetic Pre-evaluative Temporary)** as both an evaluation device and a **preparation guide** — prepare *through* the APT.
- Defines the analog communication chain **mock-up → wax-up → APT → silicone index**, with the same index transferred to the ceramist for outcome fidelity.
- Embeds **functional evaluation** (occlusal scheme decision, e.g. canine guidance vs splinting) as a prerequisite before any reduction.
- Provides the conceptual foundation later digitized by Digital Smile Design and CAD-CAM mock-up techniques (3D-DSP), and the basis for "APT-technique" clinical-performance follow-ups.

## Methodology

- **Design**: single-author clinical technique / narrative exposition with at least one illustrative case (not a comparative, survival, or in-vitro study); no statistics or numeric outcomes.
- **Confidence**: `narrative-review`.
- **Described workflow**: (1) 3D smile analysis; (2) functional evaluation of supporting teeth and intended occlusal scheme; (3) treatment planning via composite mock-up; (4) freehand composite mock-up conveying tooth length, facial bulkiness, lip/phonetic/occlusal effects; (5) **tooth preparation through the APT**, treating complex cases as if teeth were already in final position; (6) laboratory fabrication using the *same* silicone index that produced the patient-approved APT.

## Results

No numeric outcomes are reported in the retrieved abstract + snippets. Qualitative conclusions:

- The mock-up → wax-up → APT → silicone-index sequence yields the **best esthetic, phonetic, and functional outcome** and superior dentist–patient–laboratory communication.
- **Permanent diagnostic provisionals** can further reinforce this communication.
- Patients can pre-evaluate the result **themselves and with their social circle** before the definitive restorations are placed.
- PLVs are among the most conservative options, **but only when** case selection, planning, and the communication chain are respected.

## Related Papers

- [[veneers/ali-2023-conventional-minimally-invasive-veneers-sr]] — SR comparing conventional vs minimal/no-prep veneers; Gürel's "preparation by design" is the technique rationale behind the minimal-prep arm that SR evaluates.
- [[veneers/chandode-2026-no-preparation-conventional-veneers-clinical-considerations]] — no-prep vs conventional clinical considerations; refined by Gürel's mock-up-referenced reduction concept that sits between the two extremes.
- [[veneers/reis-2025-minimally-invasive-feldspathic-laminate-12year-followup]] — long-term clinical outcome of the minimally invasive feldspathic approach Gürel's philosophy advocates.
- [[veneers/komine-2024-clinical-performance-laminate-veneers-review]] — review of laminate veneer clinical performance contextualizing the preparation-design variables Gürel introduced.

File: quartz/content/veneers/klein-2025-ceramic-laminate-veneer-survival-complications-sr-ma.md
---
title: "Survival and Complication Rates of Feldspathic, Leucite-Reinforced, Lithium Disilicate and Zirconia Ceramic Laminate Veneers: A Systematic Review and Meta-Analysis"
authors: Patrick Klein, Frank A. Spitznagel, Anja Zembic, Lea S. Prott, Stefano Pieralli, Brenda Bongaerts, Maria-Inti Metzendorf, Robert Langner, Petra C. Gierthmuehlen
year: 2025
date: 2025-01-01
doi: 10.1111/jerd.13351
source: klein-2025-ceramic-laminate-veneer-survival-complications-sr-ma.md
category: [veneers]
evidence_level: sr+ma
pdf_path: /Users/oracleneo/llm-wiki/papers/klein-2025-ceramic-laminate-veneer-survival-complications-sr-ma.pdf
pdf_filename: klein-2025-ceramic-laminate-veneer-survival-complications-sr-ma.pdf
source_collection: external
tags: []
relations:
  - type: extends
    target: morimoto-2016-feldspathic-glass-ceramic-veneer-survival-sr-ma
---

## Three-line Summary

SR+MA (PROSPERO CRD42024568719; 29 studies, 41 arms, 7,753 veneers, 986 patients, 1.0–20.7 years follow-up) covering feldspathic, LRGC, LDS, and zirconia ceramic laminate veneers across 12 countries.

Pooled survival at ~10.4 years was equivalent across materials (feldspathic 96.13%, LRGC 93.70%, LDS 96.81%, zirconia 100% at 2.6 y only, no significant between-material difference), but complication rates differed dramatically: technical complications 41.48% (feldspathic) vs 29.87% (LRGC) vs 6.1% (LDS).

The key clinical take-away is that LDS is the preferred material for long-term predictability based on a near-7-fold lower technical complication burden versus feldspathic — the material choice is a complication-prevention decision, not a survival decision; zirconia requires long-term data before routine use.

## 세줄요약

SR+MA (PROSPERO CRD42024568719; 29편·7,753개 비니어·986명·1.0–20.7년; 12개국): feldspathic·LRGC·LDS·지르코니아 세라믹 라미네이트 비니어 종합 비교.

~10.4년 생존율은 재료 간 유의차 없음 (feldspathic 96.13%·LRGC 93.70%·LDS 96.81%·지르코니아 100% at 2.6y); 기술적 합병증(Technical Complication)은 feldspathic 41.48% > LRGC 29.87% > LDS 6.1%로 현저한 차이.

임상적 핵심: LDS는 feldspathic 대비 기술 합병증 ~7배 낮아 장기 예측성 최우선 재료 — 재료 선택은 생존율이 아닌 합병증 예방의 문제; 지르코니아는 장기 근거 미흡.

## Summary

Klein et al. (2025) performed the most comprehensive SR+MA to date on ceramic laminate veneers, covering four material types — feldspathic, leucite-reinforced glass-ceramic (LRGC), lithium disilicate (LDS), and zirconia — across 29 studies (41 study arms), involving 7,753 veneers in 986 patients observed for 1.0–20.7 years. The pooled survival rates at approximately 10.4 years were: feldspathic 96.13%, LRGC 93.70%, LDS 96.81%, and zirconia 100% (at 2.6 years only). No statistically significant difference in survival was found between materials. However, complication rates differed markedly: feldspathic had the highest technical complication rate (41.48%), followed by LRGC (29.87%), while LDS showed dramatically lower technical complications (6.1%). Biological complications were lowest for LDS (0.45%). Zirconia showed no complications at 2.6 years but long-term evidence is absent. Digital workflow studies were too few for separate analysis.

## Key Contributions

- First SR+MA to simultaneously compare all four major ceramic laminate veneer materials at three time horizons (short, mid, long-term)
- LDS emerges as preferred material for long-term success despite similar survival to feldspathic — distinction lies in complication burden
- Zirconia is promising but requires long-term clinical validation
- Separated technical, esthetic, and biological complication categories for clinical granularity
- All materials showed high survival (>93%), making material choice a complication-prevention decision rather than a survival decision
- Published as open access (CC BY-NC-ND)

## Methodology

- **Search**: MEDLINE, Cochrane, Scopus, WHO ICTRP, ClinicalTrials.gov; inception to February 19, 2024; hand-search of reference lists
- **Records**: 12,592 titles (+ 14 hand-searched) → 7,913 after deduplication → 98 full-text → 29 included
- **Study types**: 2 RCTs, 13 prospective, 14 retrospective; 41 study arms total
- **Sample**: 7,753 veneers, 986 patients, age 17–87, follow-up 1.0–20.7 years
- **Countries**: 12 countries including Belgium, Brazil, China, Germany, Italy, Spain, Switzerland, Turkey, USA
- **Risk of bias**: RoB 2.0 (RCTs); MINOR score (observational studies)
- **Statistics**: Random-effects model (DerSimonian-Laird); arcsine transformation for proportions; JASP v0.19.0; Egger's test (if ≥10 studies); metaregression (Wald test, p < 0.05)
- **Preparation designs recorded**: No-prep, window/feather, butt joint, palatal chamfer; 5 total designs across studies; 4 study arms used no-prep
- **Fabrication**: Conventional (35 arms), digital (5 arms), hybrid (1 arm)
- **PROSPERO**: CRD42024568719

## Results

### Survival Rates (~10.4 years observation)

| Material | Pooled Survival |
|---|---|
| Feldspathic | 96.13% |
| LRGC | 93.70% |
| LDS | 96.81% |
| Zirconia | 100% (at 2.6 yr) |

No statistically significant difference between feldspathic, LRGC, and LDS (metaregression p > 0.05).

### Complication Rates at 10.4 Years

| Material | Technical | Esthetic | Biological |
|---|---|---|---|
| Feldspathic | 41.48% | 19.64% | 6.51% |
| LRGC | 29.87% | 17.89% | 4.4% |
| LDS | 6.1% | 1.9% | 0.45% |
| Zirconia | 0% | 0% | 0% (2.6 yr) |

**LDS clinical advantage is in complications, not survival.** The near-7-fold difference in technical complication rate (feldspathic 41.48% vs LDS 6.1%) at 10+ years is the key clinical finding. Marginal discoloration (esthetic) and biological events both favor LDS decisively.

**Clinical bottom line**: For long-term predictability, LDS is the preferred ceramic material for laminate veneers. When esthetics demand feldspathic or LRGC, patients should be counseled on higher complication likelihood requiring maintenance. Zirconia requires more evidence before routine use in long-term treatment planning.

## Related Papers

- [[veneers/morimoto-2016-feldspathic-glass-ceramic-veneer-survival-sr-ma]] — prior SR+MA (13 studies, 89% overall survival at 9 years); this paper extends and updates with more materials and studies
- [[veneers/albanesi-2016-incisal-coverage-ceramic-laminate-veneer-sr-ma]] — SR+MA on incisal coverage effect on survival; complementary design-focused analysis

File: quartz/content/veneers/mihali-2022-feldspathic-ceramic-veneers-retrospective-7year.md
---
title: "Retrospective Long-Term Clinical Outcome of Feldspathic Ceramic Veneers"
authors: Sorin Gheorghe Mihali, Dan Lolos, George Popa, Anca Tudor, Dana Cristina Bratu
year: 2022
date: 2022-03-15
doi: 10.3390/ma15062150
source: mihali-2022-feldspathic-ceramic-veneers-retrospective-7year.md
category: veneers
evidence_level: retrospective
pdf_path: /Users/oracleneo/llm-wiki/papers/mihali-2022-feldspathic-ceramic-veneers-retrospective-7year.pdf
pdf_filename: mihali-2022-feldspathic-ceramic-veneers-retrospective-7year.pdf
source_collection: external
tags: []
relations:
  - type: reinforces
    target: morimoto-2016-feldspathic-glass-ceramic-veneer-survival-sr-ma
  - type: extends
    target: klein-2025-ceramic-laminate-veneer-survival-complications-sr-ma
---

## Three-line Summary

Retrospective single-clinician/single-technician cohort (Romania; 30 patients, 170 feldspathic ceramic laminate veneers placed 2013–2014, FDI criteria evaluation at 7 years) comparing vertical-prep (n=108) versus no-prep (n=62) across five thickness groups (0.5–2.5 mm).

Overall survival was 91.77% (14/170 core fractures); log-rank test found no significant difference between vertical-prep and no-prep (p=0.247) or between thickness groups (p=0.065); 0.5 mm veneers had zero fractures, while thicker veneers (>1.5–2 mm) were paradoxically more fracture-prone due to unsupported ceramic mass; no secondary caries or pulpal necrosis in either group.

The clinical implication is that ultra-thin (0.5 mm) feldspathic is the most fracture-resistant thickness and no-prep offers significantly better esthetic, occlusal, caries, and periodontal sub-scores at 7 years than vertical prep, despite equivalent survival curves.

## 세줄요약

후향적 단일 술자·단일 기공사 코호트 (루마니아; 30명 170개 장석세라믹 라미네이트 비니어, 2013–2014 시술, 7년 후 FDI 기준 평가): 수직삭제(Vertical Preparation; n=108) vs 무삭제(No-prep; n=62), 5개 두께군(0.5–2.5 mm).

전체 생존율 91.77% (코어 파절 14개); 수직삭제 vs 무삭제(p=0.247)·두께군(p=0.065) 모두 생존곡선 유의차 없음; 0.5 mm군 파절 0건, 1.5–2 mm 이상 두께군은 역설적으로 더 파절 취약 (지지 없는 세라믹 질량); 이차 우식·치수 괴사 없음.

임상적 의미: 0.5 mm 초박형이 가장 파절 저항성 높은 두께; 무삭제는 7년 시점 생존율 동등하면서 심미 해부 형태·교합 마모·우식·치주 반응 FDI 항목에서 수직삭제보다 유의하게 우수.

## Summary

This retrospective study from a Romanian private practice evaluated 170 feldspathic ceramic laminate veneers placed in 30 patients (2013–2014) and followed for up to 7 years. Two minimally invasive preparation techniques were compared — vertical/biologically oriented preparation (n=108 veneers) and no-preparation (n=62 veneers) — across five maximum thickness groups (0.5, 1, 1.5, 2, and 2.5 mm). Clinical evaluation used FDI World Dental Federation criteria (C1–C11, scored 1–5). Fourteen veneers failed due to core fracture (failure rate 8.23%) and were replaced with lithium disilicate; 10 additional cases of minor chipping were managed by polishing. The key clinical finding is that 0.5 mm feldspathic veneers showed zero fractures over the observation period, while paradoxically thicker veneers (>1.5–2 mm) were more susceptible to fracture due to unsupported ceramic mass. No secondary caries or pulpal necrosis were observed in either group.

## Key Contributions

1. **Thickness paradox**: 0.5 mm veneers outperformed 1–2.5 mm veneers for fracture outcomes; thicker ceramic without adequate support is more, not less, fracture-prone.
2. **No-prep advantages**: No-prep veneers scored significantly better at 7 years for esthetic anatomical form (C3, p=0.038), occlusal contour/wear (C6, p<0.001), recurrent caries (C8, p=0.001), and periodontal response (C10, p<0.001).
3. **Prep vs. no-prep equivalence for survival**: Log Rank test showed no significant difference in survival curves (p=0.247), validating minimally invasive vertical preparation as an alternative.
4. **Excellent esthetic stability**: Color match/translucency (C2) and marginal adaptation (C5) remained score 1 (excellent) for all veneers in both groups over 7 years.
5. **Biologic safety**: No secondary caries, no pulpal necrosis; demonstrates biologic compatibility of feldspathic ceramic with adhesive cementation on vital teeth.

## Methodology

- **Design**: Retrospective cohort; single clinician, single technician
- **Population**: 30 patients (18–72 years, mean 36.7 ± 12); vital teeth, no endodontic treatment, no bruxism
- **Veneers**: 170 feldspathic ceramic (70 maxillary, 100 mandibular)
- **Groups**: Vertical prep (n=108) vs. no-prep (n=62); 5 thickness subgroups (0.5–2.5 mm)
- **Fabrication**: Refractory die technique; flexural strength 62–90 MPa; modulus of elasticity 69 GPa
- **Cementation**: HF etching (3–7%, 60 s) + orthophosphoric acid cleaning + silanization (Monobond Plus) + resin composite cement; rubber dam isolation
- **Evaluation tools**: FDI World Dental Federation criteria (C1–C11); Mann–Whitney U, Kruskal–Wallis H, Wilcoxon Signed Ranks, Log Rank (Mantel-Cox) tests
- **Follow-up recall**: All patients recalled February–June 2021 (7-year mark)

## Results

| Parameter | Result |
|---|---|
| Overall survival (7 years) | 91.77% (156/170) |
| Total failures (core fracture) | 14 veneers (8.23%) |
| Minor chipping (polished, not replaced) | 10 veneers |
| Survival: vertical-prep vs. no-prep | p=0.247 (NS) |
| Survival: five thickness groups | p=0.065 (NS) |
| Fractures at 0.5 mm | Zero |
| Color match/translucency (C2) | Score 1 (excellent) — all veneers, all time points |
| Marginal adaptation (C5) | Score 1 (excellent) — both groups |
| Secondary caries | None observed |
| Pulpal necrosis | None observed |

**FDI score comparisons at 7 years**:
- No-prep vs. prep: significantly better C3 (p=0.038), C6 (p<0.001), C8 (p=0.001), C10 (p<0.001)
- 0.5 mm vs. ≥1 mm: 0.5 mm significantly better for C1, C4, C6, C8, C10 (all p<0.05)
- Most failures occurred in the first 6 months post-cementation

**Thickness paradox** (key clinical takeaway): Veneers with thickness >1.5–2 mm were more susceptible to fracture due to unsupported ceramic mass, whereas 0.5 mm ultrathin veneers were most fracture-resistant over the study period.

## Related Papers

- [[veneers/morimoto-2016-feldspathic-glass-ceramic-veneer-survival-sr-ma]] — SR+MA showing 87–89% cumulative survival for feldspathic veneers; this cohort (91.77%) falls at the upper range of that estimate
- [[veneers/klein-2025-ceramic-laminate-veneer-survival-complications-sr-ma]] — larger SR+MA on ceramic laminate veneer survival/complications; this paper provides single-cohort preparation-type comparison
- [[veneers/ali-2023-conventional-minimally-invasive-veneers-sr]] — SR on minimally invasive vs. conventional veneers; this study contributes direct prep vs. no-prep survival data
- [[veneers/reis-2025-minimally-invasive-feldspathic-laminate-12year-followup]] — 12-year follow-up of minimally invasive feldspathic veneers; longer follow-up of the same veneer type
- [[veneers/gonzalez-martin-2024-ultrathin-feldspathic-veneer-sem-etching]] — SEM characterization of ultrathin feldspathic veneers; complementary materials science perspective

File: quartz/content/veneers/morimoto-2016-feldspathic-glass-ceramic-veneer-survival-sr-ma.md
---
title: "Main Clinical Outcomes of Feldspathic Porcelain and Glass-Ceramic Laminate Veneers: A Systematic Review and Meta-Analysis of Survival and Complication Rates"
authors: Susana Morimoto, Rafael Borges Albanesi, Newton Sesma, Carlos Martins Agra, Mariana Minatel Braga
year: 2016
date: 2016-01-12
doi: 10.11607/ijp.4315
source: morimoto-2016-feldspathic-glass-ceramic-veneer-survival-sr-ma.md
category: [veneers]
evidence_level: sr+ma
pdf_path: /Users/oracleneo/llm-wiki/papers/morimoto-2016-feldspathic-glass-ceramic-veneer-survival-sr-ma.pdf
pdf_filename: morimoto-2016-feldspathic-glass-ceramic-veneer-survival-sr-ma.pdf
source_collection: external
superseded_by: veneers/klein-2025-ceramic-laminate-veneer-survival-complications-sr-ma
superseded_scope: partial
tags: [laminate-veneer, feldspathic, glass-ceramic, survival, complications, systematic-review]
---

> [!warning] Superseded (partial) → [[veneers/klein-2025-ceramic-laminate-veneer-survival-complications-sr-ma]]
> Klein 2025 SR+MA(J Esthet Restor Dent, 29편)가 feldspathic·LRGC·LDS·zirconia 4가지 재료 베니어를 2024년 데이터까지 종합 — 10.4년 추적 기준 feldspathic 96.13%, LRGC 93.70%, LDS 96.81%. morimoto-2016은 feldspathic/glass-ceramic만, 2016년 이전 13편 한정. 현행 베니어 생존율 근거는 klein-2025를 인용할 것. (set 2026-08-11)

## Three-line Summary

SR+MA (Cochrane + PubMed; 899 screened, 13 included; median follow-up 9 years) of feldspathic porcelain and glass-ceramic laminate veneers reporting pooled cumulative survival of 89% (95% CI 84–94%).

Glass-ceramic showed higher survival (94%, 95% CI 87–100%) than feldspathic (87%, 95% CI 82–93%) but metaregression found ceramic type and follow-up period did not significantly drive failure rate; fracture/chipping was the dominant complication (4%), followed by debonding and endodontic problems (both 2%); incisal coverage carried a non-significant OR of 1.25 for failure.

The clinical bottom line is that both ceramic types achieve high long-term survival, the material choice is not a survival decision by this evidence, and incisal coverage does not significantly alter survival probability — limitation: enamel vs dentin preparation effect could not be meta-analyzed due to heterogeneous reporting.

## 세줄요약

SR+MA (Cochrane + PubMed; 899건 검색·13편 포함; 중앙값 9년 추적): 장석질·글래스세라믹 라미네이트 비니어 누적 생존율 89% (95% CI 84–94%).

글래스세라믹 94% (87–100%) > 장석계 87% (82–93%)이나 메타회귀에서 세라믹 종류·추적 기간 모두 실패율에 유의한 영향 없음; 가장 흔한 합병증 파절/칩핑(Fracture/Chipping) 4%, 탈접·근관 문제 각 2%; 절치 피개(Incisal Coverage) OR 1.25 (NS).

임상 결론: 두 재료 모두 장기 생존율 높으며 재료 선택은 생존율 문제가 아님; 절치 피개도 생존에 유의한 영향 없음 — 법랑질 vs 상아질 삭제의 영향은 이질적 보고로 메타분석 불가.

## Summary

Morimoto et al. (2016) performed a systematic review and meta-analysis of 13 clinical trials evaluating feldspathic porcelain and glass-ceramic laminate veneers. Across a median follow-up of 9 years, the pooled cumulative survival rate was 89% (95% CI: 84%–94%). Glass-ceramic veneers showed higher survival (94%; 95% CI: 87%–100%) than feldspathic porcelain (87%; 95% CI: 82%–93%), though metaregression found that ceramic type and follow-up period did not significantly influence failure rate. Fracture and chipping was the most frequent complication (4%), followed by debonding and endodontic problems (both 2%). Incisal coverage showed an OR of 1.25 (95% CI: 0.33–4.73), which was not statistically significant, indicating it was neither a clear risk nor protective factor for veneer survival.

## Key Contributions

- Established the first comprehensive pooled survival estimate for feldspathic and glass-ceramic laminate veneers at long-term follow-up
- Fracture/chipping identified as the dominant complication mode (4%), informing clinical risk counseling
- Incisal coverage does not significantly alter survival probability (OR 1.25, p NS)
- Metaregression: neither ceramic type nor follow-up duration drove failure rate — both materials are clinically viable
- Could not meta-analyze enamel vs dentin preparation effect due to heterogeneous reporting

## Methodology

- **Search**: Cochrane + PubMed; 899 articles screened → 13 included
- **Follow-up**: Median 9 years
- **Materials**: Feldspathic porcelain + glass-ceramic (leucite/LDS not differentiated as today)
- **Outcomes**: Survival, debonding, fracture/chipping, secondary caries, marginal discoloration, endodontic problems, incisal coverage effect
- **Statistics**: Cochran Q + I² for heterogeneity; metaregression for moderator analysis (ceramic type, follow-up period)

## Results

| Outcome | Estimate | 95% CI |
|---|---|---|
| Overall survival | 89% | 84%–94% |
| Glass-ceramic survival | 94% | 87%–100% |
| Feldspathic survival | 87% | 82%–93% |
| Debonding | 2% | 1%–4% |
| Fracture/chipping | 4% | 3%–6% |
| Secondary caries | 1% | 0%–3% |
| Severe marginal discoloration | 2% | 1%–10% |
| Endodontic problems | 2% | 1%–3% |
| Incisal coverage OR | 1.25 | 0.33–4.73 (NS) |

**Clinical bottom line**: Ceramic laminate veneers (both feldspathic and glass-ceramic) demonstrate high long-term survival. Fracture/chipping is the most clinically relevant complication to counsel patients about. Incisal coverage and ceramic type selection do not significantly alter survival probability by this evidence.

## Related Papers

- [[veneers/albanesi-2016-incisal-coverage-ceramic-laminate-veneer-sr-ma]] — companion SR+MA focusing exclusively on incisal coverage preparation design (same author group, same year)
- [[veneers/klein-2025-ceramic-laminate-veneer-survival-complications-sr-ma]] — updated SR+MA (29 studies) extending to LDS and zirconia, supersedes this paper's material comparison

File: quartz/content/veneers/sharma-2026-resin-cement-shade-ceramic-veneers-sr.md
---
title: "Influence of resin cement shade on esthetic outcomes in ceramic veneers: a systematic review"
authors: Sharma S, Kumar A, Rajagopal S, Venkataiah VS
year: 2026
date: 2026-06-03
doi: 10.3389/fdmed.2026.1789416
source: sharma-2026-resin-cement-shade-ceramic-veneers-sr.md
category: [veneers]
evidence_level: sr
source_collection: pubmed-text
full_text: true
pmid: "42318568"
pmcid: "PMC13272459"
source_url: https://pmc.ncbi.nlm.nih.gov/articles/PMC13272459/
text_path: /Users/oracleneo/llm-wiki/papers/sharma-2026-resin-cement-shade-ceramic-veneers-sr.txt
text_filename: sharma-2026-resin-cement-shade-ceramic-veneers-sr.txt
tags: [ceramic-veneers, resin-cement, luting-agent, shade, color-stability, delta-e, esthetics, systematic-review]
relations:
  - type: refines
    target: klein-2025-ceramic-laminate-veneer-survival-complications-sr-ma
  - type: applies-to
    target: gonzalez-martin-2024-ultrathin-feldspathic-veneer-sem-etching
---

## Three-line Summary

Systematic review (PRISMA 2020, PROSPERO CRD42023450540; 10 in-vitro studies, 2011–2021; no meta-analysis due to heterogeneity) examining how resin luting cement shade and translucency change the final color of ceramic laminate veneers, measured by CIE L*a*b* spectrophotometry.

White-opaque/high-chroma cements produce the greatest ΔE (often exceeding the 3.3 clinical acceptability threshold); the effect is amplified by thin (0.3–0.5 mm) and high-translucency veneers; aging discoloration with VarioLink reached ΔE = 10.4 vs ceramic-alone 0.9; and try-in pastes poorly predict cured cement color (ΔE mismatch 0.32–11.49).

Clinically, choose the luting cement based on the actual cured shade rather than the try-in paste, favor translucent/low-chroma cements for thin anterior veneers, and account for substrate shade and veneer translucency — cement is an active optical determinant, not a passive adhesive.

## 세줄요약

계통고찰 (PRISMA 2020, PROSPERO 등록; in-vitro 10편, 2011–2021; 이질성으로 메타분석 불가): 레진 시멘트의 색조·투명도가 세라믹 라미네이트 비니어(ceramic laminate veneer)의 최종 색에 미치는 영향을 CIE L*a*b* 분광광도계로 측정한 연구 대상.

백색-불투명·고채도 시멘트가 ΔE를 가장 크게(임상 허용역 3.3 초과 빈번) 올리고, 얇은(0.3–0.5 mm)·고투명도 비니어에서 증폭; 노화 후 VarioLink ΔE = 10.4 vs 세라믹 단독 0.9; 트라이-인 페이스트와 경화 시멘트 간 색 불일치 ΔE 0.32–11.49.

시멘트는 수동적 접착제가 아닌 능동적 광학 성분이므로, 트라이-인 페이스트보다 실제 경화 시멘트 색 기준으로 선택하고, 얇은 전방부 비니어에는 투명/저채도 시멘트를 사용해야 한다.

## Summary

According to PubMed ([DOI 10.3389/fdmed.2026.1789416](https://doi.org/10.3389/fdmed.2026.1789416)), this PRISMA 2020 systematic review (PROSPERO CRD42023450540) screened 229 records and included 10 in-vitro studies (2011–2021) that measured, with objective CIE L*a*b* spectrophotometry, how resin luting cement shade and translucency change the final color of ceramic laminate veneers. Substantial heterogeneity (cement systems, ceramics, veneer thickness, aging, ΔE method) precluded a meta-analysis, so the evidence is synthesized qualitatively. The consistent finding is that the cement is an **active optical component**, not a passive luting medium: white-opaque (WO) and high-chroma/high-value cements produce the greatest color change (ΔE often exceeding the ~3.3 clinical acceptability threshold), while translucent/low-chroma cements stay esthetically favorable (ΔE < 3.3). The effect is amplified by thin veneers (0.3–0.5 mm) and high-translucency ceramics, which transmit more light from the cement and substrate, and opaque/high-value cements raise ΔE most over light backgrounds. Two practical hazards stand out: aging causes marked discoloration (VarioLink ΔE = 10.4 after aging vs ceramic-alone ΔE = 0.9), and try-in pastes poorly predict the cured cement (ΔE 0.32–11.49 mismatch) because curing alters refractive index and polymer matrix. Risk of bias was low in 3 studies and moderate in the rest; almost all relied on ΔE*ab rather than the perceptually weighted ΔE00. Clinically: choose the luting cement based on the *actual cured cement* (not the try-in paste alone), accounting for veneer thickness/translucency and substrate shade — favor translucent/low-chroma cements for thin high-translucency anterior veneers and reserve opaque/high-value cements for masking dark substrates where some color shift is acceptable.

## Key Contributions

- Establishes the resin cement as an active optical determinant of cemented ceramic veneer color, not a passive adhesive.
- Ranks the drivers of cement-induced color change: cement opacity/value/chroma > veneer thickness > ceramic translucency > substrate shade.
- Quantifies the try-in paste ↔ cured cement mismatch (ΔE 0.32–11.49), challenging paste-based shade selection.
- Flags long-term color instability under aging as a distinct esthetic-survival risk.
- Surfaces a methodological gap — near-universal ΔE*ab use, no consistent ΔE00, frequent missing sample-size justification/blinding.

## Methodology

- **Design**: Systematic review (PRISMA 2020 + Cochrane Handbook); PROSPERO CRD42023450540.
- **Search**: PubMed, Web of Science, ProQuest, Google Scholar to March 2023.
- **Inclusion**: in-vitro studies of resin-based luting agents on ceramic laminate veneers with objective color measurement (CIE L*a*b*, spectrophotometry).
- **Exclusion**: full-coverage restorations; subjective/visual shade assessment.
- **Risk of bias**: QUIN tool (in-vitro-specific) — 3 low, rest moderate.
- **Selection**: 229 records → 10 studies (sample sizes 10–392 specimens).
- **Synthesis**: qualitative — no meta-analysis due to heterogeneity.
- **Materials covered**: ceramics feldspathic / IPS Empress / e.max HT & LT / ZLS / LDS; cements RelyX, VarioLink, Panavia, Maxcem, eCement, Choice 2.

## Results

- **Cement opacity/chroma is the dominant driver**: WO and high-chroma/high-value cements → greatest ΔE, often > 3.3 (acceptability threshold); translucent/low-chroma cements → ΔE typically < 3.3.
- **Veneer thickness modulates**: thinner veneers (0.3–0.5 mm) amplify cement-shade influence vs ≥1.0 mm; high-translucency ceramics accentuate it.
- **Cement–substrate interaction**: opaque/high-value cements raise ΔE most over light backgrounds (Jankar, Chen, Yildirim).
- **Aging discoloration**: VarioLink ΔE = 10.4 after aging vs ceramic-alone ΔE = 0.9 (Hoorizad) → long-term color-stability concern.
- **Try-in pastes unreliable**: ΔE 0.32–11.49 between try-in paste and cured cement (Aldahlawi).
- **Per-study ΔE ranges**: ~3.0 (Alqahtani); 1.37–2.11 (Lee); <3.3 to >4.0 (Xing); 1.93–3.04 (Hernandes); 0.9–10.4 (Hoorizad, aging); 1.6–3.4 (Turgut); up to 7.16 (Chen).
- **Evidence quality**: in-vitro, moderate; most used ΔE*ab, none consistently ΔE00.

## Related Papers

- [[veneers/gonzalez-martin-2024-ultrathin-feldspathic-veneer-sem-etching]] — applies-to: ultrathin/high-translucency feldspathic veneers are exactly the case where cement shade leaks through most, so this SR's cement-selection guidance applies directly to that minimally invasive workflow.
- [[veneers/klein-2025-ceramic-laminate-veneer-survival-complications-sr-ma]] — refines: isolates shade/color stability (incl. aging discoloration) as a distinct esthetic-outcome dimension within the broader survival/complication picture.
- [[veneers/el-mowafy-2018-glass-ceramic-veneer-materials-narrative-review]] — extends: adds the cement-optics layer on top of the glass-ceramic veneer material/translucency landscape (feldspathic, leucite, lithium disilicate).

File: quartz/content/veneers/sorensen-1992-porcelain-veneer-marginal-fidelity-techniques.md
---
title: "Marginal Fidelity and Microleakage of Porcelain Veneers Made by Two Techniques"
authors: John A. Sorensen, Judith M. Strutz, Sean P. Avera, Daniel Materdomini
year: 1992
date: 1992-01-01
doi: 10.1016/0022-3913(92)90040-H
source: sorensen-1992-porcelain-veneer-marginal-fidelity-techniques.md
category: [veneers]
evidence_level: in-vitro
pdf_path: /Users/oracleneo/llm-wiki/papers/sorensen-1992-porcelain-veneer-marginal-fidelity-techniques.pdf
pdf_filename: sorensen-1992-porcelain-veneer-marginal-fidelity-techniques.pdf
source_collection: external
tags: []
---

## Three-line Summary

In-vitro study (JPD 1992) comparing platinum foil vs. refractory die porcelain veneers on matched maxillary incisors with 0.5 mm intraenamel labial preparations, etched and cemented with composite resin, subjected to 1,000 thermocycles and analyzed with silver-nitrate microleakage staining at ×250.

Platinum foil produced significantly better vertical marginal fidelity but significantly more overcontouring; both techniques exhibited universal microleakage at the tooth–composite resin interface, with the porcelain–composite interface remaining essentially sealed; no significant correlation was found between marginal gap size and microleakage extent.

The finding that gap size does not predict microleakage has direct clinical implications: minimizing the marginal gap alone does not guarantee a sealed tooth–cement interface, pointing to bond quality at the dentinal substrate as the critical variable.

## 세줄요약

시험관 내 연구 (JPD 1992): 대응된 상악 절치에 0.5 mm 법랑질 내 삭제 후 백금박 vs 내화다이 도자기 비니어를 제작·접착 후 열순환 1,000회, 질산은 미세누출 염색 ×250 분석.

백금박이 수직 변연 적합도 유의하게 우수하나 과풍융(overcontouring)도 유의하게 많음; 치아–복합레진 계면에서 양군 모두 보편적 미세누출(universal microleakage), 도자기–복합레진 계면은 거의 밀폐; 변연 간격 크기와 미세누출량 간 유의 상관 없음.

변연 간격이 작다고 미세누출이 방지되는 것이 아님 — 치아-시멘트 계면의 결합 질이 핵심임을 시사, 접착 프로토콜의 중요성을 지지.

## Summary

Sorensen et al. (1992) conducted one of the earliest controlled in-vitro comparisons of porcelain veneer fabrication techniques with respect to marginal accuracy and sealing performance. Maxillary incisors with matched enamel quantity received uniform 0.5 mm intraenamel labial preparations. Veneers fabricated by either the platinum foil or refractory die technique were etched, silanated, and cemented with composite resin; margins were finished and polished. After thermocycling (1000×, 37°C), specimens were stained with silver nitrate, sectioned buccolingually and mesiodistally, and examined at ×250 magnification.

The platinum foil technique produced significantly better vertical marginal fidelity but significantly more overcontouring at the margin. Both techniques exhibited microleakage universally at the tooth–composite resin interface, whereas the porcelain–composite resin interface remained essentially sealed. Critically, no significant correlation was found between the size of the marginal gap and the extent of microleakage — suggesting that microleakage at the tooth–cement interface is a material/bond property, not simply a gap-size problem.

## Key Contributions

1. Established a measurable marginal advantage for platinum foil over refractory die in terms of vertical gap accuracy.
2. Demonstrated that overcontouring is a trade-off with the platinum foil technique.
3. Identified the tooth–composite resin interface (not the porcelain–cement interface) as the primary site of microleakage in bonded ceramic veneers.
4. Showed that marginal gap size and microleakage magnitude are not correlated — implications for how marginal fitness should be clinically interpreted.

## Methodology

- **Specimens**: Matched maxillary incisors (size and enamel quantity); 0.5 mm uniform intraenamel labial reduction.
- **Groups**: Platinum foil veneers vs. refractory die veneers.
- **Luting**: HF etching + silane + composite resin cement; margins finished and polished.
- **Aging**: 37°C water storage + 1000 thermocycles.
- **Microleakage**: Silver nitrate staining; sections imaged at ×250.
- **Marginal measurement**: Vertical marginal gap and overcontour quantified at multiple sites per section.

## Results

| Variable | Platinum Foil | Refractory Die |
|---|---|---|
| Vertical marginal fidelity | Significantly better | Inferior |
| Overcontouring | Significantly more | Less |
| Microleakage — tooth/composite interface | Universal | Universal |
| Microleakage — porcelain/composite interface | Negligible | Negligible |
| Gap size vs. leakage correlation | Not significant | Not significant |

## Related Papers

- [[veneers/sim-1993-porcelain-veneer-fit-fabrication-techniques]] — extends comparison to cast glass ceramic; confirms platinum foil hierarchy
- [[veneers/gonzalez-martin-2024-ultrathin-feldspathic-veneer-sem-etching]] — modern SEM evaluation of HF etching protocols for the same two fabrication techniques
- [[veneers/el-mowafy-2018-glass-ceramic-veneer-materials-narrative-review]] — narrative review contextualizing fabrication technique choice and longevity
- [[veneers/klein-2025-ceramic-laminate-veneer-survival-complications-sr-ma]] — contemporary SR+MA on veneer survival; fabrication and bonding are key determinants
