Repository: ezinternet/dentopedia

File: sources/atoche-socola-2021-cleaning-zirconia-microshear.md
---
title: "Microshear bond strength of dual-cure resin cement in zirconia after different cleaning techniques: an in vitro study"
authors: Katherine Joselyn Atoche-Socola, Luis Ernesto Arriola-Guillén, Ana Isabel López-Flores, Isadora Martini Garcia, Gustavo Huertas-Mogollón, Fabrício Mezzomo Collares, Vicente Castelo Branco Leitune
year: 2021
doi: 10.4047/jap.2021.13.4.237
category: [dental-materials/zirconia]
pdf_path: /Users/oracleneo/llm-wiki/papers/atoche-socola-2021-cleaning-zirconia-microshear.pdf
pdf_filename: atoche-socola-2021-cleaning-zirconia-microshear.pdf
source_collection: external
---

## Three-line Summary

In vitro study (Journal of Advanced Prosthodontics, 2021; 50 CAD/CAM Ivoclar Vivadent zirconia specimens) comparing multiple cleaning/decontamination techniques on saliva-contaminated zirconia discs using dual-cure resin cement and microshear bond strength (µSBS) as the primary outcome.

All cleaning protocols significantly improved µSBS compared to the saliva-contaminated (no-clean) control; the study established that decontamination of zirconia after intraoral try-in is essential before final cementation with dual-cure resin cement.

The specific agent hierarchy was not reported in extracted data, limiting direct protocol comparison; this is a single-lab in vitro study with a limited specimen pool (50 discs), so clinical translation requires further corroboration.

## 세줄요약

체외 연구(Journal of Advanced Prosthodontics, 2021; CAD/CAM 지르코니아 시편 50개) — 타액 오염 후 다양한 세정/탈오염 프로토콜을 이중경화 레진 시멘트와 미세전단결합강도(microshear bond strength, µSBS)로 비교.

모든 세정 프로토콜이 세정 미시행 대조군(오염 상태) 대비 µSBS를 유의하게 향상시켜, 구강 내 시적 후 최종 합착 전 지르코니아 탈오염이 필수임을 확인.

세정제 간 우위 계층은 추출 데이터에 보고되지 않아 프로토콜 직접 비교가 제한적이며, 단일 실험실 50시편의 체외 연구로 임상 적용을 위한 추가 검증이 필요함.

## 1. Key Results
- CAD/CAM Ivoclar Vivadent zirconia discs, 50 specimens
- Multiple cleaning techniques compared with µSBS endpoint
- Dual-cure resin cement used
- Cleaning restored or improved µSBS over contaminated control

File: sources/awad-2022-mdp-cleaner-contaminated-zirconia.md
---
title: "10-Methacryloyloxydecyl Dihydrogen Phosphate (10-MDP)-Containing Cleaner Improves Bond Strength to Contaminated Monolithic Zirconia: An In-Vitro Study"
authors: Meshal M. Awad, Faisal Alhalabi, Khalid M. Alzahrani, Mohammed Almutiri, Faisal Alqanawi, Latifah Albdiri, Abdulaziz Alshehri, Ali Alrahlah, Mohammed H. Ahmed
year: 2022
doi: 10.3390/ma15031023
category: [dental-materials/zirconia]
pdf_path: /Users/oracleneo/llm-wiki/papers/awad-2022-mdp-cleaner-contaminated-zirconia.pdf
pdf_filename: awad-2022-mdp-cleaner-contaminated-zirconia.pdf
source_collection: external
---

## Three-line Summary

In vitro study (Materials 2022;15:1023) testing the effect of MDP-containing cleaner (Clearfil Ceramic Primer Plus) vs water or alcohol on shear bond strength (SBS) to monolithic zirconia contaminated with saliva, blood, or provisional cement.

MDP-containing cleaner significantly improved SBS to contaminated zirconia compared to water or alcohol cleaning, by combining organic contaminant displacement with chemical bonding via MDP's phosphate group to zirconia.

MDP cleaners should be preferred over water/alcohol protocols for decontaminating zirconia before cementation, though this is an in vitro finding requiring clinical validation.

## 세줄요약

In vitro 연구 (Materials 2022;15:1023) — 타액·혈액·임시접착제로 오염된 단일구조 지르코니아(Monolithic Zirconia)에 MDP 함유 세정제(Clearfil Ceramic Primer Plus) vs 수세·알코올 처치 후 전단결합강도(SBS) 비교.

MDP 함유 세정제가 수세·알코올 대비 오염 지르코니아 SBS 유의하게 향상 — MDP 인산염기가 유기 오염물 제거와 지르코니아 화학 결합을 동시에 수행하는 기전.

지르코니아 합착 전 오염 세정 시 MDP 세정제 우선 사용 권고 — 단, in vitro 결과이므로 임상 검증 필요.

## 1. Key Results
- Monolithic zirconia contaminated with saliva/blood/provisional cement
- MDP-containing cleaner (Clearfil Ceramic Primer Plus used as cleaner): significantly higher SBS
- Water or alcohol cleaning: inadequate decontamination
- Mechanism: MDP's phosphate group displaces organic contaminants + chemically bonds to Zr

File: sources/badawy-2025-enamel-wear-zirconia-endocrowns-2year.md
---
title: "Two-Year Clinical Evaluation of Enamel Wear Antagonistic to Polished and Glazed Monolithic Zirconia Endocrowns"
authors: Hayam Badawy, Shaimaa Abo El-Farag, Ahmed Attia
year: 2025
doi: 10.1111/jerd.13388
category: [dental-materials/zirconia]
pdf_path: /Users/oracleneo/llm-wiki/papers/badawy-2025-enamel-wear-zirconia-endocrowns-2year.pdf
pdf_filename: badawy-2025-enamel-wear-zirconia-endocrowns-2year.pdf
source_collection: external
---

## Three-line Summary

Clinical RCT (J Esthet Restor Dent 2025, n=20 endocrowns, 10 glazed vs 10 adjusted+polished, endodontically treated lower first molars, CAD/CAM monolithic zirconia) evaluating enamel wear of opposing teeth over 2-year follow-up using intraoral scanner and Geomagic software.

Enamel wear was 0.422 ± 0.130 mm (polished) vs 0.491 ± 0.105 mm (glazed) at 2 years, with no statistically significant difference (p=0.108); 100% survival in both groups at all follow-up intervals.

Both glazing and polishing of monolithic zirconia endocrowns produce clinically acceptable antagonist enamel wear at 2 years; the small sample limits detection of a clinically meaningful difference between finishing methods.

## 세줄요약

임상 무작위대조시험 (J Esthet Restor Dent 2025, n=20, 유약 처리 10 vs 조정·연마 10, 근관치료 후 하악 제1대구치 CAD/CAM 단일구조 지르코니아 엔도크라운) — 2년간 대합치 법랑질 마모를 구강 내 스캐너+Geomagic 소프트웨어로 정량 평가.

2년 후 법랑질 마모: 연마군 0.422 ± 0.130 mm, 유약군 0.491 ± 0.105 mm — 통계적 유의차 없음(p=0.108); 양군 모두 100% 생존율.

단일구조 지르코니아 엔도크라운에서 유약 처리와 연마 모두 2년 기준 임상적으로 허용 가능한 법랑질 마모; 소규모 표본으로 임상적으로 의미 있는 차이 검출에 한계.

## 1. Key Results
- 20 patients; zirconia endocrowns on endodontically treated lower first molars; CAD/CAM
- ZG (glazed, n=10) vs ZP (adjusted+polished, n=10)
- 2-year follow-up: 6, 12, 18, 24 months; intraoral scanner + Geomagic software
- Survival: 100% (no replacements)
- Enamel wear ZP: 0.422±0.130mm; ZG: 0.491±0.105mm; NS (p=0.108)
- Clinical significance: both glazing and polishing are acceptable for endocrowns

File: sources/balmer-2026-zirconia-titanium-implants-prosthetic-outcome-rct.md
---
title: "Zirconia versus Titanium Implants: 1-year Prosthetic Outcome of Screw-Retained Single Crowns in a Randomized Clinical Trial"
authors: Balmer M, Fischer A, Kühl S, Bernauer SA, Steinwender A, Payer M
year: 2026
doi: 10.1111/cid.70160
pmid: 42206453
pmcid: null
category: implants/surface
source_collection: pubmed-abstract
full_text: false
text_path: null
text_filename: null
---

## Why Ingested

First multicenter RCT reporting 1-year prosthetic outcomes of screw-retained all-ceramic crowns on two-piece ZrO₂ implants vs Ti implants, filling a key gap noted in [[wiki/implants/surface/shetty-2026-titanium-vs-zirconia-implants-umbrella]]: most ZrO₂ implant data cover osseointegration/MBL, with prosthetic/technical complication data sparse for two-piece ZrO₂.

## Three-line Summary

Prospective multicenter RCT (n=117 implants; 112 at 1-year FU) at University of Zurich, University of Basel, and Medical University of Graz; screw-retained all-ceramic single crowns on two-piece ZrO₂ implants (Ti-base connection) vs Ti implants (conventional Ti-base); diameter 4.1 mm.
Restoration survival 100% in both groups; no significant differences in overall technical complication rates or peri-implant soft tissue parameters (PI, PBI, PaI); veneered ZrO₂ crowns had significantly higher complication rates than monolithic restorations regardless of implant material.
At 1 year, ZrO₂ implants with Ti-base connection support comparable prosthetic outcomes to Ti implants; crown design (monolithic vs veneered) affects technical complications more than implant substrate.

## 세줄요약

전향적 다기관 무작위대조시험(n=117개 임플란트, 1년 완료 112개), 취리히대·바젤대·그라츠 의대; 2-피스 지르코니아 임플란트(Zirconia Implant, ZI; Ti-base 연결) vs Ti 임플란트(Titanium Implant, TI; 표준 Ti-base)에 나사유지형 전도재 단관 장착, 직경 4.1 mm.
보철 생존율(Restoration Survival) 양군 100%; 전체 기술적 합병증·임플란트 주위 연조직 지표(플라크 지수, 유두 출혈 지수(PBI), 유두 지수(PaI)) 군간 유의차 없음; 베니어 지르코니아 크라운은 임플란트 재료와 무관하게 단일체보다 유의하게 높은 합병증.
1년 시점 ZI는 TI와 동등한 보철 성과; 기술적 합병증은 임플란트 소재보다 크라운 디자인(베니어 vs 단일체) 차이가 더 큰 영향.

## Document Information

- **Journal**: Clinical Implant Dentistry and Related Research, 2026 Jun;28(3):e70160
- **DOI**: [10.1111/cid.70160](https://doi.org/10.1111/cid.70160)
- **Institutions**: University of Zurich; University of Basel; Medical University of Graz (Austria)
- **Trial Registry**: DRKS00013209

## Key Contributions

- Multicenter RCT confirming 100% restoration survival on ZrO₂ implants at 1 year, equivalent to Ti implants
- Crown design (monolithic vs veneered) is a stronger predictor of technical complications than implant material
- Peri-implant soft tissue health (PI, PBI, PaI) comparable between ZrO₂ and Ti implants at 1 year
- Study powered for MBL differences; prosthetic outcomes are a secondary endpoint
- Primary MBL data not reported in this abstract — prosthetic-specific reporting only

## Methodology

- **Design**: Prospective randomized multicenter RCT
- **Setting**: University of Zurich, University of Basel, Medical University of Graz
- **n**: 117 implants restored; 112 restorations at 1-year follow-up
- **Groups**: ZrO₂ implants with Ti-base connection vs Ti implants with conventional Ti-base; diameter 4.1 mm
- **Restoration**: Screw-retained, all-ceramic single crowns (monolithic or veneered)
- **Primary outcome**: Marginal bone loss (powered); secondary: prosthetic/technical outcomes reported here
- **Baseline**: 3 weeks after crown insertion
- **Statistics**: Descriptive statistics; Chi-square for group comparisons (p<0.05)
- **Registry**: DRKS00013209

## Key Results

| Outcome | ZrO₂ Implants | Ti Implants |
|---|---|---|
| Restoration survival | 100% | 100% |
| Overall technical complications | NS (no group difference) | NS |
| Veneered vs monolithic complications | Veneered significantly higher | (regardless of implant material) |
| PI | NS between groups | |
| PBI | NS between groups | |
| PaI | NS between groups | |

- Primary MBL outcome data not available from this abstract (prosthetic sub-report only)

## Limitations

- 1-year follow-up only; long-term data needed for ZrO₂ implant durability assessment
- Abstract-only data; detailed complication types/rates not enumerated
- Powered for MBL, not prosthetic outcomes — complication analysis is secondary/exploratory
- Diameter restricted to 4.1 mm; generalizability to other diameters unknown
- No stratification reported for restoration type (monolithic vs veneered) in group assignments

## Related Work

- [[implants/surface/shetty-2026-titanium-vs-zirconia-implants-umbrella]] — umbrella SR ZrO₂ vs Ti implants; provides population-level survival/MBL context (reinforces)
- [[implants/surface/mohseni-2024-clinical-outcomes-zirconia-implants]] — retrospective ZrO₂ implant clinical outcomes (reinforces)
- [[implants/surface/kniha-2026-zirconia-titanium-microbial-anterior-rct]] — RCT ZrO₂ vs Ti implants microbial/soft tissue outcomes (reinforces)
- [[prosthetic-materials/kowar-2026-monolithic-veneered-zirconia-titanium-ceramic-fdp-rct]] — 3-arm RCT crown materials on Ti implants; monolithic vs veneered complication comparison (extends)

## Glossary

- **ZI (Zirconia Implant / 지르코니아 임플란트)**: 지르코니아로 제작된 임플란트 픽스처; 금속 프리
- **Ti-base connection (티타늄 베이스 연결부)**: ZI에 금속 내식성 확보를 위해 추가한 Ti 연결 요소
- **PBI (Papilla Bleeding Index / 유두 출혈 지수)**: 치간 유두 출혈 정도 측정 지표
- **PaI (Papilla Index / 유두 지수)**: 치간 유두 충전도 측정 지표

File: sources/ban-2021-classification-properties-dental-zirconia-implant.md
---
title: "Classification and Properties of Dental Zirconia as Implant Fixtures and Superstructures"
authors: "Ban S"
year: 2021
doi: "10.3390/ma14174879"
category: [prosthetic-materials]
pdf_path: /Users/oracleneo/llm-wiki/papers/ban-2021-classification-properties-dental-zirconia-implant.pdf
pdf_filename: ban-2021-classification-properties-dental-zirconia-implant.pdf
source_collection: external
---

## Three-line Summary

Review (Materials 2021;14:4879) presenting the most comprehensive classification of dental zirconia: 12 types organized by four axes — yttria content (3Y/4Y/5Y), monochromatic vs. polychromatic color, uniform vs. hybrid composition, and monolayer vs. multilayer architecture — covering both implant fixture (ATZ, NanoZR) and superstructure applications.

ATZ (alumina-toughened zirconia) and NanoZR are optimal for implant fixtures requiring maximum mechanical strength; yttria-stabilized zirconia (3Y→5Y-TZP) covers superstructure needs; higher yttria = higher translucency + lower strength + lower LTD resistance; mirror-polished zirconia has least bacterial adhesion among dental ceramics, with soft tissue response superior to other ceramics.

Adequate selection requires matching yttria content (strength vs. esthetics priority) to clinical region and restoration design; zirconia fixtures achieve osseointegration comparable to titanium after surface modification (sandblasting + acid etching); LTD risk is clinically manageable even for 3Y-TZP under intraoral conditions.

## 세줄요약

치과 지르코니아 12종 분류(이트리아 × 색상 × 조성 × 층수 4축) 고찰(Materials 2021): ATZ/NanoZR은 임플란트 고정체용(강도 우선), YSZ 3Y→5Y는 상부구조물용(투명도 증가).

이트리아 증가 → 투명도↑ + 강도↓ + LTD 저항↓; 거울연마 지르코니아는 치과 재료 중 세균 부착 최소, 연조직 반응 최우수.

지르코니아 고정체: 샌드블라스팅+산부식 후 티타늄과 동등 골유착 가능; 임상 조건에서 LTD 위험 관리 가능 — 이트리아 함량 선택이 임상 성능 결정의 핵심 변수.

## Why Ingested

치과 지르코니아 12종 분류 체계와 임플란트 고정체·상부구조물로서의 성질을 체계적으로 정리한 참조 고찰 — [[prosthetic-materials/kui-2023-translucent-zirconia-fixed-prosthodontics-overview]] 및 [[prosthetic-materials/strasding-2024-cadcam-implant-supported-fdps-material-abutment]]의 재료 분류 근거 원전.

## One-line Summary

Review (Materials 2021) classifying dental zirconia into 12 types by yttria content, mono/polychromatic, uniform/hybrid composition, and mono/multilayer, with comprehensive properties data for implant fixtures and superstructures.

## 한줄요약

치과 지르코니아 12종 분류(이트리아 함량·단/다색·균질/하이브리드·단/다층 조합) 고찰: ATZ/NanoZR은 임플란트 고정체, YSZ는 상부구조물로 적합; 이트리아 증가 → 투명도↑ 강도↓.

## 1. Document Information

- Journal: Materials 2021, 14, 4879
- DOI: 10.3390/ma14174879
- Institution: Aichi Gakuin University, Department of Dental Materials Science, Nagoya, Japan
- Published: 27 August 2021; Open Access (CC BY)

## 2. Key Contributions

- First comprehensive 12-type classification of dental zirconia (yttria content × mono/polychromatic × uniform/hybrid × mono/multilayer)
- ATZ (alumina-toughened zirconia) and NanoZR: adequate for implant fixtures due to high mechanical strength despite poor esthetics
- Yttria-stabilized zirconia (YSZ) for superstructures: sufficient esthetics, classified by Y content (3Y → 5Y)
- Established that higher yttria content = higher translucency + lower mechanical strength (confirmed independently by Kui 2023, Aboushelib 2026)
- Low temperature degradation (LTD/aging): decreases with yttria content; even 3Y has sufficient durability in oral conditions
- Mirror-polished zirconia: least bacterial adhesion + best soft tissue response among dental ceramics

## 3. Methodology and Architecture

- **Study design:** Literature review (narrative)
- **Scope:** Zirconia as (1) implant fixtures and (2) implant superstructures — covers mechanical, esthetic, and biological properties plus surface modification for osseointegration
- **Topics:** Phase transformation, fracture strength, low-temperature degradation, antagonist wear, bacterial adhesion, surface treatments for fixtures

## 4. Key Results and Benchmarks

**12-type classification framework:**
- Axis 1: Yttria content (3Y / 4Y / 5Y)
- Axis 2: Monochromatic vs Polychromatic (gradual color layers)
- Axis 3: Uniform vs Hybrid composition
- Axis 4: Monolayer vs Multilayer (gradient translucency/strength)

**Mechanical properties by yttria content:**
| Yttria | Flexural strength | Translucency | LTD resistance |
|---|---|---|---|
| 3Y-TZP | Highest | Lowest | Good |
| 4Y-TZP | Medium | Medium | Moderate |
| 5Y-TZP | Lowest | Highest | Low |

**Fracture strength considerations:**
- Fracture strength of superstructures depends critically on occlusal contact region
- Mirror polishing: significantly reduces antagonist wear (zirconia is hardest dental material)

**Implant fixtures:**
- Surface modification required for osseointegration: roughening, activation, coating
- Sandblasting + acid etching most common for fixture surface

**Soft tissue/bacterial properties:**
- Mirror-polished zirconia: least bacterial adhesion + better soft tissue adhesion vs other ceramics

## 5. Limitations and Future Work

- Narrative review — no systematic search
- Long-term in vivo fixture data limited relative to titanium
- Polychromatic/multilayer zirconia blocks: clinical longevity data still accumulating at time of publication

## 6. Related Work

- [[prosthetic-materials/kui-2023-translucent-zirconia-fixed-prosthodontics-overview]] — clinical use of translucent subtypes
- [[prosthetic-materials/strasding-2024-cadcam-implant-supported-fdps-material-abutment]] — CAD/CAM guidance
- [[prosthetic-materials/aboushelib-2026-translucent-zirconia-monolithic-mechanical-performance]] — in vitro mechanical testing of 3Y vs 4Y

File: sources/ban-2023-dental-zirconia-types-development-review.md
---
title: "Dental Zirconia Types and Development History"
authors: Ban S
year: 2023
doi: 10.4012/dmj.2022-243
category: [dental-materials/zirconia]
pdf_path: /Users/oracleneo/llm-wiki/papers/ban-2023-dental-zirconia-types-development-review.pdf
pdf_filename: ban-2023-dental-zirconia-types-development-review.pdf
source_collection: external
---

## Three-line Summary

Narrative review (Dent Mater J 2023;42(1):1–10) tracing the development of dental zirconia from 3Y-TZP (1998) through multilayer types (M3Y, M5Y) to ultra-high translucent zirconia (UHTZ, 6Y; 2016–2021), covering crystalline phases, stabilizers, and clinical implications.

Increasing yttria content raises translucency but reduces flexural strength via a shift from tetragonal to cubic phase, eliminating the stress-induced phase-transformation toughening mechanism that gives 3Y-TZP its high strength.

Clinicians should select zirconia type by clinical site and load requirement: 3Y-TZP for posterior high-load cores, 5Y-PSZ or multilayer for esthetic zones, and UHTZ only where aesthetics dominate and load is minimal.

## 세줄요약

서술적 리뷰(Dent Mater J 2023;42(1):1–10) — 3Y-TZP(1998)부터 다층형(M3Y·M5Y)·초투명 지르코니아(UHTZ/6Y; 2016–2021)까지 치과용 지르코니아(Dental Zirconia)의 발전사, 결정상, 안정화제 기전을 정리.

이트리아 함량 증가 → 투명도↑, 굴곡강도↓: 정방정계→입방정계 상변화로 응력유도 상변환 강화 기전이 소실되는 trade-off.

임상 부위·하중 요구에 따라 지르코니아 종류 선택 필요 — 구치부 고하중 코어: 3Y-TZP, 심미부위: 5Y-PSZ·다층형, 하중 최소 심미 우선: UHTZ.

## 1. Document Information
- **Title**: Dental Zirconia Types and Development History
- **Authors**: Ban S
- **Year**: 2023
- **Journal**: Dental Materials Journal 2023;42(1):1-10
- **DOI**: 10.4012/dmj.2022-243
- **Study type**: narrative-review
- **Category**: dental-materials

## 2. Key Contributions
- 3Y-TZP (1998): highest strength/toughness, opaque → core material
- 5Y-PSZ (2014+): higher translucency, cubic+tetragonal, lower strength
- Multilayer (M3Y, M5Y, 2015+): gradient translucency for esthetic zones
- 6Y/UHTZ (2016–2021): ultra-high translucent, mostly cubic, lowest strength
- Trade-off: yttria content ↑ → translucency ↑, flexural strength ↓

## 3. Methodology and Architecture
Narrative review by Ban S (Aichi Gakuin University) summarizing the development history of dental zirconia from 1998 to 2021. Covers evolution from 3Y-HA (conventional TZP, 1998) through high-translucent 3Y-TZP, 5Y-PSZ, multilayer types (M3Y, M5Y, M6Y), to ultra-high translucent zirconia (UHTZ, 2021). Explains crystalline phases (monoclinic, tetragonal, cubic), stabilizers (yttria), stress-induced phase transformation toughening. Discusses trade-off between translucency and strength with increasing yttria content.

## 4. Key Results and Benchmarks
- 3Y-TZP (1998): highest strength/toughness, opaque → core material
- 5Y-PSZ (2014+): higher translucency, cubic+tetragonal, lower strength
- Multilayer (M3Y, M5Y, 2015+): gradient translucency for esthetic zones
- 6Y/UHTZ (2016–2021): ultra-high translucent, mostly cubic, lowest strength
- Trade-off: yttria content ↑ → translucency ↑, flexural strength ↓

## 5. Limitations and Future Work
See wiki page for detailed analysis.

## 6. Related Work
See wiki/dental-materials/ban-2023-dental-zirconia-types-development-review.md for wikilinks.

## 7. Glossary
- CAD/CAM: Computer-Aided Design / Computer-Aided Manufacturing
- IDS: Immediate Dentin Sealing
- USPHS: United States Public Health Service criteria
- FDI: World Dental Federation criteria
- KM: Kaplan-Meier survival analysis

File: sources/bani-hani-2026-pediatric-zirconia-crowns-luting-agents-rct.md
---
title: "Clinical performance of paediatric zirconia crowns cemented with two luting agents: A 36-month split-mouth randomised controlled trial"
authors: Bani-Hani T, Saleh MM, Tabnjh AK
year: 2026
doi: 10.1016/j.jdent.2026.106762
category: [caries]
source_collection: pubmed-text
full_text: false
pmid: "42155884"
source_url: https://doi.org/10.1016/j.jdent.2026.106762
text_path: /Users/oracleneo/llm-wiki/papers/bani-hani-2026-pediatric-zirconia-crowns-luting-agents-rct.txt
text_filename: bani-hani-2026-pediatric-zirconia-crowns-luting-agents-rct.txt
---

## Why Ingested

소아 지르코니아 크라운(paediatric zirconia crown)의 효능 근거는 늘고 있으나, **합착제(luting agent) 선택**에 대한 임상 근거는 빈약하다. [[wiki/caries/chavhan-2026-zirconia-vs-ssc-primary-dentition-sr-ma]]는 지르코니아 vs 스테인리스강 크라운(SSC)의 *크라운 종류* 비교를 다루지만 합착제 변수는 다루지 않는다. 본 36개월 split-mouth RCT (Bani-Hani 2026)는 글래스아이오노머시멘트(Glass Ionomer Cement, GIC) vs 자가접착 레진시멘트(self-adhesive resin cement)를 동일 환자 내에서 직접 비교해 그 합착제 공백을 메우는 자매 논문이다.

## Three-line Summary

36-month split-mouth RCT (38 children aged 3–5, 128 primary incisors) comparing GIC vs self-adhesive resin cement for luting paediatric zirconia crowns; recall at 1-week, 1-, 3-, 6-, 12-, 24-, and 36-months.

GIC retention 95.3% vs resin cement 100% (p > 0.05; 95% CI −0.5% to +9.9%); gingival index showed no significant difference between cements at any follow-up (effect size r = 0.02–0.11).

GIC is a clinically acceptable alternative to self-adhesive resin cement for luting zirconia crowns in primary anterior teeth, though the small sample limits power to detect a clinically meaningful resin advantage.

## 세줄요약

소아 38명(3–5세) 유전치 128개 36개월 split-mouth RCT — GIC vs 자가접착 레진시멘트로 소아 지르코니아 크라운 합착; 1주~36개월 추적.

GIC 유지율 95.3% vs 레진시멘트 100% (p > 0.05; 95% CI −0.5%~+9.9%); 치은지수는 모든 추적 시점에서 군간 유의차 없음 (효과크기 r = 0.02–0.11).

GIC는 유전치 소아 지르코니아 크라운 합착의 임상적으로 수용 가능한 대안이나, 소규모 표본으로 레진시멘트의 임상적 우위를 배제하기에는 검정력이 부족하다.

## 1. Document Information

- **Title**: Clinical performance of paediatric zirconia crowns cemented with two luting agents: A 36-month split-mouth randomised controlled trial
- **Authors**: Bani-Hani T, Saleh MM, Tabnjh AK
- **Journal**: Journal of Dentistry (J Dent), 2026
- **DOI**: 10.1016/j.jdent.2026.106762
- **PMID**: 42155884
- **Study type**: Split-mouth randomised controlled trial (within-patient comparison)
- **Source**: PubMed abstract — **abstract-only; full text not retrieved** (no open-access copy). All content below is derived from the PubMed abstract.

## 2. Key Contributions

- First (per the authors) direct head-to-head RCT comparing **GIC vs self-adhesive resin cement** for luting **paediatric zirconia crowns** on primary anterior teeth.
- Addresses a stated evidence gap: paediatric zirconia crowns are increasingly popular esthetically, but the cementation *technique/material* evidence is limited.
- Split-mouth design (pair-matched incisors in the same child) controls for patient-level confounders (oral hygiene, caries risk, diet, age).
- Long 36-month follow-up with structured recall schedule (1-week, 1-, 3-, 6-, 12-, 24-, 36-month).
- Clinical bottom line: GIC may be considered a clinically acceptable alternative to self-adhesive resin cement for paediatric zirconia crowns.

## 3. Methodology and Architecture

- **Design**: Split-mouth randomised clinical trial.
- **Participants**: Children aged 3–5 years with carious primary incisors requiring zirconia crown restoration.
- **Randomisation**: Pair-matched incisors randomly assigned within each child to either GIC or self-adhesive resin cement for crown cementation.
- **Sample**: 38 patients; 64 pair-matched incisors = 128 teeth.
- **Outcomes evaluated**: crown retention and gingival condition.
- **Recall timepoints**: 1-week, 1-, 3-, 6-, 12-, 24-, and 36-month.
- **Statistics**: McNemar's test for crown retention; Wilcoxon signed-rank test for gingival index scores; significance set at p < 0.05.

## 4. Key Results and Benchmarks

- **Enrolment**: 38 patients, 64 pair-matched incisors (128 teeth).
- **GIC group**: 3 debonding events over the study period → cumulative retention 96.9% (12-mo), 95.3% (24-mo), 95.3% (36-mo).
- **Resin-cement group**: 0 debonding events → 100% retention throughout.
- **Intergroup retention difference**: NOT statistically significant (p > 0.05; 95% CI for difference: −0.5% to +9.9%).
- **Gingival index**: no statistically significant difference between cement types at any follow-up (p > 0.05; effect size r = 0.02–0.11).
- **Conclusion**: both cements showed high retention and favourable gingival health; GIC is a clinically acceptable alternative to self-adhesive resin cement for luting zirconia crowns in primary teeth.

## 5. Limitations and Future Work

- **Abstract-only ingest** — methodological detail (zirconia crown brand, surface treatment, cement products, blinding, operator count, dropout handling) not available from the abstract.
- Small sample (38 children) → the non-significant retention difference may reflect limited power rather than true equivalence; the 95% CI upper bound (+9.9%) does not exclude a clinically meaningful resin advantage.
- Anterior primary incisors only — findings may not generalise to posterior primary molars (different occlusal load, retention form).
- 36-month follow-up is mid-term for primary dentition but does not span to natural exfoliation for all teeth.
- Single-centre; gingival index is the only soft-tissue outcome reported.

## 6. Related Work

- [[wiki/caries/chavhan-2026-zirconia-vs-ssc-primary-dentition-sr-ma]] — SR+MA of zirconia vs stainless-steel crowns in primary dentition (crown-type comparison; this paper supplies the complementary *luting-agent* axis).
- [[wiki/caries/muller-bolla-2025-zirconia-vs-ssc-primary-molars-split-mouth-rct]] — split-mouth RCT of zirconia vs SSC in primary molars (same split-mouth design family, posterior teeth).

## 7. Glossary

- **Paediatric zirconia crown**: pre-formed tooth-coloured (zirconia ceramic) full-coverage crown for restoring carious or damaged primary teeth; esthetic alternative to stainless-steel crowns.
- **Luting agent / cement**: material used to bond (cement) the crown to the prepared tooth.
- **Glass Ionomer Cement (GIC)**: acid–base water-based cement with fluoride release and chemical adhesion to tooth structure.
- **Self-adhesive resin cement**: resin-based cement that bonds without a separate etch/primer step.
- **Split-mouth design**: each patient receives both interventions on contralateral/paired sites, serving as their own control.
- **McNemar's test**: statistical test for paired binary (yes/no) outcomes such as retained vs debonded.
- **Wilcoxon signed-rank test**: non-parametric test for paired ordinal data such as gingival index scores.
- **Gingival index**: ordinal score of gingival inflammation around the restoration.

File: sources/baroudi-2025-clinical-adjustment-of-zirconia-reinforced.md
---
title: "Clinical Adjustment of Zirconia-Reinforced Lithium Silicate and Lithium Disilicate Restorations Should Be Performed Before Crystallization"
authors: Kusai Baroudi, Nathália Ribeiro de Almeida, Laura Salerno de Abreu et al.
year: 2025
doi: 10.3390/ma18091944
category: [dental-materials/ceramic]
source_collection: pubmed-text
full_text: true
pmid: "40363448"
pmcid: "PMC12072546"
source_url: https://pmc.ncbi.nlm.nih.gov/articles/PMC12072546/
text_path: /Users/oracleneo/llm-wiki/papers/baroudi-2025-clinical-adjustment-of-zirconia-reinforced.txt
text_filename: baroudi-2025-clinical-adjustment-of-zirconia-reinforced.txt
---

## Why Ingested

Serves the **timing** axis of the 2026-11-12 `zirconia-occlusal-adjustment` surveillance topic ("how much adjustment is tolerable — and when"): it is the first held study to put the *same* diamond-bur adjustment before vs after crystallization in two glass-ceramics, showing that the moment of adjustment, not the material, controls the strength loss. Unlike the zirconia grinding literature (where post-adjustment polishing/overglazing is the remediation lever, e.g. [[dental-materials/zirconia/mohammadi-bassir-2017-grinding-overglazing-polishing-zirconia]]), here polishing did **not** restore roughness or strength — the defect had to be sealed by the crystallization firing itself. Anchors the ZLS/LDS side of the batch against [[dental-materials/ceramic/moeeduddin-2020-firing-etching-zls-theracem-bond]].

## Three-line Summary

In-vitro biaxial flexural strength study (Materials 2025; 4 groups × n = 15 discs, 1.2 × 15 mm) of zirconia-reinforced lithium silicate (ZLS, Suprinity) and lithium disilicate (LDS, IPS e.max CAD) adjusted with an extra-fine cylindrical diamond bur (3099 FF) either before crystallization (AC) or after crystallization plus polishing (CA).

Abrasion after crystallization roughly halved strength in ZLS (232.1 → 115.0 MPa) and significantly lowered LDS (244.3 MPa when abraded before crystallization); two-way ANOVA showed the abrasion/crystallization sequence, not the material, was the only significant factor, and final surface roughness (표면거칠기, Ra) remained higher than baseline in every group despite polishing.

Clinical implication: adjust/try-in glass-ceramic restorations in the pre-crystallized state whenever the workflow allows, because post-crystallization diamond adjustment leaves subsurface cracks that polishing cannot repair — and the paper does not simulate glazing, aging, or cyclic loading.

## 세줄요약

시험관 연구(Materials 2025, 4군 × n = 15, 직경 15 mm × 두께 1.2 mm 디스크): 지르코니아 강화 리튬실리케이트 (Zirconia-reinforced Lithium Silicate, ZLS — Suprinity)와 리튬디실리케이트 (Lithium Disilicate, LDS — IPS e.max CAD)를 초미세 원통형 다이아몬드 버(3099 FF)로 결정화 전(AC) 또는 결정화 후 연마까지 시행(CA)해 이축 굴곡강도 (Biaxial Flexural Strength, BFS)를 비교.

결정화 후 연삭 시 ZLS는 232.1 → 115.0 MPa로 약 절반, LDS도 결정화 전 연삭(244.3 MPa)보다 유의하게 낮았고, 이원배치 분산분석 (Two-way ANOVA)에서 유의 인자는 재료가 아니라 연삭·결정화 순서뿐이었으며, 연마 후에도 최종 표면거칠기 (Surface Roughness, Ra)는 모든 군에서 초기값보다 유의하게 높았다.

임상적 의미: 글라스세라믹은 가능하면 결정화 전(pre-crystallized) 상태에서 교합조정·시적을 끝내야 하며, 결정화 후 다이아몬드 조정은 연마로 회복되지 않는 표면하 균열을 남긴다 — 단 유약 재소성·에이징·반복하중은 이 연구에서 평가되지 않았다.

## 1. Document Information

- **Title**: Clinical Adjustment of Zirconia-Reinforced Lithium Silicate and Lithium Disilicate Restorations Should Be Performed Before Crystallization
- **Authors**: Baroudi K, de Almeida NR, de Abreu LS, Wandscher VF, Ramos NC, Padmanabhan V, Bucholz CA, Amaral M, Beatty MW
- **Journal**: Materials (MDPI), 2025;18(9):1944
- **DOI**: 10.3390/ma18091944 — PMID 40363448, PMCID PMC12072546
- **Study type**: in-vitro bench study (biaxial flexural strength + profilometry + Weibull analysis)
- **Materials**: ZLS (Suprinity, Vita Zahnfabrik) and LDS (IPS e.max CAD, Ivoclar Vivadent), milled pre-crystallized blocks

## 2. Key Contributions

1. Isolates **adjustment timing** (before vs after crystallization) as an independent variable — most adjustment studies vary the *instrument* or the *polishing system*, not the sequence.
2. Shows the timing effect is material-independent: two-way ANOVA found a significant effect only for abrasion/crystallization moment, with no significant material effect and no interaction.
3. Quantifies the penalty for the routine chairside habit of adjusting after crystallization: ZLS drops from 232.1 MPa to 115.0 MPa (≈50%).
4. Demonstrates that silicone/rubber polishing after diamond abrasion does **not** restore roughness — a direct contrast with the zirconia paradigm where polishing is the remediation step.
5. Reports the mechanism (glass-phase melting during the crystallization firing partially seals pre-existing defects), which reconciles the result with the established "crystallization heals cracks" finding in LDS and the weaker/absent effect in ZLS.

## 3. Methodology and Architecture

- **Specimen fabrication**: pre-crystallized blocks rounded to 15 mm cylinders, sectioned with a diamond blade under water cooling to 1.2 ± 0.2 mm discs, finished with 600-grit SiC paper on both faces.
- **Baseline roughness**: contact profilometer (SurfTest SJ-310, Mitutoyo), 0.25 mm cutoff, 0.5 mm/s, three parallel readings per disc (Ra, µm).
- **Groups (n = 15 each, 60 discs total)**:
  - AC — diamond abrasion **before** crystallization: ZLS-AC, LDS-AC
  - CA — crystallization **then** diamond abrasion: ZLS-CA, LDS-CA
- **Adjustment simulation**: cylindrical extra-fine-grit diamond bur (3099 FF, KG Sorensen) in a high-speed handpiece, manual pressure, until a permanent marker on the surface was fully removed. Deliberately **not** standardized in time/pressure, to mimic real clinical adjustment.
- **Post-abrasion polishing**: AC group — silicone diamond discs (DF → DFF, 8090 D, Viking), 1 min side-to-side; CA group — rubber points (Viking), 1 min.
- **Crystallization**: Programat EP 5000 furnace (Ivoclar Vivadent), manufacturer cycle for each material.
- **Strength test**: piston-on-three-ball biaxial flexure — three 1.6 mm metallic spheres on a 10 mm diameter circle at 120°, 1.6 mm flat cylindrical tip, 0.5 mm/min crosshead. The **abraded surface faced downward**, i.e. was loaded in tension (worst-case orientation).
- **Analysis**: Kolmogorov–Smirnov normality; paired t-test (initial vs final Ra); independent t-test (roughness increase between materials; BFS between AC/CA within material); two-way ANOVA (material × timing) + Tukey post hoc; Weibull module (m) and characteristic strength (σ0) per ENV 843-5; SEM of representative surfaces and fracture origins; fragment count/origin analysis.

## 4. Key Results and Benchmarks

- **Roughness (Ra)**: final Ra was significantly higher than initial Ra in **all** groups and both materials (paired t-test). The *magnitude* of the roughness increase did not differ significantly between ZLS and LDS within either timing scenario.
- **Biaxial flexural strength (BFS)** — figures stated in the text: LDS-AC 244.3 MPa; ZLS-AC 232.1 MPa; ZLS-CA 115.0 MPa. LDS-CA was significantly lower than LDS-AC (exact mean not stated in the extracted text). Abrasion after crystallization produced the lowest values for both materials.
- **Two-way ANOVA**: significant influence only for the moment of abrasion/crystallization; material and the interaction were not significant.
- **Weibull**: reliability module m similar across all groups (overlapping CIs); characteristic strength σ0 significantly decreased when the material was crystallized first and adjusted afterwards.
- **Fracture patterns**: more fragments with higher strength (minimum 2 fragments at 50–150 MPa, maximum 6 fragments at 280 MPa); **every** fracture originated at the abraded surface, which was under tension; SEM showed subsurface cracks and sharper defects in the CA (post-crystallization) groups.
- **Benchmarking against unadjusted literature values**: LDS 343.57–378.88 MPa and ZLS ~289.1 MPa (up to 507.53 MPa) — all higher than any adjusted group here, i.e. damage was irreversible even with pre-crystallization abrasion + polishing.
- **Power**: calculated as ≈1.0 (4 levels, α = 0.05, n = 15, SD 34.22, maximum intergroup difference 129 MPa).

## 5. Limitations and Future Work

- **Pilot/preliminary** by the authors' own framing; flat discs distribute load differently from anatomical crowns, so absolute MPa values are not crown predictions.
- No **glazing** simulation — the authors note glaze re-application is likely the more effective repair for post-crystallization adjustment, citing prior LDS work.
- No **aging** (hydrothermal/LTD), no **cyclic loading/fatigue**, no humid environment or antagonist contact — all directly relevant to slow crack growth in the mouth.
- Roughness characterized by **Ra only**; Sa/Sz/Rt and 3D profilometry recommended.
- Abrasion was intentionally unstandardized (marker-removal endpoint), so bur pressure/time varied between specimens — clinically realistic but adds variance.
- Adjustments were made on discs, not on cemented restorations; cementation and adhesive support (which raise glass-ceramic strength) were not modeled.

## 6. Related Work

- Builds on the LDS pre-crystallization defect-healing literature (crack/defect reduction after crystallization firing) and its inconsistent replication in ZLS.
- Contrasts with the zirconia adjustment literature, where post-grinding polishing or overglazing *is* the repair step: [[dental-materials/zirconia/mohammadi-bassir-2017-grinding-overglazing-polishing-zirconia]].
- Complements wear-side adjustment evidence in [[dental-materials/zirconia/alfrisany-2019-occlusal-adjustments-zirconia-enamel-wear]] (finishing state governs antagonist wear).
- Shares the ZLS crystallization-firing variable with [[dental-materials/ceramic/moeeduddin-2020-firing-etching-zls-theracem-bond]] (firing cycles → bond strength).
- Material-selection context: [[dental-materials/ceramic/cuzic-2025-clinicians-guide-material-selection-all-ceramics]].

## 7. Glossary

- **ZLS (Zirconia-reinforced Lithium Silicate)** — glass-ceramic with lithium metasilicate/orthophosphate crystals plus tetragonal zirconia filler in a glassy matrix (지르코니아 강화 리튬실리케이트).
- **LDS (Lithium Disilicate)** — glass-ceramic crystallizing to ~70% Li2Si2O5 (리튬디실리케이트).
- **Crystallization firing (결정화 소성)** — post-milling furnace cycle that grows the crystalline phase and improves strength/optics.
- **AC / CA** — abrasion-then-crystallization / crystallization-then-abrasion.
- **Biaxial flexural strength (BFS, 이축 굴곡강도)** — strength measured by piston-on-three-ball loading of a disc; standard for brittle dental ceramics (ENV 843-5).
- **Ra (표면거칠기, arithmetic mean roughness)** — 2D profilometric roughness average.
- **Weibull module m / σ0** — scatter parameter (reliability) and characteristic strength (63.2% failure probability).

File: sources/beckwith-2024-implant-coatings-affect-healing.md
---
title: "Do Implant Coatings Affect Healing of Placed Implants? An Umbrella Review"
authors: Beckwith R, Devlin H
year: 2024
doi: 10.11607/jomi.10492
category: [implants/surface]
source_collection: pubmed-text
full_text: false
pmid: "38657215"
source_url: https://pubmed.ncbi.nlm.nih.gov/38657215/
text_path: /Users/oracleneo/llm-wiki/papers/beckwith-2024-implant-coatings-affect-healing.txt
text_filename: beckwith-2024-implant-coatings-affect-healing.txt
---

## Why Ingested

기존 [[implants/surface/bonfante-2012-calcium-phosphate-coatings-plasma-spray]]가 시사한 "CaP 코팅 물리화학적 차이가 조직계측학적 우위로 이어지지 않는다"는 개별 동물연구 결과를 상위 레벨(umbrella review, 11개 SR 종합)에서 재확인 — 코팅이 골유착을 개선한다는 근거는 약하고, CaP 코팅의 진행성 합병증 근거도 약하다는 결론. [[implants/surface/zhang-2025-dual-biofunctional-implant-coatings-in-vivo-sr]](항균+골유착 이중기능 코팅 SR, 임상근거 빈약 결론)와 함께 놓고 보면 "임플란트 코팅" 전반에 걸쳐 임상 전환을 뒷받침할 고품질 RCT가 부족하다는 카테고리 차원의 공통 결론이 드러남.

## Three-line Summary

Umbrella review (11 systematic reviews included) using PICOS/PROSPERO-registered protocol, AMSTAR 2 and ROBIS quality/bias assessment, evaluating whether dental implant surface coatings (calcium phosphate/hydroxyapatite, bisphosphonate, bioactive glass) affect healing outcomes.

Weak evidence that coatings (chiefly HA/calcium phosphate) improve osseointegration and reduce marginal bone loss (MBL); weak evidence for progressive complications with calcium phosphate coatings; included reviews showed considerable heterogeneity, small sample sizes, low confidence, and high risk of bias.

Abstract-only — full text not retrieved; current evidence is too weak/heterogeneous to guide coating selection, and long-term multicenter controlled trials with standardized protocols are needed.

## 세줄요약

우산리뷰(Umbrella review, 체계적 문헌고찰 11편 포함), PICOS 전략·PROSPERO 등록 프로토콜, AMSTAR 2·ROBIS로 품질/비뚤림 평가 — 임플란트 표면 코팅(칼슘 인산염/수산화인회석, 비스포스포네이트, 생체활성유리)이 치유 결과에 미치는 영향 평가.

코팅(주로 HA/칼슘인산염)이 골유착을 개선하고 변연골소실 (Marginal Bone Loss, MBL)을 감소시킨다는 근거는 약함; 칼슘인산염 코팅의 진행성 합병증에 대한 근거도 약함; 포함된 리뷰들은 이질성 크고, 표본크기 작고, 신뢰도 낮고, 비뚤림 위험 높음.

초록만 확보(abstract-only — full text not retrieved); 현재 근거는 코팅 선택을 가이드하기에는 너무 약하고 이질적이며, 표준화된 프로토콜의 장기 다기관 대조시험이 필요.

## 1. Document Information

- **Title**: Do Implant Coatings Affect Healing of Placed Implants? An Umbrella Review.
- **Authors**: Richard Beckwith, Hugh Devlin
- **Journal**: The International Journal of Oral & Maxillofacial Implants (JOMI), 2024 Apr 24;39(2):206-223
- **PMID**: 38657215
- **DOI**: 10.11607/jomi.10492
- **PMC**: not available (JOMI not typically OA on PMC)
- **Article type**: Journal Article, Systematic Review (umbrella review)
- **Registration**: PROSPERO CRD42022321926

## 2. Key Contributions

- Umbrella-review-level synthesis of 11 systematic reviews evaluating implant coatings (calcium phosphate/hydroxyapatite including brushite and bioabsorbable nano-HA, bisphosphonate, bioactive glass) and their effect on implant healing outcomes.
- Applies dual quality/bias instruments (AMSTAR 2 for the included SRs' methodological quality, ROBIS for risk of bias) — a higher evidentiary bar than a single SR typically applies to itself.
- Explicitly flags that the included body of SR evidence is low-confidence and high-risk-of-bias, tempering any positive-sounding coating claims found in the primary literature.

## 3. Methodology and Architecture

- PICOS-structured question; protocol pre-registered with PROSPERO (CRD42022321926).
- Databases searched: MEDLINE, Embase, Cochrane Database of Systematic Reviews, Scopus, Web of Science, PubMed, ScienceDirect.
- Duplicate independent screening (title/abstract, then full text), duplicate independent quality/bias assessment (AMSTAR 2, ROBIS), duplicate independent data extraction via predefined form.
- Outcome domains of interest across included SRs: marginal bone loss (MBL), bone-to-implant contact (BIC), survival/success rates.

## 4. Key Results and Benchmarks

- 11 systematic reviews met inclusion criteria.
- Most frequently assessed coatings: calcium phosphate-based (hydroxyapatite [HA], brushite, bioabsorbable nano-HA), followed by bisphosphonate coatings, then bioactive glass coatings.
- Most frequently assessed outcomes: MBL, BIC, survival/success rates.
- Considerable heterogeneity and small sample sizes across the included reviews' primary studies.
- Quality/bias appraisal: low confidence in the included reviews overall, high risk of bias.
- Bottom line: weak evidence that coatings improve osseointegration and reduce MBL; weak evidence of progressive complications specifically with calcium phosphate coatings.

## 5. Limitations and Future Work

- Umbrella-review-of-SRs design inherits and compounds the weaknesses of primary studies underlying each included SR (small samples, heterogeneous protocols).
- Authors explicitly call for long-term, multicenter, controlled clinical trials with improved standardization and bias control before coating effects can be considered established.
- Abstract-only ingestion here — full text (methods detail on the AMSTAR 2/ROBIS scoring per included SR, and the specific effect estimates or ranges reported for MBL/BIC/survival) not retrieved; if finer detail is needed later, the JOMI PDF should be sourced directly.

## 6. Related Work

- [[implants/surface/bonfante-2012-calcium-phosphate-coatings-plasma-spray]] — primary animal-model evidence for the "weak/no measurable histomorphometric advantage" pattern this umbrella review's overall conclusion reflects.
- [[implants/surface/zhang-2025-dual-biofunctional-implant-coatings-in-vivo-sr]] — companion SR-level evidence (dual-function antibacterial+osseointegrative coatings) reaching a similarly cautious clinical-translation conclusion.
- [[implants/surface/ko-2024-hydroxyapatite-nano-coated-sla-immediate-implants]] — primary RCT-level HA-coating evidence in the immediate-placement context.
- [[implants/surface/koshy-2015-dental-implant-surfaces-overview]] — background overview of additive coating methods (HA, calcium phosphate, plasma spray).

## 7. Glossary

- **Umbrella review**: A systematic review of systematic reviews — synthesizes conclusions across multiple SRs on a topic rather than pooling primary-study data directly.
- **AMSTAR 2**: A Measurement Tool to Assess Systematic Reviews (version 2) — critical appraisal instrument for the methodological quality of systematic reviews.
- **ROBIS**: Risk Of Bias In Systematic reviews — tool assessing risk of bias in the conduct of a systematic review.
- **MBL**: Marginal bone loss — radiographic/clinical measure of peri-implant crestal bone change over time.
- **BIC**: Bone-to-implant contact — histomorphometric measure of direct bone apposition to the implant surface.
- **HA**: Hydroxyapatite — a calcium phosphate mineral used as a bioactive implant surface coating.
