Repository: ezinternet/dentopedia

File: sources/bustamante-2020-ceramic-hybrid-composite-onlays-sr-ma.md
---
title: "Clinical Behavior of Ceramic, Hybrid and Composite Onlays: A Systematic Review and Meta-Analysis"
authors: Naia Bustamante-Hernández, José María Montiel-Company, Carlos Bellot-Arcís, José Félix Mañes-Ferrer, María Fernanda Solá-Ruíz, Rubén Agustín-Panadero, Lucía Fernández-Estevan
year: 2020
doi: 10.3390/ijerph17207582
category: [inlay]
pdf_path: /Users/oracleneo/llm-wiki/papers/bustamante-2020-ceramic-hybrid-composite-onlays-sr-ma.pdf
pdf_filename: bustamante-2020-ceramic-hybrid-composite-onlays-sr-ma.pdf
source_collection: external
---

## Three-line Summary

SR+MA (IJERPH 2020; 29 studies qualitative, 27 quantitative; PubMed/Scopus/Embase/Cochrane, no language/date restrictions) comparing clinical behavior of ceramic, hybrid, and composite resin posterior onlays.

Overall weighted mean survival rate was 94.2%; composite resin onlays had significantly lower survival than ceramic onlays, with follow-up duration and material type as the main predictors of restoration success.

Main complications differed by material — chipping/fracture for ceramic vs secondary caries for composite — and high study heterogeneity (preparation design, adhesive protocol, follow-up) limits cross-material comparisons.

## 세줄요약

세라믹·하이브리드·복합레진 후방부 온레이의 임상 성적을 비교한 SR+MA(IJERPH 2020; 정성 29편·정량 27편; PubMed/Scopus/Embase/Cochrane, 언어·날짜 제한 없음).

전체 가중 평균 생존율 94.2%; 복합레진 온레이는 세라믹 대비 유의하게 낮은 생존율을 보였으며, 추적 기간과 재료 종류가 수복 성공의 주요 예측 인자였다.

합병증 양상이 재료에 따라 달랐다 — 세라믹은 파절/치핑, 복합레진은 이차 우식 — 이며, 연구 간 높은 이질성(와동 형태·접착 프로토콜·추적 기간)이 재료 간 비교를 제한.

## 1. Document Information
- **Journal**: International Journal of Environmental Research and Public Health 2020, 17, 7582
- **DOI**: 10.3390/ijerph17207582
- **Published**: 19 October 2020
- **Study type**: Systematic review + meta-analysis (PRISMA)

## 2. Key Contributions
- Compared clinical behavior of three onlay material categories: (1) ceramic (lithium disilicate, feldspathic, leucite-reinforced), (2) hybrid materials (resin-ceramic/nanoceramic), (3) composite resin
- Databases: PubMed, Scopus, Embase, Cochrane; no publication date or language restrictions
- 29 articles for qualitative analysis; 27 for quantitative meta-analysis
- **Overall weighted mean survival rate: 94.2%**
- Composite resin onlays: significantly lower survival than ceramic onlays
- Follow-up duration and material type are significant predictors of restoration success

## 3. Methodology
- **Databases**: PubMed, Scopus, Embase, Cochrane Library
- **Restrictions**: None (no language/date limit)
- **PICO**: Patients requiring indirect posterior restoration; ceramic/hybrid/composite onlay; clinical survival and complications
- **Outcomes**: Survival rate, material-related complications, factors influencing success
- **Analysis**: Random-effects meta-analysis; subgroup by material type

## 4. Key Results
| Material | Survival Rate | vs Ceramic |
|---|---|---|
| Ceramic (LD, feldspathic, leucite) | Higher | Reference |
| Hybrid (resin-ceramic/nanoceramic) | Intermediate | — |
| Composite resin | Lower (statistically significant) | Inferior |
| **Overall** | **~94.2%** | — |

- Factors associated with lower survival: longer follow-up, composite material, larger cavity size
- Main complications: chipping/fracture (ceramic), secondary caries (composite)

## 5. Limitations
- High heterogeneity between studies in follow-up duration, preparation design, and adhesive protocols
- Older composite generations may inflate composite failure rates
- Hybrid materials have limited long-term data (newer category)

## 6. Related Work
- Aswal et al. 2023 (CAD/CAM zirconia and LDS crowns SR+MA, Cureus)
- AlMashaan & Aldakheel 2023 (lithium disilicate survival SR, Medicina)
- Saravi et al. 2021 (CAD/CAM all-ceramic FDP SR+MA, Materials)

File: sources/campolina-2025-ozonized-oil-at-home-bleaching.md
---
title: "Effects of Ozonized Oil on At-Home Tooth Bleaching: A Double-Blind Randomized Clinical Trial"
authors: Campolina MG, Dietrich L, Martins JM, Ubagai LVM, Oliveira GJPL, Carvalho CN, Carlo HL, Soares CJ, Silva GR
year: 2025
doi: 10.1111/jerd.70083
pmid: "41439497"
pmcid: "PMC13069360"
category: [tooth-whitening]
source_collection: pubmed-text
full_text: true
text_path: /Users/oracleneo/llm-wiki/papers/campolina-2025-ozonized-oil-at-home-bleaching.txt
text_filename: campolina-2025-ozonized-oil-at-home-bleaching.txt
---

## Why Ingested

Ozone therapy is an emerging adjunct in dentistry (anti-inflammatory, antioxidant, analgesic) and this is the first RCT testing ozonized oil as a desensitizer during at-home bleaching — directly addresses the sensitivity limitation raised in [[tooth-whitening/terra-2025-at-home-bleaching-concentration-tooth-sensitivity]]. Negative result with important clinical message: ozonized oil does not reduce bleaching-induced sensitivity and has poor patient acceptance.

## Three-line Summary

Double-blind parallel RCT (n=40; ozonized sunflower oil n=20 vs non-ozonized placebo n=20) evaluating ozonized oil as a post-bleaching desensitizer applied for 1 min/day after 10% hydrogen peroxide at-home bleaching over 21 days.

Ozonized oil did not reduce tooth sensitivity intensity (VAS, p=0.536) or duration (p=0.256) versus placebo, produced equivalent whitening outcomes, and resulted in significantly worse taste (p=0.002) and odor ratings (p=0.010) compared with non-ozonized oil.

Ozone delivered via oil vehicle lacks the analgesic effect seen with ozone gas in in-office studies; ozonized oil cannot be recommended as a desensitizing adjunct for at-home bleaching given poor efficacy and patient acceptance.

## 세줄요약

이중맹검 병렬 RCT (n=40): 오존화 해바라기유(n=20)를 10% 과산화수소(HP) 재가 미백 후 1분 도포, 21일간 비오존화 위약(n=20)과 비교.

오존화유는 치아 민감도 강도(VAS, p=0.536) 및 지속기간(p=0.256)을 감소시키지 못했고 미백 효과도 동등했으나, 맛(p=0.002)·냄새(p=0.010) 평가에서 유의하게 불량한 환자 수용도를 보였다.

오일 매개체를 통한 오존 전달은 오존 가스의 진통 효과를 재현하지 못하므로, 재가 미백 탈감제로 오존화유는 효능·수용도 모두 불량하여 권고하기 어렵다.

## 1. Document Information

- **Type**: Randomized controlled trial (double-blind, parallel)
- **Journal**: Journal of Esthetic and Restorative Dentistry (2025), 38(5):921–929
- **DOI**: [10.1111/jerd.70083](https://doi.org/10.1111/jerd.70083)
- **PMID**: 41439497
- **PMCID**: PMC13069360
- **Registration**: RBR-6V7M9ZK (Brazilian Clinical Trials Registry)
- **Ethics**: Research Ethics Committee, Federal University of Uberlândia (CAAE: 68506423.5.0000.5152)
- **Funding**: CAPES, CNPq, FAPEMIG

## 2. Key Contributions

- First double-blind RCT evaluating ozonized sunflower oil as a post-bleaching desensitizing agent
- Null result for sensitivity reduction — ozonized oil conferred no benefit over non-ozonized oil
- Null result for whitening enhancement — bleaching outcomes equivalent between groups
- Negative patient perception: significantly worse taste (p=0.002) and odor (p=0.010) with ozonized oil
- Establishes that ozone in oil form lacks the analgesic effect seen with ozone gas in earlier in-office studies

## 3. Methodology and Architecture

- **Participants**: 40 adults randomized to ozonized sunflower oil (n=20) or non-ozonized sunflower oil placebo (n=20)
- **Bleaching protocol**: 10% hydrogen peroxide, 30 min/day for 21 days (at-home trays)
- **Intervention**: Oil applied in trays for 1 min after each bleaching session
- **Outcomes**:
  - Tooth sensitivity: daily VAS (0–10) and NRS (0–4 scale) for 21 days
  - Color change: spectrophotometer (ΔEab, ΔE00, ΔWID) at baseline, 1 week, 1 month; visual shade guide (ΔSGU)
  - Patient perception: Likert-scale questionnaire (taste, odor, handling, satisfaction, gum irritation)
- **Blinding**: Double-blind (patient + assessor)
- **Analysis**: Mann-Whitney test; significance level α = 0.05

## 4. Key Results and Benchmarks

| Outcome | Ozonized Oil | Non-Ozonized (Placebo) | p |
|---|---|---|---|
| TS risk (any episode) | 72.5% overall | — | — |
| TS intensity (VAS) | Similar | Similar | 0.536 |
| TS duration (days) | Similar | Similar | 0.256 |
| ΔEab at 1 week | No diff | No diff | > 0.05 |
| ΔEab at 1 month | Decreased vs 1 week | Decreased vs 1 week | 0.010 (both groups) |
| ΔE00 at 1 month | Decreased vs 1 week | — | 0.026 |
| Patient taste | Unpleasant | Neutral | 0.002 |
| Patient odor | Unpleasant | Neutral | 0.010 |
| Patient satisfaction | No difference | — | NS |

- Both groups experienced similar whitening outcomes; ozonized oil added no efficacy benefit
- Color relapse at 1 month (ΔEab decrease) was equivalent in both groups — consistent with expected color rebound
- The anti-inflammatory/analgesic effect of ozone gas does not translate when delivered via ozonized oil vehicle

## 5. Limitations and Future Work

- Relatively small n=40 (20/group); may be underpowered for small effect sizes
- Oil was applied for only 1 min after bleaching — longer application time may yield different results
- Ozone stability in oil form at room temperature (vs refrigerated) not controlled
- Ozonized oil concentration not explicitly reported
- Future work: higher ozone concentration, longer application time, different application timing

## 6. Related Work

- [[tooth-whitening/terra-2025-at-home-bleaching-concentration-tooth-sensitivity]] — at-home sensitivity management strategies
- [[tooth-whitening/de-geus-2025-at-home-vs-in-office-bleaching]] — desensitization approaches in at-home bleaching context

## 7. Glossary

- **Ozonized oil**: Vegetable oil (sunflower) reacted with ozone to form ozonides and peroxides; stable for up to 2 years refrigerated
- **ΔEab**: CIELab color difference (Euclidean distance in L*a*b* space); perceptibility threshold ΔEab = 1.2
- **ΔE00**: CIEDE2000 color difference formula; more perceptually uniform than ΔEab; threshold ΔE00 = 0.8
- **ΔWID**: Whiteness Index for Dentistry; formula: 0.511L* − 2.3424a* − 1.100b*
- **NRS**: Numerical Rating Scale (0=no sensitivity, 4=severe); binary threshold at NRS > 0

File: sources/canullo-2021-arp-biomaterials-dimensional-nma.md
---
title: "Dimensional and histomorphometric evaluation of biomaterials used for alveolar ridge preservation: a systematic review and network meta-analysis"
authors: Canullo L, Del Fabbro M, Khijmatgar S, Panda S, Ravidà A, Tommasato G, Sculean A, Pesce P
year: 2021
doi: 10.1007/s00784-021-04248-1
pmid: "34826029"
category: [bone-regeneration/ridge-preservation]
evidence_level: sr+ma
source_collection: pubmed-abstract
full_text: false
---

## Why Ingested

Largest ARP materials NMA to date (88 RCTs, 2805 patients, 3073 sockets; material rankings using multidimensional scale NMA) — supersedes [[bone-regeneration/ridge-preservation/avila-ortiz-2019-alveolar-ridge-preservation-interventions]] (22 RCTs, "no clear winner") and partially supersedes [[bone-regeneration/ridge-preservation/bassir-2018-alveolar-ridge-preservation-meta-analysis]] (21 studies) by providing explicit head-to-head material rankings that earlier pairwise SRs could not. Identifies xenograft (XG) and allograft (AG) as the most predictable materials for horizontal and vertical ridge dimension preservation.

## Three-line Summary

Systematic review + NMA (MEDLINE, Scopus, CENTRAL, EMBASE; RCTs to March 2021; 88 RCTs, 2805 patients, 3073 sockets; 1740 sockets underwent ARP, 1432 covered by membrane) evaluating dimensional and histomorphometric outcomes of biomaterials used for alveolar ridge preservation.

Pairwise MA: all grafting materials significantly reduced horizontal and vertical shrinkage vs spontaneous healing; NMA multidimensional ranking shows xenografts (XG) and allografts (AG) — alone or combined with bioactive agents (Bio+AG) — are the most predictable materials for horizontal and vertical ridge dimension preservation; platelet concentrates ranked best for percentage of new bone formation.

Xenograft and Bio+AG demonstrated significantly better performance in minimizing post-extraction dimensional changes compared with other materials, though they showed the worst histological (bone formation) outcomes — allografts and AG+alloplast combinations offered comparable dimensional results with better histomorphometry.

## 세줄요약

SR+NMA (MEDLINE·Scopus·CENTRAL·EMBASE; 2021-03까지 RCT; 88 RCT, 2805명, 3073 발치와; 이 중 1740 발치와 ARP 시행, 1432개 차폐막 피개) — 치조제 보존술 (Alveolar Ridge Preservation, ARP)에 사용된 생체재료의 치수·조직형태계측 결과 평가.

이진 메타분석: 모든 재료가 자연치유 대비 수평·수직 위축을 유의하게 감소. NMA 다차원 순위: 이종골 (Xenograft, XG)·동종골 (Allograft, AG)·생활성제+AG (Bio+AG)가 수평·수직 차원 보존에서 가장 예측 가능; 혈소판 농축물이 신생골 형성 비율 최상위 — 이는 avila-ortiz-2019의 "우월 재료 없음" 결론을 뒤집음.

XG·Bio+AG는 치수 보존 성능이 가장 뛰어나지만 조직학적(골형성) 결과는 가장 불량; 동종골·AG+alloplast는 치수·조직형태 균형에서 일관되게 좋은 결과 — 재료 선택 시 치수 보존과 신생골 형성 간 상충(trade-off) 고려 필요.

## Document Information

- **Journal**: Clinical Oral Investigations (Clin Oral Investig)
- **Year**: 2021
- **DOI**: 10.1007/s00784-021-04248-1
- **PMID**: 34826029
- **Published**: 2021-11-26

## Key Contributions

- Largest ARP NMA to date: 88 RCTs, 2805 patients, 3073 sockets (vs avila-ortiz-2019's 22 RCTs)
- First head-to-head material ranking via NMA — fills the "no clear winner" gap in earlier pairwise SRs
- Identifies XG and AG as most predictable for dimensional preservation (horizontal + vertical)
- Platelet concentrates rank highest for new bone formation percentage
- Reveals dimensional vs histomorphometric trade-off: materials ranking highest in volume preservation (XG) rank lowest in bone quality
- Bio+AG performs well in dimensional preservation — supports combination approaches

## Methodology

- **Design**: Systematic review + pairwise and network meta-analysis (NMA)
- **Databases**: MEDLINE, Scopus, CENTRAL, EMBASE (through March 2021)
- **Inclusion**: RCTs; ARP after tooth extraction; human patients; controlled for spontaneous healing
- **Outcomes (primary)**: Ridge horizontal and vertical dimension changes; new bone formation (%) into socket
- **NMA ranking**: Multidimensional scale ranking
- **Sample**: 88 RCTs, 2805 patients, 3073 sockets; 1740 sockets with ARP; 1432 with membrane coverage
- **Materials compared**: Xenograft (XG), allograft (AG), alloplast (AP), platelet concentrates (PC), bioactive agents + AG (Bio+AG), AG + alloplast (AG+AP)

## Key Results

**Pairwise MA — all materials vs spontaneous healing:**
- All materials statistically significantly reduced horizontal AND vertical shrinkage (p<.05)

**NMA multidimensional ranking — dimensional preservation:**
1. Xenograft (XG): consistently top-ranked for horizontal and vertical dimensional preservation
2. Allograft + bioactive agents (Bio+AG): comparable to XG in dimensional outcomes
3. Allograft (AG): similar to XG in clinical head-to-head comparisons, better histomorphometry
4. AG + alloplast (AG+AP): consistent performance across dimensional and bone formation outcomes
5. Alloplast (AP): also significantly reduces resorption but ranks lower than XG/AG

**NMA — new bone formation:**
- Platelet concentrates ranked best for % new bone formation
- XG and Bio+AG ranked worst for histomorphometric outcomes

**Trade-off**: High dimensional preservation (XG, Bio+AG) ↔ poor histology; good bone formation (PC, AG) ↔ intermediate dimensional preservation

## Related Work

- [[bone-regeneration/ridge-preservation/avila-ortiz-2019-alveolar-ridge-preservation-interventions]] — 22-RCT SR+MA (EFP/AO consensus), "no clear winner"; partially superseded by this NMA for material ranking
- [[bone-regeneration/ridge-preservation/bassir-2018-alveolar-ridge-preservation-meta-analysis]] — 21-study SR+MA; partially superseded for material comparison aspect
- [[bone-regeneration/ridge-preservation/del-fabbro-2022-sealing-materials-post-extraction]] — sealing materials NMA (complementary — covers closure materials, not grafting materials)
- [[bone-regeneration/ridge-preservation/atieh-2021-interventions-replacing-missing-teeth]] — Cochrane ARP SR (GRADE very low — broader scope, different synthesis)

File: sources/cardenas-2022-electrolyzed-water-dental-setting-sr.md
---
title: "Electrolyzed water for the microbiologic control in the pandemic dental setting: a systematic review"
authors: Cárdenas AM, Campos-Bijit V, Di Francesco F, Schwarz F, Cafferata EA, Vernal R
year: 2022
doi: 10.1186/s12903-022-02528-0
category: [infection-control]
source_collection: pubmed-text
full_text: true
pmid: "36494635"
pmcid: "PMC9733258"
source_url: https://pmc.ncbi.nlm.nih.gov/articles/PMC9733258/
text_path: /Users/oracleneo/llm-wiki/papers/cardenas-2022-electrolyzed-water-dental-setting-sr.txt
text_filename: cardenas-2022-electrolyzed-water-dental-setting-sr.txt
---

## Why Ingested

전해수 (Electrolyzed Water, EW)는 COVID-19 팬데믹 이후 치과 소독 분야에서 주목받은 신흥 소독제다. 기존 소독법([[infection-control/patino-marin-2025-sterilization-disinfection-dental-practices]])을 보완하는 novel approach로, 63개 연구를 망라한 SR이라 근거 수준이 높아 인제스트한다.

## Three-line Summary

Systematic review (PROSPERO CRD42020206986; 63 studies: 58 in vitro + 5 RCTs) evaluating electrolyzed water (EW) for microbiological control of dental surfaces, equipment, waterlines (DUWL), and materials during the COVID-19 pandemic, assessed using AMSTAR-2 and NPQIP risk of bias.

EW demonstrated broad-spectrum antibacterial, antifungal, and antiviral (including SARS-CoV-2 plausibility) activity; DUWL decontamination achieved up to 98.1% microbial killing sustained for 6 weeks; PVS/alginate impressions and acrylic prostheses tolerated EW without dimensional distortion; however, only 35.18% of NPQIP items were answered "Yes" indicating widespread high risk of bias.

EW is a promising broad-spectrum dental disinfectant, but the evidence base is predominantly in vitro with high methodological heterogeneity; standardized protocols and clinical RCTs are needed before widespread adoption.

## 세줄요약

체계적 문헌고찰(PROSPERO CRD42020206986; 63편: in vitro 58편+RCT 5편): 치과 표면·기구·DUWL·재료의 감염관리에서 전해수(EW, Electrolyzed Water) 효과를 AMSTAR-2·NPQIP 비뚤림 위험 평가와 함께 종합.

EW는 항균·항진균·항바이러스(SARS-CoV-2 포함 개연성) 광범위 활성을 보이며; DUWL 오염 제어는 최대 98.1% 살균·6주 지속; PVS·알지네이트 인상체·아크릴 보철물은 EW 소독 후 치수적 변화 없음; 그러나 NPQIP 항목 중 35.18%만 "Yes"로 전반적 비뚤림 위험 높음.

EW는 유망한 광범위 치과 소독제이나 근거의 대부분이 in vitro이고 이질성 높아, 임상 표준화 프로토콜 및 RCT 검증이 확산 채택 전 필요하다.

## 1. Document Information

- **Title**: Electrolyzed water for the microbiologic control in the pandemic dental setting: a systematic review
- **Authors**: Cárdenas AM, Campos-Bijit V, Di Francesco F, Schwarz F, Cafferata EA, Vernal R
- **Journal**: BMC Oral Health, 2022 Dec 9; 22(1):579
- **DOI**: 10.1186/s12903-022-02528-0
- **PMID**: 36494635 | **PMCID**: PMC9733258
- **PROSPERO**: CRD42020206986
- **Study Type**: Systematic review (qualitative synthesis; no meta-analysis due to heterogeneity)
- **Search cutoff**: September 2021

## 2. Key Contributions

1. First systematic review synthesizing evidence on electrolyzed water (EW) specifically for microbiologic control in the dental setting during COVID-19 pandemic.
2. Demonstrates broad-spectrum antimicrobial activity of EW: antibacterial, antifungal, and antiviral (including HBV, HIV, herpes simplex, poliovirus).
3. Confirms compatibility of EW with dental materials: impressions (PVS, alginate) and acrylic resin prostheses remain dimensionally stable and surface-accurate after EW disinfection.
4. Dental unit waterline (DUWL) decontamination with EW shows up to 98.1% microbial killing rate sustained for up to 6 weeks, comparable to glutaraldehyde.
5. Highlights critical methodological gap: only 35.18% of NPQIP items answered "Yes" across included studies, indicating widespread high risk of bias.

## 3. Methodology and Architecture

- **Design**: Systematic review per PRISMA 2020 checklist; quality assessed by AMSTAR-2.
- **Databases**: MEDLINE/PubMed, EMBASE, Scopus, Web of Science, Cochrane CENTRAL, LILACS; grey literature via OpenGrey and PQDT-ProQuest; manual journal search.
- **Inclusion**: All experimental studies (RCTs, non-randomized CTs, animal studies with control group, in vitro studies) on EW for microbiologic control in dental setting; case reports and editorial letters excluded.
- **Studies included**: 63 studies from 290 screened (218 excluded at title/abstract, 9 additional after full-text review).
- **Study composition**: 58 in vitro + 5 randomized clinical trials.
- **RoB tool**: Modified NPQIP (Nature Publication Quality Improvement Project) score sheet — 756 total entries analyzed.
- **Data synthesis**: Qualitative only (substantial heterogeneity precluded meta-analysis).

### Types of Electrolyzed Water

EW is produced by electrolyzing diluted salt or acid solutions; the major subtypes tested include:
- **Electrolyzed hydrogen water** (neutral-alkaline, high dissolved hydrogen)
- **Aqua oxidizing water / acid water / acidic electrolyzed water (AEW)** (pH ~2.5, high free available chlorine)
- **Superoxidized water** (near-neutral, high oxidation-reduction potential)
- **Oxidative potential water (OPW)**
- **Slightly acidic electrolyzed water (SAEW)** (pH 5–6.5)

## 4. Key Results and Benchmarks

### Antibacterial activity (32 in vitro studies)

| Target bacteria | Outcome |
|---|---|
| *S. mutans*, *L. acidophilus* (caries) | Significant CFU reduction, biofilm inhibition |
| Periodontopathogens (*P. gingivalis*, *F. nucleatum*, *A. actinomycetemcomitans*, *T. denticola*, *P. intermedia*) | Significant viable cell % reduction or CFU decrease |
| Endodontic pathogens (*E. faecalis*, *C. albicans* in canal models) | Time-dependent CFU reduction, comparable to NaOCl |

### Antifungal activity (9 in vitro studies)
- *Candida albicans*: significant CFU reduction across multiple EW types.

### Antiviral activity (limited studies)
- HBV, HIV, poliovirus type 1, HSV-1: reduced infectivity potential in time-dependent manner.
- SARS-CoV-2: antiviral potential noted (mechanistic plausibility given broad virucidal data), though direct SARS-CoV-2 dental-setting RCT evidence was lacking at search cutoff.

### Clinical trials (5 RCTs)
1. **Caries**: EW oral rinse → significantly reduced *S. mutans* CFU vs. tap water.
2. **Gingivitis prevention**: AEW irrigation after halting oral hygiene → effective plaque control, gingivitis prevention.
3. **Plaque inhibition**: Acid water rinse ≈ chlorhexidine for plaque/bacteria in human dentine.
4. **Periodontitis**: Superoxidized water + SRP → reduced probing pocket depth and gingival bleeding at 30 days.
5. **Endodontics**: OPW vs. 1% NaOCl in necrotic primary teeth → no significant difference in bacterial load reduction.

### Dental office disinfection (15 studies)
- **DUWL** (high/low-speed handpieces, ultrasonic scalers): up to **98.1% microbial kill** for ≤6 weeks; antimicrobial activity comparable to glutaraldehyde.
- **Impression disinfection**: PVS and alginate impressions disinfected without dimensional or surface integrity compromise.
- **Acrylic resin prostheses**: Effective decontamination without material damage.
- **Titanium surfaces / dental implants**: Effective.
- **Toothbrushes and other surfaces/devices**: Effective.

### Risk of Bias
- 756 NPQIP entries total; only **35.18% "Yes"**, 48.15% "No", rest "NA".
- Major weaknesses: no sample size justification (85–82% "No"), no randomization/blinding specification (>80% "No"), no error bar definition, no normality testing, no variance analysis.
- All studies scored "Yes" for sample size and collection specification items (#1, #2).

## 5. Limitations and Future Work

- Overwhelming majority of included studies are in vitro — only 5 RCTs; limits direct clinical extrapolation.
- Substantial heterogeneity (EW type, concentration, microorganism, exposure time, dental substrate) precluded meta-analysis.
- High risk of bias across all studies (NPQIP "Yes" rate 35.18%).
- Limited direct SARS-CoV-2 evidence specifically in dental aerosol/surface contexts.
- Future needs: standardized EW preparation protocols, clinical RCTs for DUWL and aerosol decontamination, head-to-head vs. currently recommended disinfectants.

## 6. Related Work

- Patino-Marin 2025 — sterilization/disinfection practices overview
- Samaranayake 2024 — dental unit waterline disinfection
- General dental infection control during COVID-19 pandemic literature

## 7. Glossary

- **EW (전해수, Electrolyzed Water)**: Water produced by electrolyzing dilute salt or acid solutions; generates reactive oxygen/chlorine species.
- **AEW (산성 전해수, Acidic Electrolyzed Water)**: pH ~2–3, high free available chlorine; strong oxidizing antimicrobial.
- **SAEW (약산성 전해수, Slightly Acidic Electrolyzed Water)**: pH 5–6.5; milder, potentially less material-damaging.
- **DUWL (치과 유닛 급수관, Dental Unit Waterline)**: Narrow-bore plastic tubing supplying water to handpieces and scalers; biofilm-prone.
- **ORP (산화환원전위, Oxidation-Reduction Potential)**: Measure of oxidizing/reducing capacity; high ORP correlates with antimicrobial potency in EW.
- **NPQIP**: Nature Publication Quality Improvement Project — scoring tool adapted for in vitro and in vivo RoB assessment.
- **CFU (집락형성단위, Colony Forming Units)**: Measure of viable bacterial load.
- **PROSPERO**: International registry for systematic review protocols.

File: sources/cecchinato-2026-biomaterial-used-to-counteract-ridge.md
---
title: "Biomaterial used to counteract ridge reduction following the removal of adjacent teeth: A randomized controlled multicenter study"
authors: "Cecchinato D, Corrà E, Bressan E, Gervasi M, Menoncin M, Savio E, Toia M"
year: 2026
doi: "10.1002/jper.70084"
category: bone-regeneration/ridge-preservation
text_path: /Users/oracleneo/llm-wiki/papers/cecchinato-2026-biomaterial-used-to-counteract-ridge.txt
text_filename: cecchinato-2026-biomaterial-used-to-counteract-ridge.txt
source_collection: pubmed-text
---

## Why Ingested
Multicenter RCT (n=42, 4 Italian clinics) directly testing DBBM-C efficacy for ridge preservation after extraction of **two adjacent teeth** — a clinically common but under-studied scenario distinct from single-tooth ARP studies. Reinforces and extends the dimensional evidence base summarized in [[bone-regeneration/ridge-preservation/jung-2013-radiographic-evaluation-different-techniques-ridge]] and the CNMA framework from [[bone-regeneration/ridge-preservation/zhang-2026-component-network-meta-analysis-scaffold]].

## One-line Summary
Multicenter RCT (n=42, 6 months): DBBM-C + resorbable membrane reduced horizontal ridge width loss from 57.7% to 23.0% and buccal vertical loss from 3.0mm to 1.5mm after extraction of two adjacent teeth.

## 한줄요약
다중기관 RCT (n=42, 6개월): 인접 2개 발치 후 DBBM-C + 흡수성 차폐막으로 수평 치조제 폭 감소를 57.7%→23.0%, 협측 수직 감소를 3.0mm→1.5mm로 줄임.

## Three-line Summary

Multicenter RCT (n=42, 4 Italian specialist clinics, 6 months) testing DBBM-C + resorbable collagen membrane versus natural healing after extraction of two adjacent teeth, with dimensional changes measured by STL digital models from stone casts.

DBBM-C reduced horizontal ridge width loss from 57.7% to 23.0% and buccal vertical ridge loss from 3.0 mm to 1.5 mm (all primary endpoints p<0.001); lingual vertical loss also significantly reduced (3.0 → 1.3 mm).

First multicenter RCT for alveolar ridge preservation (ARP) after adjacent tooth extraction; specialist private-clinic setting; supports DBBM-C as effective for preserving volume in multi-tooth extraction scenarios at 6 months.

## 세줄요약

다기관 RCT (n=42, 이탈리아 전문 클리닉 4곳, 6개월): 인접 2개 발치 후 탈단백 소이종골 콜라겐 (Deproteinized Bovine Bone Mineral with Collagen, DBBM-C) + 흡수성 차폐막 vs 자연 치유 비교, STL 디지털 모델 계측.

DBBM-C군 수평 치조 폭 감소 57.7%→23.0%, 협측 수직 감소 3.0 mm→1.5 mm (전 지표 p<0.001); 설측 수직 감소도 유의하게 차이.

인접 복수 발치 후 치조골 보존 (Alveolar Ridge Preservation, ARP) 최초 다기관 RCT; DBBM-C는 다치아 발치 시나리오에서 치조 용적 보존에 효과적.

## 1. Document Information
- Journal: Journal of Periodontology 2026;97(7):1481–1490
- PMID: 41870328 | PMC: PMC13380361 | DOI: 10.1002/jper.70084
- 4 Italian private specialist clinics (multicenter)
- Funding: Not specified from open-access full text
- Conflicts: Not specified

## 2. Key Contributions
- First multicenter RCT specifically for DBBM-C ARP following **adjacent tooth extractions** (not single sockets)
- STL e-models from stone casts as dimensional measurement method (not CBCT — reduces radiation)
- Quantifies both horizontal (57.7% → 23.0%) and vertical (buccal −3.0→−1.5mm; lingual −2.2→−1.3mm) preservation with p<0.001 for all primary endpoints
- Private specialist multicenter design increases external validity for specialist practices
- 6-month timepoint captures most dimensional change; aligns with typical implant placement timing

## 3. Methodology and Architecture
- Design: Prospective multicenter RCT
- Sites: 4 Italian private specialist clinics
- Patients: 42 patients (21 Test, 21 Control), each requiring extraction of 2 adjacent teeth
- Test intervention: DBBM-C (Bio-Oss Collagen 250mg blocks, Geistlich) + resorbable collagen membrane
- Control: Natural healing without biomaterial
- Measurement: STL digital models from stone casts (not CBCT)
- Timepoints: Baseline (pre-extraction), 6 months post-extraction
- Outcome measures:
  - Primary: Horizontal ridge width % change at 3mm below crest (B-L)
  - Secondary: Vertical buccal and lingual ridge changes (mm)
- Exclusion criteria: Severe socket defects, systemic contraindications
- Statistical: t-test or Wilcoxon for within-group; Mann–Whitney U for between-group

## 4. Key Results and Benchmarks
| Measure | Control | Test | p |
|---|---|---|---|
| Horizontal width reduction (3mm) | 57.7% | 23.0% | <0.001 |
| Buccal vertical loss | −3.0 mm | −1.5 mm | <0.001 |
| Lingual vertical loss | −2.2 mm | −1.3 mm | <0.001 |

Both groups showed dimensional change; Test group preserved significantly more volume at all measurement points.

## 5. Limitations and Future Work
- 6-month follow-up only — no long-term implant survival data
- No histological biopsy — no information on graft resorption or new bone formation
- Stone cast STL models: cannot measure alveolar crest height precisely; subject to impression/cast error vs CBCT
- Only specialist private clinic settings — may not translate to general practice
- No severe socket defects included — results apply to intact or mild defect sockets only
- Adjacent tooth scenario specific — may not apply to isolated single extractions or molar-only extractions
- Future: Long-term RCT with implant placement outcomes, histological analysis, CBCT measurement

## 6. Related Work
- Jung 2013 (J Periodontol): DBBM-C vs natural healing ARP RCT, n=40 — established horizontal dimensional preservation; Cecchinato 2026 confirms in multicenter design for adjacent extractions
- Tomasi et al. (multiple publications): Similar multicenter ARP design with e-model methodology using same STL technique
- Zhang 2026 (CNMA, 31 RCTs): DBBM + barrier membrane combination still lacks statistical significance in network model — Cecchinato's direct RCT shows clear within-trial benefit
- Araujo & Lindhe (2005, J Clin Periodontol): Bundle bone resorption basic science underpinning dimensional changes post-extraction

## 7. Glossary
- **DBBM-C**: Deproteinized Bovine Bone Mineral with 10% Collagen (이종골 탈단백화 소 뼈 광물 + 콜라겐 10%) — Bio-Oss Collagen (Geistlich)
- **STL e-model**: Stereolithography digital model from stone cast scan; used for 3D ridge dimensional analysis
- **B-L**: Bucco-Lingual dimension
- **Horizontal reduction %**: Percentage change in B-L width at 3mm below crest between baseline and 6 months

File: sources/cesar-2024-dental-zirconia-15years-material-processing.md
---
title: "Recent advances in dental zirconia: 15 years of material and processing evolution"
authors: Cesar PF, Miranda RBP, Santos KF, Scherrer SS, Zhang Y
year: 2024
doi: 10.1016/j.dental.2024.02.026
category: [dental-materials/zirconia]
pdf_path: /Users/oracleneo/llm-wiki/papers/cesar-2024-dental-zirconia-15years-material-processing.pdf
pdf_filename: cesar-2024-dental-zirconia-15years-material-processing.pdf
source_collection: external
---

## Why Ingested

Covers the full 15-year evolution of dental zirconia: 3Y-TZP → 4Y/5Y-PSZ → composition-gradient multilayer blocks, including powder technology, sintering advances, translucency-strength trade-off, and processing trends. Provides the key taxonomic and generational framework for understanding differences between zirconia types. Extends [[dental-materials/zirconia/chopra-2024-mechanical-characteristics-zirconia-dentistry]] by adding the material-science evolution and processing perspective missing from the mechanical-properties focus.

## Three-line Summary

Narrative review based on 5102 Web of Science articles categorized into 31 research groups, tracing 15 years (2008–2023) of dental zirconia evolution from first-generation opaque 3Y-TZP through composition-gradient multilayer 5Y-PSZ CAD/CAM blocks.

Increasing yttria content (3Y→5Y) drives translucency improvement but reduces strength (3Y-TZP ~900–1200 MPa → 5Y-PSZ ~600–700 MPa); modern composition-gradient multilayer disks combine 3Y-TZP base layers (strength) with 5Y-PSZ top layers (translucency), resolving the earlier inter-layer flaw problem via novel powder compaction.

This is a narrative review without systematic meta-analysis; the wide commercial product range causes clinical material-selection confusion, and high-speed sintering plus additive manufacturing require significant improvement before routine adoption.

## 세줄요약

Web of Science 5102편을 31개 연구군으로 분류한 서술적 고찰로, 2008–2023년 치과용 지르코니아의 1세대 불투명 3Y-TZP에서 조성경사형 다층 5Y-PSZ CAD/CAM 블록까지 15년 진화를 추적.

이트리아 함량 증가(3Y→5Y)에 따라 투광성이 향상되지만 강도가 저하(3Y-TZP ~900–1200 MPa → 5Y-PSZ ~600–700 MPa); 최신 조성경사형 다층 블록은 기저층 3Y-TZP(강도)와 상부 5Y-PSZ(투광성)를 조합해 이전 세대의 층간 결함 문제를 신형 분말 압축 공정으로 해결.

서술적 고찰로 체계적 메타분석은 없으며, 다양한 상업 제품이 임상적 재료 선택에 혼란을 야기하고 고속 소결 및 적층 제조는 임상 적용 전 추가 개선이 필요.

## 1. Document Information

- **Journal**: Dental Materials (2024); published May 2024
- **Publication date**: Available online 2024-02
- **Study type**: Narrative review
- **Institution**: University of São Paulo (Cesar, Miranda, Santos); University of Geneva (Scherrer); NYU College of Dentistry (Zhang)
- **Literature search**: Web of Science, May 2023; 5102 articles categorized into 31 research groups

## 2. Key Contributions

- Establishes the generational taxonomy of dental zirconia: 1st gen (3Y-TZP, opaque), 2nd gen (low-alumina 3Y-TZP, improved translucency), 3rd gen (4Y/5Y-PSZ, high translucency), ultra-translucent (>5 mol% Y), and composition-gradient multilayer materials
- Explains the alumina/yttria trade-off: decreasing alumina + increasing yttria → more cubic phase → higher translucency but lower strength (4Y/5Y PSZ strength ~600–800 MPa vs. 3Y-TZP 900–1200 MPa)
- Describes composition-gradient (multilayer) CAD/CAM disks: 3Y-TZP at base (high strength) + 5Y-PSZ at top (high translucency) — current market trend
- Summarizes advances in powder technology: co-precipitation for homogeneous yttria distribution, Tosoh/Noritake/Metoxit powders
- Reviews sintering techniques and parameters (conventional furnaces, high-speed sintering) — grain size control critical for phase stability
- Discusses post-sintering treatments: hot-isostatic pressing (HIP) for reducing processing defects and grinding damage
- Clinical indication expansion: from core-only 3Y-TZP crowns/FPDs (2008) to monolithic inlays, onlays, veneers, long-span FPDs, implants, full-arch reconstructions (2024)

## 3. Methodology and Architecture

- Narrative literature review based on Web of Science Core Collection (term: "dental zirconia", May 2023)
- 5102 articles categorized into 31 research groups
- Organized by: historical development → powder/compaction → sintering → microstructure → translucency improvements (gen by gen) → composition-gradient materials → clinical applications
- Prepared as basis for presentation at 2023 Annual Meeting of Academy of Dental Materials, San Diego

## 4. Key Results and Benchmarks

- **3Y-TZP (high alumina)**: grain size 0.2–1 µm; strength ~900–1200 MPa; fracture toughness ~5–10 MPa·m^0.5; limited translucency
- **Low-alumina 3Y-TZP**: reduced alumina (0 vs. 0.25 wt%) + controlled grain size → improved transmittance; became foundation for 2nd-gen monolithic use
- **4Y-PSZ**: >50% cubic phase; strength ~700–900 MPa; significantly improved translucency
- **5Y-PSZ**: >50% cubic phase; strength ~600–700 MPa; highest translucency among standard grades
- **>5 mol% Y (ultra-translucent, e.g., Katana UTML)**: strength ~500–600 MPa; up to 60% more translucent than low-alumina 3Y-TZP
- **Composition-gradient multilayer blocks**: 3Y-TZP base layers + 5Y-PSZ top layers; inter-layer flaws historically a problem but solved in newer generations by novel powder compaction
- **Sintering**: higher temperature → larger grains → phase instability risk; high-speed sintering reduces time but requires careful protocol optimization
- **HIP (hot-isostatic pressing)**: heals processing and grinding defects; improves reliability; not yet routine clinically
- **Additive manufacturing (3D printing)**: emerging but not yet clinically ready; noted as area needing improvement

## 5. Limitations and Future Work

- Narrative review — not a systematic meta-analysis; selection bias possible
- The PDF captured is a web preview (article preview mode) — some section details not fully available from extracted text; core findings well-established from abstract + highlights + section snippets
- High-speed sintering and additive manufacturing identified as areas needing significant improvement before clinical adoption
- Wide range of commercial products causes confusion in clinical material selection — authors recommend clinician education on material science

## 6. Related Work

- Denry & Kelly (2008) — foundational 3Y-TZP reviews (2369 combined Scopus citations as of Jan 2024)
- Chopra 2024 — mechanical properties deep-dive [[dental-materials/zirconia/chopra-2024-mechanical-characteristics-zirconia-dentistry]]
- Kwon 2024 — CAD/CAM defects and strength-limiting flaws [[dental-materials/zirconia/kwon-2024-strength-limiting-defects-zirconia-cad-cam]]
- Ban 2023 — dental zirconia types and development review [[dental-materials/zirconia/ban-2023-dental-zirconia-types-development-review]]

## 7. Glossary

- **3Y-TZP**: 3 mol% yttria-stabilized tetragonal zirconia polycrystal — classic high-strength dental zirconia
- **4Y/5Y-PSZ**: Partially stabilized zirconia with 4 or 5 mol% yttria — higher cubic phase content, more translucent
- **PSZ**: Partially stabilized zirconia — contains mixed tetragonal + cubic phases
- **Composition-gradient (multilayer) disk**: CAD/CAM block with varying yttria/alumina content across layers to combine strength and translucency
- **HIP**: Hot-isostatic pressing — post-sintering densification treatment
- **Translucency**: Ability of zirconia to transmit light — inversely correlated with strength in current compositions
- **Cubic phase**: Non-transformable phase in zirconia — increases translucency but reduces transformation toughening effect

File: sources/chaar-2023-long-term-zirconia-ceramic-inlay-retained-fdps.md
---
title: "Long-term clinical outcome of three-unit fixed-fixed posterior zirconia ceramic inlay-retained FDPs with a modified design"
authors: "Chaar MS, Passia N, Becker M, Kern M"
year: 2023
doi: 10.1016/j.jdent.2023.104781
pmid: "37981045"
category: inlay
source_collection: pubmed-abstract
---

## Why Ingested

Long-term (mean 10.6 years, up to 15.4 years) prospective data on zirconia ceramic 인레이 유지형 고정성 치과 보철물 (Inlay-Retained Fixed Dental Prosthesis, IRFDP) with a modified retainer design — one of the few studies exceeding 10 years for this prosthesis type. Directly informs clinical decision-making for single posterior tooth replacement without full-coverage preparations.

→ [[inlay/chaar-2023-long-term-zirconia-ceramic-inlay-retained-fdps]]

## Three-line Summary

A prospective study of 30 three-unit zirconia ceramic IRFDPs over a mean 10.6 years demonstrated a 10-year cumulative survival rate of 89% and a success rate of 70.4%, with veneering ceramic chipping (20.1%) as the dominant complication. The modified retainer design incorporated a short bevel preparation within enamel at buccal and oral sides, bonded with phosphate monomer resin after air-abrasion. Results support zirconia IRFDPs as a viable minimally invasive alternative for posterior single-tooth replacement.

## 세줄요약

지르코니아 세라믹 인레이 유지형 FDP 30개를 평균 10.6년(최대 15.4년) 추적한 전향적 연구에서 10년 누적 생존율 89%, 성공률 70.4%를 보고하였다. 수정된 리테이너 윙 베벨 디자인과 인산염 모노머 레진 접착을 사용하였으며, 주요 합병증은 베니어 세라믹 치핑(20.1%)이었다. 결과는 지르코니아 IRFDP가 후방부 단일 결손 치료의 최소 침습적 대안으로 적합함을 지지한다.

## Document Information

| Field | Value |
|---|---|
| Journal | Journal of Dentistry |
| Year | 2023 |
| PMID | 37981045 |
| DOI | 10.1016/j.jdent.2023.104781 |
| Evidence level | Prospective (long-term follow-up, >10 years) |
| Sample size | 30 patients, 30 × 3-unit IRFDPs |
| Mean follow-up | 10.6 ± 1.5 years (up to 15.4 years) |

## Key Contributions

- 10-year Kaplan-Meier survival rate of 89% for zirconia IRFDPs with modified design
- 10-year cumulative success rate of 70.4% (18/30 complication-free)
- Quantified veneering ceramic chipping as the primary complication (20.1%)
- Characterized all 4 failure modes: secondary caries/retention loss (n=2), debonding/enamel fracture (n=1), periodontitis (n=1)
- Demonstrated feasibility of extended observation beyond 15 years for selected cases

## Methodology

**Study design:** Prospective clinical study with annual recall after initial 6–12 month review.

**Population:** 30 patients receiving 30 × 3-unit fixed-fixed IRFDPs to replace:
- 7 premolars (4 maxillary, 3 mandibular)
- 23 first molars (15 maxillary, 8 mandibular)

**Prosthetic design:**
- Retainer preparation following general ceramic inlay principles
- Modified retainer-wing bevel preparation within enamel at buccal and oral sides
- Framework material: 3Y-TZP (3몰% 이트리아 안정화 정방정계 지르코니아, 3Y-TZP) ceramic — milled
- Pontic veneering: 장석 세라믹 (Feldspathic Ceramic) veneered

**Luting protocol:**
- Intaglio surface treatment: air-abrasion
- Cement: phosphate monomer-containing luting resin

**Statistical analysis:** Kaplan-Meier analysis for survival and complication rates.

## Key Results

| Outcome | Value |
|---|---|
| Mean observation time | 10.6 ± 1.5 years |
| 10-year cumulative survival rate | 89% |
| Total failures | 4 |
| 10-year cumulative success rate | 70.4% |
| Complication-free cases | 18/30 (up to 15.4 years) |
| Most common complication | Veneering ceramic chipping (20.1%) |

**Failure causes:**
1. Deep secondary caries with loss of retention — 2 cases
2. Repeated debonding with enamel fractures — 1 case
3. Generalized progressive periodontitis — 1 case

## Limitations

- Small sample size (n=30); single-center design limits generalizability
- Abstract only — specific details on patient demographics, preparation dimensions, and ceramic chipping management not available
- 20.1% chipping rate suggests the veneered zirconia design may not be optimal; monolithic zirconia frameworks were not evaluated
- No control group comparing to full-coverage crowns or other IRFDP materials

## Related Work

- 인레이 유지형 FDP (Inlay-Retained FDP) ceramic fracture load studies (kermanshah-2020)
- Zirconia prosthetics survival literature

## Glossary

| Term | Definition |
|---|---|
| 인레이 유지형 고정성 치과 보철물 (Inlay-Retained FDP, IRFDP) | Fixed partial denture retained by inlay preparations rather than full-coverage crowns |
| 3몰% 이트리아 안정화 정방정계 지르코니아 (3Y-TZP) | 3 mol% yttria-stabilized tetragonal zirconia polycrystal — high-strength dental ceramic |
| 장석 세라믹 (Feldspathic Ceramic) | Conventional layering ceramic used to veneer zirconia frameworks |
| 치핑 (Chipping) | Fracture or delamination of the veneering ceramic layer |
| 카플란-마이어 분석 (Kaplan-Meier Analysis) | Survival analysis method accounting for censored observations |
| 공기 연마 (Air-Abrasion) | Surface conditioning of ceramic intaglio surface with aluminum oxide particles prior to bonding |
| 인산염 모노머 레진 시멘트 (Phosphate Monomer Resin Cement) | Adhesive resin cement containing phosphate monomer for bonding to zirconia |
