Repository: ezinternet/dentopedia

File: sources/chan-2026-fea-cad-cam-zirconia-3d-printed-hybrid.md
---
title: "Comparative finite element analysis of stress distribution of different implant-supported crown and abutment materials"
authors: Wan Wan Chan, Muaiyed Mahmoud Buzayan, Eshamsul Sulaiman, Nur Diyana Mohamed Radzi, Mohammed Rafiq Abdul Kadir, Mahmoud Z. Ibrahim
year: 2026
doi: 10.1186/s12903-026-07684-1
category: [prosthetic-materials]
pdf_path: /Users/oracleneo/llm-wiki/papers/chan-2026-fea-cad-cam-zirconia-3d-printed-hybrid.pdf
pdf_filename: chan-2026-fea-cad-cam-zirconia-3d-printed-hybrid.pdf
source_collection: external
---

## Three-line Summary
Comparative 3D FEA of five crown–abutment material combinations (CAD/CAM zirconia and 3D-printed ceramic-filled hybrid) on mandibular molar bone-level implants under 600 N vertical and 225 N oblique loads.

Zirconia crown paired with 3D-printed hybrid abutment reduced custom-abutment von Mises stress by 90% and Ti-base stress by 27% vs other combinations; cortical bone stress (122–204 MPa) was relatively insensitive to material choice.

Abutment material selection — not crown material — is the primary driver of prosthetic-complex stress; this guides material selection decisions for posterior implant restorations.

## 세줄요약
하악 구치부 골수준 임플란트에 CAD/CAM 지르코니아·3D 프린팅 세라믹-레진 하이브리드 크라운-어버트먼트 5가지 조합의 비교 3D FEA.

지르코니아 크라운 + 3D 프린팅 하이브리드 어버트먼트 조합이 맞춤 어버트먼트 응력 90%·Ti-base 응력 27% 감소; 피질골 응력(122–204 MPa)은 재료 선택에 둔감.

후방 임플란트 보철물에서 어버트먼트 재료 선택이 크라운 재료보다 보철 복합체 응력 분포에 더 큰 영향을 미침.

## 1. Document Information
- **Title:** Comparative finite element analysis of stress distribution of different implant-supported crown and abutment materials
- **Authors:** Wan Wan Chan, Muaiyed Mahmoud Buzayan, Eshamsul Sulaiman, Nur Diyana Mohamed Radzi, Mohammed Rafiq Abdul Kadir, Mahmoud Z. Ibrahim
- **Year:** 2026
- **DOI:** 10.1186/s12903-026-07684-1
- **Study type:** in-vitro

## 2. Key Contributions
Documents that abutment-material selection drives most of the stress redistribution at the prosthetic complex, while peri-implant bone stress is relatively insensitive — practical for material selection decisions.

## 3. Methodology and Architecture
3D FEA on bone-level implant with Ti-base abutment. Five crown-abutment combinations. Vertical 600 N and oblique 225 N @ 45° loads. Von Mises analysis on each component.

## 4. Key Results and Benchmarks
Crown VMS 102–214 MPa; CAD/CAM custom abutment 45–423 MPa; abutment screw 158–225 MPa; Ti-base 242–580 MPa; fixture 201–461 MPa; cortical bone 122–204 MPa. Zirconia crown + 3D-printed hybrid abutment reduced custom-abutment VMS by 90% and Ti-base by 27%.

## 5. Limitations and Future Work
FEA idealizations; linear elasticity; bone stress relatively flat across groups limits clinical conclusions on bone biology.

## 6. Related Work
- [[prosthetic-materials/ziada-2025-abutment-material-stress-distribution-fea]]
- [[implants/baki-2025-all-on-4-trefoil-five-implant-fea]]

## 7. Glossary
- **IIP:** Immediate Implant Placement — placement at the time of tooth extraction.
- **IIPP:** Immediate Implant Placement and Provisionalization — IIP combined with same-visit provisional restoration.
- **SRP:** Sagittal Root Position — Kan I/II/III/IV classification of root-to-bone relationship.
- **CBCT:** Cone-Beam Computed Tomography.
- **PES/WES:** Pink/White Esthetic Score — esthetic outcome indices for anterior implants.
- **EMBL:** Early Marginal Bone Loss.

File: sources/chavhan-2026-zirconia-vs-ssc-primary-dentition-sr-ma.md
---
title: "Clinical efficiency of prefabricated zirconia crowns in primary dentition: A systematic review and meta-analysis"
authors: Chavhan PD, Salvi PP, Sajjanar A, Khole MD, Kulkarni BA, Bhangdiya JS
year: 2026
doi: 10.4103/jisppd.jisppd_462_25
category: [caries]
pdf_path: /Users/oracleneo/llm-wiki/papers/chavhan-2026-zirconia-vs-ssc-primary-dentition-sr-ma.pdf
pdf_filename: chavhan-2026-zirconia-vs-ssc-primary-dentition-sr-ma.pdf
source_collection: external
---

## Why Ingested

literature-surveillance `primary-pulpotomy-ssc` sweep(2026-06-20) 적립 SR+MA. SSC의 심미적 대안인 prefabricated zirconia crown(PZC)을 정량 비교해 위키 Hall/SSC 클러스터([[wiki/caries/konukman-turker-2026-hall-vs-modified-hall-primary-molars-rct]])를 crown-material 축으로 확장.

## Three-line Summary

SR+MA of 7 RCTs (n=700 primary molar crowns, ages 3–10 years, follow-up 3–36 months; PROSPERO CRD420251016795) comparing prefabricated zirconia crowns (PZC) vs stainless steel crowns (SSC) on retention, gingival health, plaque, antagonist wear, and parental satisfaction.

Pooled retention was equivalent (OR 0.96, 95% CI 0.40–2.32; p=0.93; I²=0%); PZCs showed better gingival health and less plaque in the majority of studies, but 2 of 3 studies found higher antagonist wear with zirconia, and parental esthetic satisfaction uniformly and strongly favored PZC across all reporting studies.

Most studies had 6–12 month follow-up (only one at 36 months), zirconia brand/cement heterogeneity limits cross-study comparability, blinding was difficult due to visible crown differences, and cost and technique sensitivity are barriers to routine PZC use over SSC.

## 세줄요약

SR+MA(RCT 7편, 유구치 700개, 3–10세, 3–36개월 추적; PROSPERO CRD420251016795): 선제작 지르코니아 크라운(Prefabricated Zirconia Crown, PZC) vs 스테인리스 스틸 크라운(Stainless Steel Crown, SSC) 비교.

유지율 동등(OR 0.96, 95% CI 0.40–2.32; p=0.93; I²=0%); 대부분 연구에서 PZC가 치은건강·플라크 지수 우수, 3편 중 2편에서 대합치 마모 PZC군 증가, 모든 부모 만족도 평가에서 PZC 강력 우위.

대부분 연구가 6–12개월 단기 추적(36개월 1편), 지르코니아 브랜드·합착재 이질성으로 비교 제한; 맹검 어렵고 비용·술식 민감도가 PZC의 SSC 대체 장벽.

## 1. Document Information

- **Type**: Systematic review + meta-analysis
- **Journal**: J Indian Soc Pedod Prev Dent 2026;44(1):14–23
- **PROSPERO**: CRD420251016795
- **DOI**: 10.4103/jisppd.jisppd_462_25
- **Published**: 27 Feb 2026 (Submitted: 07-Oct-2025; Accepted: 13-Dec-2025)
- **Institution**: Department of Pediatric and Preventive Dentistry, Swargiya Dadasaheb Kalmegh Smruti Dental College and Hospital, Nagpur, Maharashtra, India
- **Funding**: Nil; No conflicts of interest declared

## 2. Key Contributions

- First SR+MA (2018–2024) to comprehensively compare PZC vs SSC across retention, gingival health, plaque accumulation, antagonist wear, and parental satisfaction in a single synthesis using strict RCT-only inclusion.
- Pooled retention meta-analysis (fixed-effect; 6 RCTs; 166 ZR vs 170 SSC crowns): OR 0.96 (95% CI 0.40–2.32; p=0.93; I²=0%) — statistically equivalent. Justifies PZC as a reliable alternative to SSC for primary molars.
- PZC gingival advantage: most studies (Mathew 2020, Abuelniel 2018, Taran 2018) reported significantly better gingival health, likely due to PZC's polished, nonporous glazed surface reducing bacterial adherence and gingival inflammation.
- Antagonist wear caveat: 2 of 3 studies assessing this outcome found higher wear of opposing dentition with PZC (Prabhu 2022, Taran 2018), reflecting zirconia's hardness — clinical relevance low in most children but warrants monitoring in parafunctional habits.
- Parental satisfaction: uniformly and strongly favored PZC across all studies assessing this outcome (Murali 2022, Mathew 2020, Vishnu 2024, Prabhu 2022), driven by natural tooth-like appearance.

## 3. Methodology and Architecture

**Protocol**: PRISMA 2020 guidelines; PROSPERO registered (CRD420251016795).

**PICOS**:
- P: Pediatric patients aged 3–10 years requiring full-coverage restorations on primary molars
- I: Prefabricated zirconia crowns (PZCs)
- C: Stainless steel crowns (SSCs) or other full-coverage restorations
- O: Crown retention, gingival health, plaque accumulation, antagonist wear, marginal integrity, esthetic/parental satisfaction
- S: RCTs with ≥6-month follow-up

**Search**: PubMed, Cochrane Library, ProQuest, Google Scholar, K-Hub (2018–2024); English-only; manual reference screening; expert contact for unpublished data. Search date: January–March 2025. (Note: CENTRAL/Embase/Scopus excluded due to institutional subscription restrictions; Google Scholar, ProQuest, K-Hub substituted.)

**Selection**: 233 records identified → 35 duplicates removed → 198 screened → 157 excluded on title/abstract → 41 full texts assessed → 34 excluded (irrelevant outcomes n=12, ineligible comparisons n=9, non-RCT/in vitro n=7, incomplete data n=3, duplicates n=3) → **7 included in qualitative synthesis; 6 contributed to quantitative meta-analysis** (Mathew 2020 excluded from meta-analysis because 100% retention in both groups made OR non-estimable).

**Risk of bias**: Cochrane RoB 2 tool. Most studies: low risk in randomization and outcome measurement. Some concerns in Prabhu 2022 and Vishnu 2024 (allocation concealment, participant blinding). Overall methodological quality: acceptable.

**Statistical model**: Fixed-effect (justified by I²=0%, χ²=3.73, df=5, p=0.59). Funnel plot showed generally symmetric distribution, no substantial publication bias.

**Quality appraisal**: QATSDD (Quality Assessment Tool for Studies with Diverse Designs) and GRADE criteria applied.

**Included studies**:
| Study | n (ZR/SSC) | Age | Follow-up | Key notes |
|---|---|---|---|---|
| Taran & Kaya 2018 | 15/15 | 6–9y | 12 mo | ZR lost 2 crowns; SSC retained all; better gingival ZR; lower plaque ZR |
| Abuelniel & Eltawil 2018 | 120/120 | 4–6y | 12 mo | 80.8% ZR / 75.8% SSC retention; better gingival, lower plaque ZR |
| Mathew et al. 2020 | 30/30 | 6–8y | 36 mo | 100% both groups; better gingival ZR (p=0.047); lower plaque ZR; higher parental/child satisfaction ZR |
| Prabhu et al. 2022 | 30/30 | 6–10y | 12 mo | Better gingival ZR; higher wear in ZR; high parental satisfaction ZR (CAD-CAM ZR) |
| Agrawal et al. 2022 | 20/20 | 3–9y | 3 mo | 86.67% ZR / 95% SSC; better gingival SSC; lower plaque SSC; higher plaque ZR |
| Murali et al. 2022 | 35/35 | 3–9y | 12 mo | 93.5% ZR / 96.7% SSC; comparable gingival; slight plaque NS; parent preference ZR |
| Vishnu & Jeevanandan 2024 | 20/20 | 4–8y | 12 mo | 100% ZR / 85% SSC; comparable gingival; high satisfaction ZR |

## 4. Key Results and Benchmarks

**Crown retention (meta-analysis)**:
- Pooled OR 0.96 (95% CI 0.40–2.32; Z=0.09; p=0.93; I²=0%) — no statistically significant difference
- Most studies showed point estimates numerically favoring ZR, but with wide CIs
- Exception: Taran 2018 slightly favored SSC; Vishnu 2024 OR=8.20 (CI 0.40–169.90) favoring ZR but NS due to small sample

**Gingival health**:
- Majority of studies: PZC superior (Mathew 2020 p=0.047; Abuelniel 2018; Taran 2018)
- Vishnu 2024: no significant difference
- Agrawal 2022: slightly better SSC (the minority finding — likely influenced by short 3-month follow-up and operator technique)
- Mechanism: PZC's glazed, nonporous surface reduces plaque adhesion and gingival inflammation

**Plaque accumulation**:
- Lower with ZR: Abuelniel 2018, Taran 2018, Mathew 2020
- Higher with ZR: Agrawal 2022 (contrary finding; possibly technique/patient-related)
- Not reported: Prabhu 2022, Vishnu 2024

**Antagonist (opposing) tooth wear**:
- Higher with ZR: Prabhu 2022, Taran 2018 (material hardness)
- No significant difference: Murali 2022
- Clinically: slight but not functionally significant in most cases; greatest concern in parafunctional bruxers

**Parental/child satisfaction**:
- Uniformly and strongly favored PZC across all reporting studies (Murali 2022, Mathew 2020, Vishnu 2024, Prabhu 2022)
- Primary driver: natural tooth-like esthetic appearance
- Despite higher cost and technique sensitivity, caregivers consistently preferred PZC

**Bottom-line equivalence**: SSC success rates 88–96% over 10 years (established gold standard); PZCs match this with added gingival and esthetic benefits but introduce cost, technique demands, and antagonist wear considerations.

## 5. Limitations and Future Work

- Short follow-up in most studies (6–12 months); Mathew 2020 is the exception at 36 months; long-term outcomes beyond primary tooth exfoliation not assessed
- Variation in ZR crown brands (NuSmile, KinderKrown, Kedo Zr) and luting cements across studies; limits cross-study comparability
- Only 6 of 7 RCTs contributed to the meta-analysis (Mathew 2020 excluded due to 100% retention in both arms — non-estimable OR)
- Blinding: difficult to blind participants/operators due to visible crown differences; subjective outcomes (gingival indices, parental satisfaction) prone to performance/detection bias
- Institutional subscription restricted access to CENTRAL, Embase, Scopus — substituted databases may have missed some eligible RCTs
- Calls for future high-quality standardized RCTs with longer follow-up, uniform reporting, and assessment of long-term antagonist wear effects

## 6. Related Work

- [[wiki/caries/konukman-turker-2026-hall-vs-modified-hall-primary-molars-rct]] — Hall/SSC primary molars RCT (crown-material cluster extension)
- [[wiki/caries/muller-bolla-2025-zirconia-vs-ssc-primary-molars-split-mouth-rct]] — zirconia vs SSC split-mouth RCT providing concordant primary data
- Pei and Chen 2023 (J Formos Med Assoc): prior SR+MA focusing only on periodontal outcomes; limited RCTs, short follow-up — present review expands scope
- Alrashdi et al. 2022 (Int J Paediatr Dent): broader SR of 14 studies including diverse designs; present review addresses heterogeneity via strict RCT-only inclusion
- Cochrane review (Innes 2015): preformed crowns for primary molars — noted low-quality esthetic outcome evidence; present review directly addresses this gap

## 7. Glossary

- **Prefabricated zirconia crown (PZC)**: Preformed full-coverage crown made of yttria-stabilized tetragonal zirconia polycrystals (Y-TZP); tooth-colored, biocompatible, smooth-surfaced; introduced 2008; technique-sensitive, requires precise preparation and longer chairside time; more expensive than SSC. Brands: NuSmile, KinderKrown, Kedo Zr.
- **Stainless steel crown (SSC)**: Preformed metallic full-coverage crown introduced by Humphrey 1950; gold standard for primary molars; 88–96% success rate over 10 years; durable, cost-effective, operator-friendly; esthetically inferior.
- **Antagonist wear**: Wear of opposing natural teeth or restorations caused by contact with a harder crown material (zirconia harder than natural enamel and metal).
- **RoB 2**: Cochrane Risk of Bias 2 tool for randomized trials — domain-based assessment of bias risk.
- **Fixed-effect model**: Statistical pooling model assuming a single true effect size; appropriate when heterogeneity is low (I²≈0%).
- **I²**: Measure of statistical heterogeneity in meta-analysis; 0% indicates no between-study variance (consistent findings across studies).
- **QATSDD**: Quality Assessment Tool for Studies with Diverse Designs — multidimensional quality appraisal instrument.

File: sources/chen-2026-zirconia-strip-crowns-primary-anterior-teeth-sr-ma.md
---
title: "Effectiveness of prefabricated zirconia crowns and resin-bonded composite strip crowns in the restoration of pediatric primary anterior teeth: a systematic review and meta-analysis"
authors: Chen Y, Pu H, Xu R, Zeng R
year: 2026
doi: 10.1186/s12903-026-07759-z
category: [caries]
source_collection: pubmed-text
full_text: true
pmid: "41612344"
pmcid: "PMC12931052"
source_url: https://pmc.ncbi.nlm.nih.gov/articles/PMC12931052/
text_path: /Users/oracleneo/llm-wiki/papers/chen-2026-zirconia-strip-crowns-primary-anterior-teeth-sr-ma.txt
text_filename: chen-2026-zirconia-strip-crowns-primary-anterior-teeth-sr-ma.txt
---

## Why Ingested

사용자가 요청한 PMC 전문(全文) 논문으로, 유전치(primary anterior teeth) 우식 수복에서 prefabricated zirconia crown (PZC) vs resin-bonded composite strip crown (RCSC) 비교의 SR+MA (RCT 9편, 치아 1746개) — 기존 [[wiki/caries/chavhan-2026-zirconia-vs-ssc-primary-dentition-sr-ma]]가 유구치(molar)에서 PZC vs stainless steel crown (SSC)을 다룬 것과 짝을 이루어, 전치부(anterior) PZC vs RCSC 비교라는 별개 임상 의사결정 축을 보강한다.

## One-line Summary

Systematic review and meta-analysis of 9 RCTs (1746 primary anterior teeth, children aged 3–6 years) found prefabricated zirconia crowns (PZCs) superior to resin-bonded composite strip crowns (RCSCs) for secondary caries prevention (RR=0.41), crown retention (RR=0.15), restoration failure (RR=0.07), and plaque accumulation (RR=0.08), while RCSCs caused significantly less wear of opposing teeth (RR=7.58 favoring RCSC).

## 한줄요약

RCT 9편(유전치 1746개, 3–6세 아동) SR+MA — prefabricated zirconia crown (PZC)이 resin-bonded composite strip crown (RCSC) 대비 이차우식 예방(RR=0.41), 크라운 유지(RR=0.15), 수복 실패(RR=0.07), 플라크 축적(RR=0.08)에서 우수했으나, 대합치 마모는 RCSC가 유의하게 적었다(RR=7.58, PZC 불리).

## 1. Document Information

- Journal: BMC Oral Health
- Publication date: 2026-01-30
- PROSPERO registration: CRD42024625706
- Funding/COI: not stated in retrieved text (standard BMC disclosure applies); underlying included studies — 6/9 non-profit funded, 1/9 industry-funded (NuSmile, PZC materials), 2/9 not declared.

## 2. Key Contributions

- First meta-analysis directly comparing PZC vs RCSC (as opposed to PZC vs stainless steel crown, which dominates prior primary-molar literature) specifically for **anterior** primary teeth.
- Quantifies 8 outcomes across effectiveness (secondary caries, crown retention, restoration failure, marginal fit, color match) and adverse effects (wear of opposing teeth, plaque, gingival bleeding).
- Identifies publication bias specifically in the crown-retention outcome (Egger's p=0.041), correcting via trim-and-fill while flagging the pooled retention advantage as likely an upper-bound estimate.
- Highlights a methodological gap common to all 9 included studies: none stratified outcomes by specific anterior tooth position (central vs lateral incisor), meaning pooled estimates represent an average across the "primary anterior cohort" rather than position-specific effects.

## 3. Methodology and Architecture

- Design: PRISMA-guided systematic review + meta-analysis; PROSPERO-registered (CRD42024625706).
- Databases: PubMed, Embase, Cochrane Library, Web of Science, searched to 2025-06-21; English-language only.
- Population: children <13 years with primary anterior teeth requiring crown restoration (caries or trauma); all 9 included studies ultimately enrolled children aged 3–6 years.
- Intervention/Comparator: PZC vs RCSC.
- Study design eligibility: RCTs only.
- Risk of bias: Cochrane RoB 2.0, independently rated by 2 reviewers, third reviewer for disagreements.
- Statistics: Stata 16; risk ratios (RR) with 95% CI; fixed-effects (inverse-variance) when I²≤50%/p≥0.10, random-effects (DerSimonian-Laird) when heterogeneous; leave-one-out sensitivity analysis; funnel plot + Egger's test for outcomes with ≥5 studies; trim-and-fill correction for detected bias.
- Screening: 3760 records retrieved, 1630 duplicates removed, 2112 excluded at full-text stage, 9 RCTs (1746 teeth) included from 6 countries (Saudi Arabia, Turkey, Canada, India, Egypt, UAE).
- RoB result: 8/9 studies low overall risk; 1/9 high risk (unclear randomization).

## 4. Key Results and Benchmarks

| Outcome | Studies (n teeth) | Model | RR (95% CI) | p |
|---|---|---|---|---|
| Secondary caries | 5 (636) | fixed | 0.41 (0.18–0.92) | 0.030 |
| Crown retention | 5 (820) | fixed | 0.15 (0.07–0.33) | <0.001 |
| Restoration failure | 3 (241) | fixed | 0.07 (0.02–0.22) | <0.001 |
| Wear of opposing teeth | 4 (652) | fixed | 7.58 (2.73–21.07) | <0.001 (favors RCSC) |
| Color mismatch | 4 (734) | random | 0.24 (0.05–1.21) | 0.084 (NS) |
| Gingival bleeding | 3 (446) | fixed | 0.09 (0.01–1.73) | 0.109 (NS) |
| Plaque occurrence | 2 (358) | fixed | 0.08 (0.01–0.23) | <0.001 |
| Marginal fit | 2 (286) | random | 0.50 (0.05–8.70) | 0.672 (NS) |

RR values <1 favor PZC except for wear of opposing teeth, where RR>1 indicates PZC has greater antagonist wear. Sensitivity analysis (leave-one-out) showed no material change to effect sizes for outcomes with >3 studies. Publication bias detected only for crown retention (Egger's p=0.041); trim-and-fill correction confirmed stability but authors flag the retention advantage as a likely overestimate/upper-bound.

## 5. Limitations and Future Work

- Marginal fit and plaque index each based on only 2 studies — authors explicitly caution these need further validation.
- Publication bias in crown-retention outcome; asymmetric funnel plot.
- No study stratified outcomes by anterior tooth position (central vs lateral incisor) — pooled effects are an average across the anterior cohort, potentially masking clinically relevant positional differences.
- English-language restriction introduces potential language bias.
- High risk of performance/detection bias across most studies (blinding of subjective outcomes like patient/parent satisfaction infeasible given visibly distinct materials).
- Significant heterogeneity (I²) noted for several outcomes attributed to differing baseline caries risk, operator skill, adhesive brand, and follow-up duration — fixed-effects pooling should be read as an average across variable contexts.
- Grey-literature search did not comprehensively cover conference abstracts/dissertation databases.
- Authors call for future RCTs with standardized outcome reporting, tooth-position-stratified subgroup data, and surface-modification techniques for PZC to reduce opposing-tooth wear.

## 6. Related Work

- Cites prior work establishing zirconia hardness differential vs enamel (Vickers Hardness ~1000–1400 HV for zirconia vs ~300–400 HV enamel) as the theoretical basis for opposing-tooth wear concern, contrasted against a cited 2-year clinical trial finding polished 5Y-TZP zirconia crowns did not show significantly greater enamel wear than natural antagonists — suggesting surface polish, not bulk hardness, drives clinical wear outcomes.
- Discusses composite resin hardness (~50–80 HV, lower than enamel) and its paradoxical susceptibility to uneven wear patterns that may accelerate antagonist wear despite lower intrinsic hardness.
- References emerging "bionic gradient zirconia/resin composite" materials as a future direction to optimize both wear resistance and biocompatibility.

## 7. Glossary

- **PZC** — Prefabricated Zirconia Crown
- **RCSC** — Resin-bonded Composite Strip Crown
- **RR** — Risk Ratio
- **CI** — Confidence Interval
- **RoB 2.0** — Cochrane Risk of Bias tool, version 2.0
- **ECC** — Early Childhood Caries
- **PRISMA** — Preferred Reporting Items for Systematic Reviews and Meta-Analyses
- **HV** — Vickers Hardness (material hardness scale)
- **5Y-TZP** — 5 mol% Yttria-stabilized Tetragonal Zirconia Polycrystal

File: sources/chopra-2024-mechanical-characteristics-zirconia-dentistry.md
---
title: "Load, unload and repeat: Understanding the mechanical characteristics of zirconia in dentistry"
authors: Chopra D, Guo T, Gulati K, Ivanovski S
year: 2024
doi: 10.1016/j.dental.2023.10.007
category: [dental-materials/zirconia]
pdf_path: /Users/oracleneo/llm-wiki/papers/chopra-2024-mechanical-characteristics-zirconia-dentistry.pdf
pdf_filename: chopra-2024-mechanical-characteristics-zirconia-dentistry.pdf
source_collection: external
---

## Why Ingested

Comprehensive mechanical review of dental zirconia — covers fatigue, fracture toughness, low-temperature degradation (LTD), transformation toughening, wear, and surface modification. Serves as the foundational reference for all zirconia mechanical-properties discussions in the wiki. Extends and reinforces [[dental-materials/warreth-2020-all-ceramic-restorations-narrative-review]] by providing deep-dive biomechanical detail absent from that broader ceramic overview.

## Three-line Summary

Narrative review (University of Queensland; Dental Materials 2024) synthesizing zirconia's mechanical properties — flexural strength, fracture toughness, fatigue, wear, low-temperature degradation (LTD), and macro/nano surface modification — across dental prostheses and implants (3Y/4Y/5Y-TZP, ZTA, ATZ composites).

3Y-TZP shows flexural strength 900–1200 MPa and KIc ~5–10 MPa·m^0.5 via transformation toughening; LTD (moisture-induced t→m phase transformation) reduces long-term reliability; surface modifications (acid etching, sandblasting, UV, nanostructures) improve osseointegration without compromising bulk strength; monolithic zirconia may cause increased enamel wear on opposing teeth.

Narrative design is susceptible to selection bias; most fatigue data are in vitro; LTD behavior of newer 4Y/5Y-PSZ materials is less well characterized than 3Y-TZP; long-term clinical fatigue data remain insufficient.

## 세줄요약

서술적 문헌 고찰(퀸즐랜드 대학; Dental Materials 2024): 치과용 지르코니아의 굴곡강도·파절인성·피로·마모·저온열화(Low-Temperature Degradation, LTD)·표면개질 종합 고찰(3Y/4Y/5Y-TZP, ZTA, ATZ 복합 소재; 보철물·임플란트).

3Y-TZP 굴곡강도 900–1200 MPa·파절인성(Fracture Toughness, KIc) ~5–10 MPa·m^0.5(변태강화 기전); LTD(습식 구강환경 t→m 상변태)로 장기 신뢰성 저하; 표면개질(산에칭·샌드블라스팅·UV·나노구조)로 벌크 강도 손상 없이 골유착 향상; 단일블록 지르코니아는 대합치 법랑질 마모 가능성.

서술적 고찰 특성상 선택편향 취약; 대부분 피로 데이터 in vitro; 4Y/5Y-PSZ의 LTD 거동 미충분 특성화; 장기 임상 피로 데이터 부족.

## 1. Document Information

- **Journal**: Dental Materials 40 (2024) e1–e17
- **Publication date**: Available online 25 October 2023; published 2024
- **Study type**: Narrative review
- **Institution**: University of Queensland, School of Dentistry; Centre for Orofacial Regeneration, Reconstruction and Rehabilitation (COR3), Australia

## 2. Key Contributions

- Comprehensive synthesis of zirconia mechanical properties: flexural strength, fracture toughness (KIc), hardness, wear resistance, fatigue resistance, and modulus of elasticity
- Explains transformation toughening (tetragonal → monoclinic phase transformation) as the key mechanism underlying zirconia's high fracture toughness
- Reviews low-temperature degradation (LTD / aging) — moisture-accelerated t→m phase transformation reducing mechanical reliability over time
- Covers macro-, micro-, and nanoscale surface modification of zirconia implants (roughening, chemical etching, UV treatment, nanostructures) and their effects on integration and mechanical behavior
- Discusses zirconia-based composites (ZTA — zirconia-toughened alumina; ATZ — alumina-toughened zirconia) and emerging materials
- Reviews fatigue behavior under cyclic occlusal loading — relevant to long-term prosthetic survival

## 3. Methodology and Architecture

- Literature survey of Web of Science, Medline/PubMed, and Scopus databases
- Critical comparison of published data in "mechanical stability of zirconia in dentistry"
- Covers orthopaedic and dental applications: implants, crowns, bridges, endodontic posts, orthodontic brackets, bone cement, scaffolds
- Organized by mechanical property domain, then by application type

## 4. Key Results and Benchmarks

- **Flexural strength of 3Y-TZP**: typically 900–1200 MPa (superior to alumina, porcelain, metal alloys)
- **Fracture toughness (KIc)**: ~5–10 MPa·m^0.5 — higher than most ceramics due to transformation toughening
- **Hardness**: ~1200 HV — high wear resistance; may cause enamel wear on opposing teeth
- **LTD/aging**: accelerated in moist oral environment; tetragonal-to-monoclinic transformation on surface reduces strength and can cause microcracking
- **Fatigue**: cyclic loading in wet environment accelerates subcritical crack growth; clinically relevant for implants and long-span bridges
- **Surface modification**: acid etching (H2SO4/H3PO4), sandblasting (Al2O3), UV photofunctionalization, laser irradiation, and nanostructuring (anodization) increase surface energy and protein adsorption, improving osseointegration without compromising bulk strength
- **ZrO2 for dental implants**: bioactive, corrosion resistant, low ion release, lower magnetic susceptibility vs Ti; clinical evidence supports osseointegration comparable to Ti when surface-modified
- **Wear**: zirconia shows favorable wear characteristics vs alumina and other ceramics; however, monolithic full-contour zirconia may cause increased wear of opposing enamel compared to polished surfaces

## 5. Limitations and Future Work

- Narrative review — susceptible to selection bias; no systematic meta-analysis of strength data
- Heterogeneity in test methods makes direct comparison of reported values difficult
- Insufficient long-term clinical fatigue data (most fatigue studies are in vitro)
- LTD susceptibility of newer 4Y/5Y-PSZ materials less well characterized than 3Y-TZP
- Future direction: next-generation surface-modified zirconia implants integrating drug-release nanotube systems, antibacterial coatings, and optimized topography for compromised hosts (diabetics, elderly)

## 6. Related Work

- Denry & Kelly (2008, Dental Materials) — foundational 3Y-TZP reviews cited as field-defining starting points
- Warreth 2020 — broader all-ceramic restorations narrative [[dental-materials/warreth-2020-all-ceramic-restorations-narrative-review]]
- Ban 2023 — dental zirconia types and development [[dental-materials/zirconia/ban-2023-dental-zirconia-types-development-review]]

## 7. Glossary

- **Y-TZP**: Yttria-stabilized Tetragonal Zirconia Polycrystal — dominant dental zirconia composition
- **3Y/4Y/5Y**: mol% yttria content — higher yttria → more cubic phase → more translucent but lower strength
- **LTD**: Low-Temperature Degradation — moisture-induced t→m phase transformation; also called "aging"
- **Transformation toughening**: stress-induced t→m transformation at crack tip absorbs energy and impedes crack propagation
- **KIc**: Fracture toughness (critical stress intensity factor)
- **ZTA/ATZ**: Zirconia-toughened alumina / Alumina-toughened zirconia — composite ceramics
- **Osseointegration**: Direct bone-to-implant contact without fibrous tissue interposition

File: sources/chu-2025-low-concentration-at-home-bleaching.md
---
title: "Effect of low-concentration at-home bleaching gels on whitening and tooth sensitivity: a split mouth randomized clinical trial"
authors: Chu S, Wang Y, Duan Z, Wu P, Wang Y
year: 2025
doi: 10.1186/s12903-025-07026-7
pmid: "41194058"
pmcid: "PMC12746643"
category: [tooth-whitening]
source_collection: pubmed-text
full_text: true
text_path: /Users/oracleneo/llm-wiki/papers/chu-2025-low-concentration-at-home-bleaching.txt
text_filename: chu-2025-low-concentration-at-home-bleaching.txt
---

## Why Ingested

Directly compares 3% HP (Invisalign whitening) vs 8% CP (Beyke iWhite) — two low-concentration at-home products with matched effective peroxide content — in a well-designed split-mouth RCT. Fills a specific gap not addressed by [[tooth-whitening/terra-2025-effect-at-home-agents-nma]] (which could not separate product-specific effects); the SEM and pH analysis add mechanistic depth.

## Three-line Summary

Split-mouth triple-blind RCT (n=22 adults) comparing 3% hydrogen peroxide (Invisalign whitening gel) vs 8% carbamide peroxide (Beyke iWhite) at-home bleaching trays over 2 weeks.

3% HP achieved greater whitening (ΔE 5.39 vs 4.75, p<0.05) but caused more tooth sensitivity; 8% CP produced less sensitivity (p<0.05) and less SEM enamel alteration due to its alkaline pH; both products exceeded the clinical acceptability threshold (ΔE >1.8) and significantly improved OHRQoL.

When minimal sensitivity is the priority, 8% CP (iWhite) is preferable; when maximum whitening is the goal, 3% HP (Invisalign) has a modest but significant advantage — both are effective low-concentration options; small n=22 and retrospective registration are key limitations.

## 세줄요약

분할구강 삼중맹검 RCT(n=22): 3% 과산화수소(HP, Invisalign 미백젤) vs 8% 카바마이드 과산화물(CP, Beyke iWhite) 가정용 미백 트레이를 2주간 비교.

3% HP는 더 높은 색 변화(ΔE 5.39 vs 4.75, p<0.05)를 보였으나 지각과민이 더 심했고, 8% CP는 민감도가 낮고(p<0.05) 알칼리성 pH로 SEM상 법랑질 변화 더 적음; 두 제품 모두 임상적 수용 기준(ΔE>1.8) 초과·OHRQoL 유의 향상.

민감도 최소화가 목표라면 8% CP, 최대 미백이 목표라면 3% HP가 미세한 우위 — 두 제품 모두 유효한 저농도 선택지; n=22 소규모·소급 등록이 주요 한계.

## 1. Document Information

- **Type**: Randomized controlled trial (split-mouth, triple-blind)
- **Journal**: BMC Oral Health (2025), 25(1):1748
- **DOI**: [10.1186/s12903-025-07026-7](https://doi.org/10.1186/s12903-025-07026-7)
- **PMID**: 41194058
- **PMCID**: PMC12746643
- **Registration**: Chinese Clinical Trial Registry ChiCTR2400092807 (retrospectively registered 24/11/2024)
- **Institution**: Shanghai Ninth People's Hospital / Shanghai Jiao Tong University School of Medicine

## 2. Key Contributions

- First head-to-head split-mouth RCT of 3% HP (Invisalign) vs 8% CP (Beyke iWhite) — both low-concentration products with comparable effective HP content (~3% HP from 8% CP)
- Demonstrated within-patient control: split-mouth design eliminates inter-individual confounders
- 3% HP: superior ΔE (5.39 vs 4.75, p<0.05) but more enamel surface undulations on SEM
- 8% CP: lower sensitivity (p<0.05) and alkaline pH (neutralizing → less enamel alteration)
- Both products exceeded clinical acceptability threshold (ΔE > 1.8) after 2 weeks
- OHRQoL (OHIP + PIDAQ questionnaires) significantly improved with both products

## 3. Methodology and Architecture

- **Participants**: 22 adults (split-mouth); each received both products on contralateral sides
- **Products**:
  - Invisalign whitening gel (3% hydrogen peroxide) — acidic pH, remains acidic during 8h use
  - Beyke iWhite (8% carbamide peroxide ≈ 2.8% HP equivalent) — initially alkaline, turns neutral
- **Duration**: 2 weeks; gel used daily 6–8h (overnight-style)
- **Outcomes**:
  - Color: spectrophotometer ΔE at baseline, post-bleaching, 1 month
  - Sensitivity: daily NRS + VAS
  - OHRQoL: OHIP-14 + PIDAQ questionnaires
  - Enamel morphology: scanning electron microscopy (SEM)
  - pH: in vitro tracking of gel pH over 8h on bovine enamel
- **Analysis**: Wilcoxon Signed Rank (sensitivity, questionnaires); paired t-test (ΔE); ANOVA (pH)

## 4. Key Results and Benchmarks

| Outcome | 3% HP (Invisalign) | 8% CP (iWhite) | p |
|---|---|---|---|
| ΔE (post-bleaching) | 5.39 ± 2.50 | 4.75 ± 2.25 | < 0.05 |
| ΔE clinical threshold (>1.8) | Exceeded | Exceeded | — |
| Tooth sensitivity (NRS/VAS) | Higher | Lower | < 0.05 |
| Sensitivity category | Mild (NRS < 1.5, VAS < 3) | Mild (lower) | — |
| OHRQoL improvement | Significant | Significant | < 0.05 |
| SEM enamel surface | More undulations | Less alteration | — |
| Gel pH | Acidic (stays acidic) | Alkaline → neutral | — |

- ΔE at 1-month follow-up maintained in both groups (color stability confirmed at 1 month)
- Both products well-tolerated; mild sensitivity only (no severe episodes)
- 8% CP alkaline pH likely contributes to enamel protection and lower sensitivity

## 5. Limitations and Future Work

- Small n=22 — limits generalizability
- Retrospectively registered (ChiCTR2400092807)
- 2-week treatment window only; longer durations not studied
- SEM findings qualitative (not quantitative surface roughness measurement)
- Both products are low-concentration consumer/OTC products; findings may not apply to professional concentrations
- Future: larger sample, longer treatment, extended follow-up, profilometry for enamel roughness

## 6. Related Work

- [[tooth-whitening/terra-2025-effect-at-home-agents-nma]] — NMA covering low-concentration CP and HP ranges
- [[tooth-whitening/terra-2025-at-home-bleaching-concentration-tooth-sensitivity]] — at-home concentration and sensitivity evidence
- [[tooth-whitening/de-oliveira-2024-otc-bleaching-color-adverse-effects]] — OTC bleaching adverse effects

## 7. Glossary

- **Split-mouth RCT**: Each participant receives both treatments on contralateral sides; eliminates between-subject variability
- **Invisalign whitening**: 3% HP at-home tray system (Align Technology); CE-marked for EU use
- **Beyke iWhite**: 8% CP gel (≈2.8% equivalent HP); alkaline formulation
- **OHIP-14**: Oral Health Impact Profile — 14-item OHRQoL questionnaire
- **PIDAQ**: Psychosocial Impact of Dental Aesthetics Questionnaire — 23-item scale for aesthetic self-confidence and social impact
- **SEM**: Scanning electron microscopy — enamel surface visualization at high magnification
