Repository: ezinternet/dentopedia

File: sources/elfarraj-2024-irrigants-tooth-dentin-infrared-spectroscopy-slr.md
---
title: "Effects of endodontic root canal irrigants on tooth dentin revealed by infrared spectroscopy: a systematic literature review"
authors: "Hamza Elfarraj, Franco Lizzi, Kerstin Bitter, Paul Zaslansky"
year: 2024
doi: "10.1016/j.dental.2024.05.014"
category: [endodontics/irrigation]
pdf_path: /Users/oracleneo/llm-wiki/papers/elfarraj-2024-irrigants-tooth-dentin-infrared-spectroscopy-slr.pdf
pdf_filename: elfarraj-2024-irrigants-tooth-dentin-infrared-spectroscopy-slr.pdf
source_collection: external
---

## Why Ingested

기존 [[endodontics/irrigation/padmakumar-2022-irrigating-solutions-dentin-structure-ftir]]의 FTIR 단일 관점을 30편 systematic review로 확장. NaOCl이 유기질(amide), EDTA/산이 무기질(phosphate)에 미치는 영향을 분광학적으로 정리해 [[endodontics/irrigation/mohammadi-2019-smear-layer-irrigants-review]] 보강.

## Three-line Summary

Systematic literature review (30 of 3452 studies) of FTIR-detected chemical changes to root dentin by irrigants — NaOCl mainly reduces organic (amide/phosphate ratio), EDTA mainly affects mineral, with glycolic acid stronger than EDTA.

(incomplete)

(incomplete)

## 세줄요약

SLR(3452편 중 30편): FTIR로 본 세정제의 상아질 화학 변화 — NaOCl은 유기질(amide/phosphate 비) 감소, EDTA는 무기질 영향, 글리콜산이 EDTA보다 강함.

(incomplete)

(incomplete)

## 1. Document Information
- Dental Materials 2024;40:1138–1163. Open Access (CC BY). Charité Berlin / Halle-Wittenberg.

## 2. Key Contributions
- First systematic FTIR-focused synthesis of irrigant-induced dentin chemistry changes.
- Separates organic (NaOCl) vs inorganic (EDTA/acids) effects; concentration/time dependence.

## 3. Methodology and Architecture
- Search 1983–2023; OHAT risk of bias; in vitro extracted human/bovine teeth, FTIR with spectral data required.
- 3452 screened → 30 included; ATR-FTIR most common (21 studies).

## 4. Key Results and Benchmarks
- Solutions: NaOCl, EDTA, HEDP, PAA, glycolic acid (GA), citric acid (CA).
- NaOCl reduces amide/phosphate ratio (organic loss) with rising concentration; EDTA effect on mineral increases with time/concentration; GA stronger than EDTA.

## 5. Limitations and Future Work
- Heterogeneous protocols/concentrations; only 30 studies presented usable spectra; in vitro.

## 6. Related Work
- FTIR-method companion to broader irrigant-on-dentin reviews.

## 7. Glossary
- FTIR/ATR: Fourier-transform infrared / attenuated total reflection.
- Amide/phosphate ratio: organic-to-mineral spectral marker of dentin.

File: sources/elmsmari-2025-single-cone-bioceramic-clinical-success-sr-ma.md
---
title: "Clinical and radiographic success of single-cone bioceramic obturation versus traditional techniques: a systematic review and meta-analysis of randomized controlled trials"
authors: Elmsmari F, Elsayed Y, Aboubakr A, Kaafarani M, Nour O, Pawar AM
year: 2025
doi: 10.1016/j.jobcr.2025.08.031
category: [endodontics]
source_collection: pubmed-text
full_text: true
pmid: "40948576"
pmcid: "PMC12424407"
source_url: https://pmc.ncbi.nlm.nih.gov/articles/PMC12424407/
text_path: /Users/oracleneo/llm-wiki/papers/elmsmari-2025-single-cone-bioceramic-clinical-success-sr-ma.txt
text_filename: elmsmari-2025-single-cone-bioceramic-clinical-success-sr-ma.txt
---

## Why Ingested

PubMed 감시(one-cone technique) — 단일콘+bioceramic의 **임상·방사선 성공률**을 RCT만으로 합산한 첫 SR+MA로, 기존 위키의 단일콘 클러스터를 임상 근거 최상단에서 묶어준다. [[endodontics/spinelli-2024-three-year-single-cone-ceraseal-cohort]](단일 코호트)와 [[endodontics/song-2022-sealer-based-obturation-epoxy-calcium-silicate-rct]](단일 RCT)가 보여준 "CaSi ≈ resin" 신호를 메타 수준에서 재확인·정량화한다. [[overviews/ceraseal-bioceramic-sealer-clinical-material-synthesis]] thesis 보강.

## Three-line Summary


SR+MA of 3 RCTs (n=259) — single-cone bioceramic obturation showed numerically higher periapical success than conventional techniques at 6/12/18 mo (88.7/87.1/92.0% vs 76.4/76.4/90.7%) but no statistically significant difference (OR 1.12–2.09, all p>0.05);

GRADE certainty low.

(incomplete)

## 세줄요약


RCT 3편(259명) SR+MA — 단일콘 bioceramic 충전은 6/12/18개월 치근단 성공률이 전통기법보다 수치상 높았으나(88.7/87.1/92.0% vs 76.4/76.4/90.7%) 통계적 유의차 없음(OR 1.12–2.09, 모두 p>0.05);

GRADE 근거수준 낮음.

(incomplete)

## 1. Document Information

- **Type**: Systematic review + meta-analysis (RCTs only), PRISMA 2020, PROSPERO-registered
- **Journal**: Journal of Oral Biology and Craniofacial Research 2025;15(6):1422–1432
- **DOI**: [10.1016/j.jobcr.2025.08.031](https://doi.org/10.1016/j.jobcr.2025.08.031) · PMID 40948576 · PMC12424407
- **Group**: Ajman University, UAE (Elmsmari) + Nair Hospital Dental College, India (Pawar)

## 2. Key Contributions

- First SR+MA restricted to **RCTs** comparing single-cone bioceramic obturation vs conventional obturation on **clinical + radiographic healing** endpoints (not lab surrogates).
- Pooled periapical success consistently favors bioceramic at every time point but **never reaches significance**; gap narrows to near-equivalence by 18 mo.
- Quantifies a genuine evidence gap: only **3 eligible RCTs** exist (one at high risk of bias), with short follow-up and no patient-reported outcomes.

## 3. Methodology and Architecture

- Databases: PubMed, ScienceDirect, Cochrane to 31 Mar 2024; 4,812 records after dedup → 18 full texts → **3 RCTs** (Coşar, Kim, Bardini).
- Inclusion: permanent teeth, single-cone bioceramic vs conventional, ≥6-mo follow-up, ≥10/group, clinical + radiographic outcome.
- RoB 2.0: Coşar low; Kim some concerns (randomization); Bardini high (protocol deviation, unclear concealment; used BioRoot RCS).
- Random-effects model; OR + 95% CI at 6/12/18 mo; I² heterogeneity; Egger's test; GRADE.

## 4. Key Results and Benchmarks

| Follow-up | Bioceramic | Control | OR (95% CI) | p | I² |
|---|---|---|---|---|---|
| 6 mo | 88.7% | 76.4% | 2.09 (0.76–5.87) | 0.154 | 63.3% |
| 12 mo | 87.1% | 76.4% | 1.62 (0.50–5.31) | 0.424 | 57.5% |
| 18 mo | 92.0% | 90.7% | 1.12 (0.38–3.25) | 0.845 | 0% |

- Publication bias absent (Egger intercept −0.619, p=0.84).
- **GRADE: LOW** (risk of bias, inconsistency, imprecision).
- Concept framing: bioceramic→dentin HA bonding (secondary monoblock, Tay & Pashley); single-cone reduces technique sensitivity vs lateral condensation / warm vertical compaction.

## 5. Limitations and Future Work

- Only 3 RCTs → no subgroup/meta-regression; cannot resolve heterogeneity drivers.
- Follow-up 6–18 mo is short-to-mid; ≥24 mo needed for periapical bone healing.
- Single-cone–only focus excludes WVC/carrier-based comparators (external validity).
- No PROs (postop pain, satisfaction) despite ESE S3 emphasis. Calls for multicentre long-term RCTs.

## 6. Related Work

- [[wiki/endodontics/spinelli-2024-three-year-single-cone-ceraseal-cohort]] — single-cohort 3-y data (Ceraseal) consistent with the pooled bioceramic success.
- [[wiki/endodontics/song-2022-sealer-based-obturation-epoxy-calcium-silicate-rct]] — single RCT showing CaSi ≈ epoxy, the unit-level signal this meta aggregates.
- [[wiki/endodontics/abada-2025-obturation-techniques-post-obturation-pain-rct]] — pain endpoint complement (technique irrelevant; AH Plus more painful).
- [[wiki/overviews/ceraseal-bioceramic-sealer-clinical-material-synthesis]] — overview this SR reinforces.

## 7. Glossary

- **Single-cone (one-cone) technique**: obturation with one master gutta-percha cone matched to apical preparation + sealer-dominant fill; relies on sealer properties rather than compaction.
- **Bioceramic / hydraulic CaSi sealer**: calcium-silicate sealer, hydrophilic, sets in moisture, releases Ca²⁺, forms hydroxyapatite, bonds to dentin.
- **Monoblock**: bonded sealer–core–dentin continuum (primary/secondary/tertiary) reducing interfacial gaps.
- **PAI**: Periapical Index, radiographic periapical-status score.
- **GRADE**: certainty-of-evidence rating framework.

File: sources/ergul-2026-optimizing-cad-cam-ceramics-a.md
---
title: "Optimizing CAD/CAM ceramics: a comparative study of polishing and glazing effects on surface quality and aesthetic properties following coffee thermocycling"
authors: "Ergül Sena Kamacı, Deniz Diler, Altıntaş Cumhur"
year: 2026
doi: "10.1186/s12903-026-08142-8"
pmid: "41864947"
pmcid: "PMC13127046"
journal: "BMC Oral Health"
category: dental-materials/zirconia
source_collection: pubmed-text
text_path: /Users/oracleneo/llm-wiki/papers/ergul-2026-optimizing-cad-cam-ceramics-a.txt
text_filename: ergul-2026-optimizing-cad-cam-ceramics-a.txt
---

## Why Ingested

Multi-material in vitro study comparing polishing vs glazing on three CAD/CAM ceramics (translucent zirconia, lithium disilicate, zirconia-reinforced lithium silicate) after simulated chairside grinding and coffee thermocycling. Directly relevant to chairside adjustment finishing decisions across material types. Extends the existing zirconia polishing/glazing evidence base with material-type comparisons and stain-aging interactions.

→ [[dental-materials/zirconia/ergul-2026-optimizing-cad-cam-ceramics-a]]

## Three-line Summary

In vitro study (BMC Oral Health 2026; n = 120 specimens, 1 mm discs; LDC = IPS e.max CAD HT A2, ZLC = Celtra Duo HT A2, TrZ = Cercon HT A2; n = 20 per subgroup) comparing glazing vs polishing after standardized grinding (20 s, red-band diamond bur at 20,000 rpm) and 10,000 coffee thermocycles (5–55 °C), assessing surface roughness (Ra, Rz by profilometer), color stability (ΔE₀₀ by CIEDE2000), and translucency parameter (TP by colorimeter).

After grinding, ZLC had the highest Ra (2.59 μm) > LDC (2.00 μm) > TrZ (1.08 μm); polishing produced significantly lower Ra in TrZ (TrZ-P vs TrZ-G: p < 0.05) while glazing produced equivalent or lower roughness in ZLC/LDC; thermocycling increased Ra in all glazed groups but not in TrZ-P or ZLC-P; ZLC-P had the highest ΔE₀₀ (median 1.84) barely below the acceptability threshold (2.23), while LDC-G had the lowest; TP decreased significantly in all groups except LDC-P after thermocycling.

Glazing is the preferred finishing method for glass-ceramics (LDC, ZLC) for color stability and roughness, while mechanical polishing produces superior surface quality and stability for translucent zirconia; all groups remained clinically acceptable for color change and translucency loss.

## 세줄요약

시험관내 (in vitro) 연구 (BMC Oral Health 2026; n = 120 디스크형 시편 1 mm; LDC = IPS e.max CAD HT A2, ZLC = Celtra Duo HT A2, TrZ = Cercon HT A2; 군당 n = 20): 표준화 연삭(20 s, 적색밴드 다이아몬드 버, 20,000 rpm) 후 유약 처리 (glazing) vs 기계적 연마 (polishing), 커피 열순환 (thermocycling) 10,000회(5–55 °C)를 거쳐 표면거칠기 (Ra, Rz), 색안정성 (ΔE₀₀, CIEDE2000), 반투명도 파라미터 (TP)를 평가.

연삭 후 Ra: ZLC(2.59 μm) > LDC(2.00 μm) > TrZ(1.08 μm); TrZ에서는 연마군(TrZ-P) Ra가 유약군(TrZ-G)보다 유의하게 낮았고, ZLC·LDC는 유약군이 동등하거나 낮음; 열순환 후 모든 유약군에서 Ra 증가, TrZ-P·ZLC-P는 변화 없음; ZLC-P ΔE₀₀ 중앙값 1.84로 임상 허용역치(2.23) 미만; 열순환 후 LDC-P를 제외한 전 군에서 TP 유의미하게 감소.

글라스 세라믹(LDC, ZLC)에는 유약 처리가, 반투명 지르코니아(TrZ)에는 기계적 연마가 색안정성·표면거칠기 측면에서 우수; 모든 군의 색변화·반투명도 변화는 임상적 허용 범위 내.

## Document Information

- **Journal**: BMC Oral Health
- **Year**: 2026
- **DOI**: 10.1186/s12903-026-08142-8
- **PMID**: 41864947
- **PMC**: PMC13127046
- **Study design**: In vitro comparative study
- **Sample size**: 120 specimens (n = 20 per subgroup; 3 materials × 2 finishing methods)
- **Materials**: TrZ = Cercon HT A2 (DeguDent); LDC = IPS e.max CAD HT A2 (Ivoclar Vivadent); ZLC = Celtra Duo HT A2 (DeguDent)

## Key Contributions

1. First multifactorial study combining material type, finishing protocol, and coffee thermocycling effects on roughness, color, and translucency in a single design
2. Demonstrates material-specific finishing recommendations: glazing for glass-ceramics, polishing for translucent zirconia
3. Polishing maintains more stable Ra after thermocycling vs glazing (glazed surfaces roughen; polished zirconia does not)
4. All ΔE₀₀ values remained within clinical acceptability threshold (< 2.23) despite thermocycling
5. Thermocycling-induced TP decreases remained within clinical acceptability (ΔTP < 4.43) for all groups

## Methodology

**Grinding**: All specimens standardized with red-band diamond bur (50 μm grit) at 20,000 rpm for 20 s unidirectional, using KaVo EWL 4990 handpiece; new bur every 10 specimens.

**Glazing**: Material-specific glazes applied (IPS Ivocolor for LDC; Celtra Universal Overglaze for ZLC; Dentsply Sirona Universal Overglaze for TrZ); all fired per manufacturer protocol.

**Polishing kits**: LDC → Optrafine (Ivoclar Vivadent, 3-step); ZLC → StarTec (Edenta, 2-step); TrZ → EVE Diacera (EVE Ernst Vetter, 2-step).

**Thermocycling**: 10,000 cycles, 5–55 °C, dwell 10 s, transfer 5 s; coffee solution (Nescafe Classic 1 g/100 mL) in both baths.

**Measurements**: Contact profilometer (Perthometer M2, Mahr); tristimulus colorimeter (Konica Minolta CR-321); SEM for surface morphology.

**Statistics**: One-way ANOVA, repeated-measures ANOVA, Kruskal–Wallis, Duncan post-hoc; α = 0.05.

## Key Results

**Surface roughness after grinding (Ra, μm):**
- ZLC: 2.59 ± 0.29 (highest; p < 0.001 vs LDC and TrZ)
- LDC: 2.00 ± 0.30
- TrZ: 1.08 ± 0.17 (lowest; zirconia hardness ~1485 HV vs ZLC ~700 HV, LDC ~580 HV explains difference)

**Post-finishing Ra (pre-thermocycling):**
- TrZ-P had significantly lower Ra than TrZ-G (polishing superior for zirconia)
- ZLC-G and LDC-G showed lower Ra than polished counterparts (not significant)

**After thermocycling Ra changes:**
- Ra increased significantly in all glazed groups (p = 0.025 overall)
- TrZ-P and ZLC-P showed no significant Ra change (stable polished surfaces)

**Color stability (ΔE₀₀, CIEDE2000):**
| Group | ΔE₀₀ Median | Clinically acceptable |
|---|---|---|
| LDC-G | 0.23 | ✓ (lowest) |
| TrZ-P | 0.25 | ✓ |
| TrZ-G | 0.67 | ✓ |
| ZLC-G | 0.79 | ✓ |
| LDC-P | 0.78 | ✓ |
| ZLC-P | 1.84 | ✓ (but perceptible; threshold 1.25) |

**Translucency (TP, pre-thermocycling):**
- LDC highest TP; TrZ lowest TP
- Thermocycling significantly decreased TP in ZLC-G, ZLC-P, TrZ-G, TrZ-P, LDC-G (not LDC-P)
- LDC-G: ΔTP = 2.22 (exceeded perceptibility threshold 1.33 but < acceptability limit 4.43)

## Limitations

- Both surfaces of disc specimens exposed to staining solution (not one-sided as clinical scenario)
- Only coffee tested; other staining agents (red wine, tea) not included
- No dynamic occlusal loading simulation
- SEM was qualitative only; no post-aging SEM
- Disc specimens (flat) may not fully represent complex restoration geometries

## Related Work

- Chen et al. 2022: polishing restores zirconia surface without phase transformation; supports present zirconia polishing findings → [[dental-materials/zirconia/chen-2022-effects-of-different-polishing-systems]]
- Agar et al. 2025: finishing protocol effects on translucent zirconia → [[dental-materials/zirconia/agar-2025-effect-of-finishing-protocol-treatments]]
- Avrahami et al. 2026: diamond bur effects on ceramic surfaces → [[dental-materials/ceramic/avrahami-2026-the-effect-of-diamond-bur]]
- Baroudi et al. 2025: clinical adjustment of ZLC (Celtra Duo) → [[dental-materials/ceramic/baroudi-2025-clinical-adjustment-of-zirconia-reinforced]]

## Glossary

- **Ra**: arithmetic mean surface roughness (μm) — average deviation of surface from mean line
- **Rz**: mean peak-to-valley height (μm) — average over five sampling lengths
- **ΔE₀₀**: color difference by CIEDE2000 formula; perceptibility threshold = 1.25; acceptability threshold = 2.23
- **TP (Translucency Parameter)**: color difference between black and white backgrounds; perceptibility ΔTP > 1.33; acceptability ΔTP > 4.43
- **LDC**: lithium disilicate ceramic (리튬 이규산염 세라믹)
- **ZLC**: zirconia-reinforced lithium silicate ceramic (지르코니아 강화 리튬 규산염 세라믹) ~10% ZrO₂ content
- **TrZ**: translucent zirconia (반투명 지르코니아); 1485 HV hardness
- **t→m phase transformation**: tetragonal-to-monoclinic zirconia phase change induced by thermocycling, increasing light scattering at grain boundaries and reducing TP

File: sources/etienne-2025-ceramic-veneers-dentin-vitality-15year.md
---
title: "Survival of Ceramic Veneers: Impact of Dentin Exposure and Tooth Vitality After 1 to 15 Years of Follow-Up"
authors: "Olivier Etienne, Caroline Jiamiao Wang, Rim Bourgi, Dominique Watzki, Tatiana Roman"
year: 2025
doi: "10.1111/jerd.70016"
category: [veneers]
pdf_path: N/A
pdf_filename: N/A
source_collection: external
---

## Why Ingested

근관치료 치아 라미네이트 비니어 적용 가능성에 대한 가장 최신(2025) 후향적 데이터. 기존 위키 [[veneers/gresnigt-2019-ceramic-laminate-veneers-ids-11year]]와 함께 ETT 생존율을 생활치와 비교한 중장기 임상 근거 쌍을 구성하며, OR=1.68(ETT 실패 위험)과 dentin exposure 3단계 층화 OR(3.47/4.67) 수치를 위키에 추가.

## One-line Summary

Retrospective study (n=672 lithium disilicate veneers, 189 patients, up to 15 years) found 96% cumulative 15-year survival; dentin exposure >30% significantly increased failure risk (OR=4.67), while endodontic treatment did not significantly affect survival (ETT 95% vs. vital 96%, p=0.289, OR=1.68).

## 한줄요약

후향적 연구 (672개 LDS 비니어, 189명, 최장 15년): 15년 누적 생존율 96%; 상아질 노출 >30%에서 실패 위험 OR=4.67(유의), 근관치료 치아는 유의차 없음(95% vs. 96%, p=0.289, OR=1.68).

## 1. Document Information

- **Journal**: Journal of Esthetic and Restorative Dentistry, Vol. 37, Issue 12, pp. 2519–2532
- **Published**: 2025-08-03
- **DOI**: 10.1111/jerd.70016
- **PMC**: PMC12618969
- **Ethics**: CE-2023-10, Faculty of Dental Surgery Robert Frank, Strasbourg, France
- **Funding/Conflicts**: Not reported

## 2. Key Contributions

- Largest single-operator retrospective on ceramic LV with 15-year follow-up (n=672)
- Quantified dentin exposure risk in 3 tiers (GA1/GA2/GA3) with OR values: 3.47 (any dentin) and 4.67 (>30% dentin)
- Confirmed ETT is not a significant predictor of LV failure (p=0.289, OR=1.68 only)
- Demonstrated newer amine-free dual-cure cement (GC LinkForce) outperformed older VL system (99.6% vs. 95.5%)
- Esthetic complications in ETT linked to underlying discoloration — a masking challenge, not a structural failure

## 3. Methodology and Architecture

- **Study design**: Single-center retrospective clinical study
- **Period**: July 2001 – January 2023
- **Population**: 189 patients (137 women, 52 men), mean age 47 (range 18–90)
- **Sample**: 672 ceramic LVs on incisors and canines (maxilla + mandible)
- **Material**: Exclusively lithium disilicate glass-ceramic (IPS e.max Press; Ivoclar Vivadent)
- **Operators**: Single clinician (OE), single ceramist (DW), independent examiner (CW)
- **Dentin exposure categories** (assessed via post-etching photographs + ImageJ):
  - GA1: 0% dentin (enamel only) — 290 teeth (43.1%)
  - GA2: <30% dentin — 306 teeth (45.5%)
  - GA3: >30% dentin — 76 teeth (11.3%)
- **ETT status**: 38 NVT (6%), 634 VT (94%)
- **Preparation technique**: APT (Aesthetic Pre-evaluative Temporary) mock-up driven protocol
- **Cement systems**:
  - 2001–2015: ExciTE F DSC + Variolink II (VL)
  - 2015–2023: G-Premio BOND + G-CEM LinkForce (GC)
- **Follow-up**: 1–180 months (mean 5.98 years)
- **Survival definition**: Restoration in situ (failure = rebonding or replacement)
- **Statistics**: Kaplan–Meier, Log-Rank (Mantel-Cox), Odds Ratios; SPSS v29

## 4. Key Results and Benchmarks

- **Overall observed survival**: 98.4% (11 failures out of 672)
- **15-year cumulative estimated survival**: 96%
- **Survival by dentin exposure**:
  - GA1 (enamel only): 96.7% estimated, 2 failures (99.3% observed)
  - GA2 (<30% dentin): 95.3% estimated, 5 failures (98.4% observed)
  - GA3 (>30% dentin): 93.9% estimated, 4 failures (84.7% observed)
  - GA1 vs. GA3 statistically significant (p=0.033)
- **Odds ratios for failure**:
  - Any dentin exposure: OR=3.47
  - >30% dentin (GA3): OR=4.67
  - ETT (non-vital): OR=1.68
- **ETT survival**: NVT 95.0% vs. VT 96.0% (p=0.289, NOT significant)
- **Preparation design**: Butt-margin vs. incisal overlap — no significant difference (p=0.214)
- **Cement system**: VL 95.4% vs. GC 99.3% (no statistically significant difference)
- **Failure types**: Fracture/chipping 5 (0.75%), debonding 1, tooth loss 1, esthetic 3, sensitivity 1

## 5. Limitations and Future Work

- Single-center, single-operator design limits generalizability
- 2D photographs for dentin exposure quantification (no palatal surface captured)
- Small NVT subgroup (n=38) limits statistical power for ETT comparisons
- No formal USPHS-based success rate analysis at each recall
- Retrospective design limits control of confounding variables

## 6. Related Work

- [[veneers/gresnigt-2019-ceramic-laminate-veneers-ids-11year]] — 11-year prospective (384 feldspathic LVs, 43 ETT); also finds ETT non-significant; IDS benefit quantified
- [[veneers/beier-2012-porcelain-veneers-nonvital-bruxism-20year]] — contradicts ETT finding: older study (1987–2009) showed nonvital teeth significantly higher failure (p=0.0012); possible explanation: improved adhesive protocols
- [[veneers/klein-2025-ceramic-laminate-veneer-survival-complications-sr-ma]] — SR+MA 2025; LDS 96.81% at ~10.4yr; aligns with this study's 96% at 15yr

## 7. Glossary

- **APT** — Aesthetic Pre-evaluative Temporary: mock-up technique guiding conservative depth reduction
- **GA1/GA2/GA3** — Dentin exposure tiers: 0% / <30% / >30%
- **NVT/VT** — Non-Vital Teeth (ETT) / Vital Teeth
- **IDS** — Immediate Dentin Sealing (not used in this study; DDS protocol with immediate photopolymerization used instead)
- **OR** — Odds Ratio for failure

File: sources/fahmy-2026-polydopamine-gutta-percha-bioceramic-sealer.md
---
title: "Sealing Ability of Polydopamine-Coated Gutta-Percha With Bioceramic Sealer: An In Vitro Study"
authors: Fahmy M, El-Rashidy AA, Moussa T
year: 2026
doi: 10.1155/ijod/7270797
category: [endodontics]
source_collection: pubmed-text
full_text: true
pmid: "42388553"
pmcid: "PMC13318917"
source_url: https://pmc.ncbi.nlm.nih.gov/articles/PMC13318917/
text_path: /Users/oracleneo/llm-wiki/papers/fahmy-2026-polydopamine-gutta-percha-bioceramic-sealer.txt
text_filename: fahmy-2026-polydopamine-gutta-percha-bioceramic-sealer.txt
---

## Why Ingested

This paper is a bioinspired-coating counterpart to [[wiki/endodontics/sarilaksmi-2026-intact-mta-sealer-gutta-percha-surface-modification]] ingested in the same batch — both address gutta-percha's poor wettability/adhesion to hydrophilic sealers via surface modification (polydopamine here vs plasma+CPC there), but this one pairs the coated gutta-percha with a bioceramic sealer using the clinically standard single-cone technique rather than intact MTA. It also directly extends the existing GP/sealer wettability-contact-angle cluster anchored by [[wiki/endodontics/kunam-2024-wettability-ahplus-ceraseal-guttaflow]] (which ranked AH Plus > Ceraseal > Guttaflow bioseal on dentin wettability) by testing a novel coating intervention rather than comparing stock sealer chemistries.

## Three-line Summary

In-vitro study (14 extracted mandibular second premolars, single-cone technique) comparing polydopamine (PDA)-coated versus uncoated gutta-percha with a bioceramic sealer (CeraSeal) for sealing ability (apical dye penetration, n=7/group), interfacial adaptation (ESEM, n=3/group), and wettability (contact angle, n=14/group).

PDA-coated gutta-percha showed significantly lower apical dye penetration than uncoated gutta-percha (3.04 +/- 0.59 mm vs 4.30 +/- 1.11 mm, p=0.041), no detectable ESEM interfacial gaps in any root region after 28 days in simulated body fluid versus persistent and enlarging gaps (up to 2.8 micrometers) in the uncoated group, and a markedly lower contact angle indicating much-improved wettability (28.75 +/- 9.42 degrees vs 77.42 +/- 27.10 degrees, p<0.001).

Bioinspired PDA coating is a low-cost, simple, retreatment-compatible surface modification that may improve long-term obturation quality with bioceramic sealers, but conclusions are limited to a small in-vitro dye-penetration/SEM design pending clinical, micro-CT, and long-term durability validation.

## 세줄요약

하악 제2소구치 발치치아 14개, 단일콘 충전 기법을 이용한 in-vitro 연구로, 폴리도파민 (Polydopamine, PDA) 코팅 거타퍼차와 무코팅 거타퍼차를 생체세라믹 실러(CeraSeal)와 함께 사용했을 때의 밀폐능(첨단 색소침투, 군당 n=7), 계면 적합도(ESEM, 군당 n=3), 습윤성(접촉각, 군당 n=14)을 비교했다.

PDA 코팅 거타퍼차는 무코팅군보다 첨단 색소침투가 유의하게 낮았고(3.04 +/- 0.59mm vs 4.30 +/- 1.11mm, p=0.041), 인공체액(Simulated Body Fluid, SBF) 28일 침지 후 ESEM상 모든 치근 부위에서 계면 간극이 검출되지 않은 반면 무코팅군은 간극이 지속·확대(최대 2.8 마이크로미터)되었으며, 접촉각 (Contact Angle)도 크게 감소해 습윤성이 뚜렷이 개선되었다(28.75 +/- 9.42도 vs 77.42 +/- 27.10도, p<0.001).

생체모방 PDA 코팅은 저비용·단순 공정의 표면개질로 생체세라믹 실러와 병용 시 장기 충전 밀폐력 향상 가능성을 시사하지만, 소규모 in-vitro 색소침투/SEM 설계에 국한된 결과이므로 임상·마이크로CT·장기 내구성 검증이 필요하다.

## 1. Document Information

- **Title**: Sealing Ability of Polydopamine-Coated Gutta-Percha With Bioceramic Sealer: An In Vitro Study
- **Authors**: Mariam Fahmy (corresponding); Amira A. El-Rashidy; Tarek Moussa
- **Journal**: International Journal of Dentistry, 2026
- **DOI**: 10.1155/ijod/7270797
- **PMID**: 42388553 | **PMCID**: PMC13318917
- **Type**: In-vitro laboratory study (bench)
- **Source**: PubMed / PMC full text.

## 2. Key Contributions

- First wiki paper to test **polydopamine (PDA)**, a mussel-inspired bioadhesive coating, as a gutta-percha surface modification to enhance interfacial behavior with a **bioceramic sealer** (CeraSeal) under the **single-cone** technique.
- Demonstrates PDA deposition is confirmable via ATR-FTIR (new catechol/amine peaks), ESEM (uniform darkening at 72 h dip-coating), and EDX (C 55%, O 24%, N 15%), and that 72 h dip-coating outperforms 24 h.
- Shows PDA-coated gutta-percha promotes bioactivity in simulated body fluid (SBF) — calcium/phosphorus (calcium-phosphate-like) deposits on ESEM/EDX after 14 days — whereas uncoated gutta-percha shows no comparable mineral deposition.
- Provides converging tri-method evidence (dye penetration, ESEM interfacial gap, contact angle) that PDA coating improves sealing ability, adaptability, and wettability versus uncoated gutta-percha with the same bioceramic sealer.

## 3. Methodology and Architecture

- **Materials**: Dopamine hydrochloride (Sigma-Aldrich) in TRIS buffer (pH 8.5, 2 mg/mL) for PDA solution; gutta-percha single cones (Conform Fit, Dentsply Sirona) matched to ProTaper Next X3; CeraSeal (Meta Biomed), a premixed calcium-silicate bioceramic sealer; laboratory-prepared simulated body fluid (SBF, Kokubo/ISO 23317:2012 protocol); 1% methylene blue dye.
- **Coating procedure**: Gutta-percha cones abraded (#1000 SiC paper), cleaned (acetone/ethanol/deionized water, ultrasonic), dried, then dip-coated in dopamine solution for 24 h or 72 h at 37 degrees C (color changes colorless -> pale brown -> deep brown as PDA self-polymerizes); rinsed and air-dried. 72 h coating was selected for all downstream experiments based on characterization results.
- **Characterization** (9 cones for chemical/morphological; 6 for bioactivity): ATR-FTIR (Nicolet iS50) for chemical confirmation; ESEM (FEI Quanta 3D 200i) for surface morphology/uniformity; EDX for elemental composition; bioactivity assessed via ESEM/EDX after 14-day SBF immersion.
- **Sealing ability test** (n=7/group): 14 freshly extracted, sound-root mandibular second premolars (single straight canal, closed apex), decoronated to 14 mm, shaped with ProTaper Next X1-X3 (5.25% NaOCl + 19% EDTA gel + saline irrigation), randomized to uncoated or PDA-coated gutta-percha + CeraSeal, single-cone obturation (X3 30/.07), stored 1 week (37 degrees C, 100% humidity) for sealer setting. After 14-day SBF immersion, roots were varnished (apical 3 mm exposed), immersed in 1% methylene blue (48 h), sectioned longitudinally, and apical dye penetration measured (stereomicroscope, ImageView software) by a blinded examiner.
- **Adaptability test** (n=3 roots/group, 3 time points): interfacial gaps (micrometers) between gutta-percha and sealer measured on ESEM at coronal/middle/apical transverse sections at baseline, 14 days, and 28 days of SBF immersion; qualitative/descriptive (no inferential statistics given small sample).
- **Wetting ability test** (n=14 discs/group): thermoplasticized gutta-percha discs (10 mm x 1 mm, uncoated or PDA-coated) mounted and analyzed with an optical tensiometer (Theta Flow, Attension); a sessile droplet of CeraSeal dispensed and contact angle calculated via the spherical cap model, triplicate readings averaged per specimen.
- **Stats**: Kolmogorov-Smirnov/Shapiro-Wilk normality checks; independent Student's t-test for dye penetration and contact angle (SPSS v20); significance at p <= 0.05. Sample size via PS Power and Sample Size Program (alpha 0.05, power 80%), inflated from minimums of 3 (sealing) and 5 (wetting) per group to 7 and 14 respectively for dropout/robustness.

## 4. Key Results and Benchmarks

- **Characterization**: ATR-FTIR of PDA-coated gutta-percha showed new broad O-H/N-H bands (3400-3700 cm^-1) and a catechol aromatic C=C peak (~1480 cm^-1) not present in uncoated gutta-percha, with intensity increasing from 24 h to 72 h. ESEM confirmed uniform, continuous PDA layer at 72 h (fine-grained/nodular morphology, ~50-200 nm thick); EDX of the coated layer: carbon 55%, oxygen 24%, nitrogen 15% (plus trace zinc/barium from the underlying gutta-percha matrix).
- **Bioactivity in SBF (14 days)**: uncoated gutta-percha showed only filler particles (Zn 18.47%, Ba 2.53%, C 51.67% by EDX) with no new mineral phase; PDA-coated gutta-percha developed hemispherical globules/flake-like crystals with EDX-detected calcium (0.11%) and phosphorus (0.05%), consistent with early calcium-phosphate-like deposition.
- **Sealing ability (apical dye penetration, mm, mean +/- SD)**: uncoated 4.30 +/- 1.11 vs PDA-coated 3.04 +/- 0.59; **p=0.041** (significant).
- **Adaptability (interfacial gap, micrometers, descriptive)**:
  - Baseline: uncoated 1.9 (coronal) - 2.64 (apical, largest); PDA-coated 1.5 (coronal), 1.6 (middle), 2.1 (apical, still largest but smaller than uncoated).
  - Day 14: uncoated 1.59 (coronal) -> 2.0 (middle) -> 2.4 (apical, largest); PDA-coated 0.7 (coronal) -> 1.3 (middle) -> 2.0 (apical, largest).
  - Day 28: uncoated 1.5 (coronal) -> 2.3 (middle) -> 2.8 (apical, largest, worsening over time); PDA-coated **no detectable gaps in any root region** — the key adaptability finding.
- **Wetting ability (contact angle, degrees, mean +/- SD)**: uncoated 77.42 +/- 27.10 vs PDA-coated 28.75 +/- 9.42; reported as p=0.000001 in text and p=0.0001 in the results table (both far below the 0.05 threshold; treat as p<0.001).
- **Bottom line**: null hypothesis rejected on all three outcomes — PDA coating significantly reduced apical dye penetration, eliminated detectable SEM interfacial gaps by day 28, and markedly lowered the contact angle with the bioceramic sealer versus uncoated gutta-percha.

## 5. Limitations and Future Work

- Small sample sizes per arm (sealing ability n=7, adaptability n=3, though power-calculated); adaptability analysis was explicitly descriptive/qualitative with no inferential statistics.
- Single bioceramic sealer (CeraSeal) and single gutta-percha coating duration (72 h) tested; findings may not generalize to other sealers or coating protocols.
- Dye penetration is a simple, standardized but lower-resolution leakage method versus fluid filtration, bacterial leakage models, or micro-CT; sectioning for SEM risked artifacts (microcracks, partial detachment) despite water cooling.
- In-vitro only — no clinical, thermal-cycling, long-term durability, handling, or retreatability outcome data; authors explicitly call for in-vivo and long-term studies plus micro-CT-based volumetric assessment before clinical translation.
- Operator blinding during obturation was not feasible (coated vs uncoated cones differ visibly in color), though the dye-penetration examiner was blinded.

## 6. Related Work

- Park and Jung; Yu et al.: PDA coating increased surface hydrophilicity on PEEK spinal implants and reduced water contact angle on zirconia (Y-TZP) respectively — cited as precedent for PDA's cross-substrate hydrophilization effect, extended here to gutta-percha.
- Ferreira et al.: plasma-treated gutta-percha retained the same core ATR-FTIR peaks post-treatment — concordant with this study's finding that PDA coating does not alter gutta-percha's underlying chemical structure.
- Tay et al.: resin-based sealers showed more coronal than apical interfacial gaps (attributed to shrinkage from greater coronal sealer volume) — contrasted here, where the bioceramic-sealer groups (both coated and uncoated) showed the opposite gradient (largest gaps apically).
- Prior commercial coated-gutta-percha systems (methacrylate-resin-based, bioceramic-coated, glass-ionomer-coated, silver-mesoporous-calcium-silicate) are noted as inconsistent/nonhomogeneous in coating distribution — framing PDA as a more uniform alternative surface-modification strategy.
- Kardon et al.: no significant sealing-ability difference between single-cone and warm vertical compaction with bioceramic sealers — cited as rationale for using the single-cone technique in this study's design.

## 7. Glossary

- **Polydopamine (PDA)** — a mussel-inspired, catechol/amine-rich polymer formed by oxidative self-polymerization of dopamine; used here as a thin (~50-200 nm), adherent, hydrophilizing coating on gutta-percha.
- **CeraSeal** — premixed calcium-silicate-based (bioceramic) root canal sealer (Meta Biomed, Korea); hydrophilic, forms hydroxyapatite via reaction with dentinal moisture, expands on setting ("self-seal").
- **Single-cone technique** — obturation using one master gutta-percha cone matched to the final file size plus sealer, without lateral/vertical compaction; relies heavily on sealer interfacial adaptation.
- **Simulated body fluid (SBF)** — laboratory-prepared solution with ion concentrations approximating human blood plasma, used to assess in-vitro bioactivity/apatite-forming ability.
- **ESEM** — environmental scanning electron microscope; used here to visualize gutta-percha-sealer interfacial gaps and surface morphology/coating uniformity.
- **EDX** — energy dispersive X-ray spectroscopy; elemental composition analysis paired with SEM imaging.
- **ATR-FTIR** — attenuated total reflectance Fourier-transform infrared spectroscopy; chemical/functional-group characterization technique used to confirm PDA deposition.
- **Contact angle** — angle formed by a liquid droplet on a solid surface; lower angle indicates better wetting/adaptation, measured here via the spherical cap model on an optical tensiometer.

File: sources/favetti-2022-naocl-acid-etching-cervical-retention-3year-rct.md
---
title: "NaOCl Application after Acid Etching and Retention of Cervical Restorations: A 3-Year Randomized Clinical Trial"
authors: "Favetti M, Schroeder T, Montagner AF, Moraes RR, Pereira-Cenci T, Cenci MS"
year: 2022
doi: "10.2341/20-166-C"
category: resin-bonding
evidence_level: rct
source_collection: pubmed-text
full_text: false
pmid: "35584331"
text_path: /Users/oracleneo/llm-wiki/papers/favetti-2022-naocl-acid-etching-cervical-retention-3year-rct.txt
text_filename: favetti-2022-naocl-acid-etching-cervical-retention-3year-rct.txt
---

abstract-only — full text not retrieved (built from PubMed abstract only; no PMC record)

## Why Ingested
User requested papers on retention loss of cervical (NCCL) resin restorations. This 3-year RCT is the clinical test of whether NaOCl deproteinization after etching improves retention, and it reinforces the in vitro conclusion in [[resin-bonding/hamdi-2025-surface-pretreatments-sclerotic-dentin-bond-sr]] that NaOCl gives no benefit on NCCL dentin; its premolar finding parallels the tooth-type effect in [[resin-bonding/omoto-2025-nccl-adhesion-strategies-5year-rct]].

→ [[resin-bonding/favetti-2022-naocl-acid-etching-cervical-retention-3year-rct]]

## Three-line Summary
3-year randomized, controlled, double-blind split-mouth trial (NCT03086720): 30 patients with at least 2 NCCLs; composite restorations placed after 37% phosphoric acid etching with either a placebo solution (control) or 10% NaOCl deproteinization (experimental), Adper Single Bond 2 + Filtek Z350; 64 restorations in 23 patients evaluated at 3 years (FDI criteria; Kaplan-Meier, log-rank).
Annual failure rate was 9% (control) vs 17.8% (10% NaOCl), a non-significant difference (p=0.077); restorations in the mandible (p=0.039) and in premolars (p=0.013) had significantly lower clinical survival, while number of teeth in the mouth was not associated (p=0.320).
10% NaOCl deproteinization after acid etching gave no additional retention benefit (the point estimate trended worse), so the extra step is not supported; lesion location and tooth type, not the adhesive pretreatment, tracked retention loss. Abstract-only record - full text not retrieved.

## 세줄요약
3년 무작위 대조 이중맹검 split-mouth RCT (NCT03086720): 비우식성 치경부 병소 (Non-Carious Cervical Lesion, NCCL) 2개 이상 보유 환자 30명, 37% 인산 산부식 후 위약(대조) 또는 10% 차아염소산나트륨 (Sodium Hypochlorite, NaOCl) 단백질 제거 (Deproteinization) 적용 + Adper Single Bond 2/Filtek Z350 복합레진 수복; 3년 시점 23명·64개 수복물 평가 (FDI 기준, Kaplan-Meier·log-rank).
연간 실패율 (Annual Failure Rate, AFR)은 대조 9% vs NaOCl군 17.8%로 유의차 없음 (p=0.077); 하악 (p=0.039)과 소구치 (p=0.013) 수복물의 임상 생존율이 유의하게 낮았고, 잔존 치아 수는 무관 (p=0.320).
10% NaOCl 단백질 제거는 유지력 (Retention)을 추가로 높이지 못했고 (점추정치는 오히려 불량), 불필요한 추가 단계임; 유지 소실은 접착 전처리보다 병소 위치·치아 종류와 연관. 초록만 확보 - 전문 미확보.

## 1. Document Information
- **Journal**: Operative Dentistry 2022;47(3):268-278
- **DOI**: 10.2341/20-166-C
- **PMID**: 35584331; ClinicalTrials.gov NCT03086720
- **Institution**: Graduate Program in Dentistry, School of Dentistry, Federal University of Pelotas, Brazil

## 2. Key Contributions
- Clinical (not bench) test of 10% NaOCl deproteinization after 37% phosphoric acid etching for NCCL composite restorations, with retention as the primary outcome.
- No additional retention from deproteinization; annual failure rate 9% (control) vs 17.8% (NaOCl), p=0.077.
- Identifies mandibular location (p=0.039) and premolar teeth (p=0.013) as lower-survival strata.

## 3. Methodology and Architecture
- **Design**: randomized, controlled, split-mouth, double-blinded trial; placebo solution in control.
- **n**: 30 patients with at least 2 NCCLs enrolled; 64 restorations in 23 patients evaluated at 3 years.
- **Interventions**: control = 37% phosphoric acid + placebo + Adper Single Bond 2 + Filtek Z350; experimental = 37% phosphoric acid + 10% NaOCl + Adper Single Bond 2 + Filtek Z350.
- **Outcomes**: retention (primary), FDI criteria by one calibrated examiner at baseline (1 week), 6, 12, 24, 36 months.
- **Analysis**: Kaplan-Meier, log-rank test (alpha=0.05).

## 4. Key Results and Benchmarks
| Outcome | Result |
|---|---|
| Annual failure rate, control | 9% |
| Annual failure rate, 10% NaOCl | 17.8% |
| Group difference | p=0.077 (not significant) |
| Number of teeth in mouth | p=0.320 (not significant) |
| Mandible vs maxilla | lower survival, p=0.039 |
| Premolars vs other teeth | lower survival, p=0.013 |

Authors' conclusion: deproteinization with 10% NaOCl did not promote additional retention of restorations in NCCLs.

## 5. Limitations and Future Work
- Abstract-only record; the full text was not retrieved, so attrition handling, power calculation, failure-mode detail and comparator definitions beyond the abstract are not verified here.
- Attrition: 30 patients enrolled, 23 evaluated at 3 years (64 restorations).
- Single adhesive system (a two-step etch-and-rinse adhesive); results may not transfer to universal adhesives or self-etch modes.
- The 8.8-point AFR gap was not statistically significant (p=0.077), so the trial is best read as showing no benefit rather than proven harm.

## 6. Related Work
- [[resin-bonding/hamdi-2025-surface-pretreatments-sclerotic-dentin-bond-sr]]: in vitro SR, NaOCl and EDTA showed no improvement or inferior bond outcomes on sclerotic dentin.
- [[resin-bonding/omoto-2025-nccl-adhesion-strategies-5year-rct]]: 5-year split-mouth RCT, retention influenced by tooth type (premolars), sclerosis and recession.
- [[resin-bonding/zhou-2025-collagen-crosslinkers-naocl-dentin-bond-strength-sr-ma]]: bond-strength damage from NaOCl-treated dentin (bench).
- [[resin-bonding/el-alaoui-2026-dentin-biomodification-resin-composite-umbrella]]: umbrella review; NaOCl and HOCl reduce bond strength.

## 7. Glossary
- **NCCL**: noncarious cervical lesion, loss of cervical tooth structure not caused by caries.
- **Deproteinization**: removal of the exposed collagen layer after etching, here with 10% NaOCl.
- **AFR**: annual failure rate.
- **FDI criteria**: World Dental Federation clinical evaluation criteria for restorations.
- **Split-mouth**: each patient receives both treatments in different teeth.
