Repository: ezinternet/dentopedia

File: sources/gonzalez-perez-2023-botulinum-toxin-percutaneous-needle-electrolysis.md
---
title: "Botulinum Toxin and Percutaneous Needle Electrolysis for the Treatment of Chronic Masticatory Myalgia"
authors: Gonzalez-Perez LM, Vera-Martin R, Montes-Latorre E, Torres-Carranza E, Infante-Cossio P
year: 2023
doi: 10.3390/toxins15040278
journal: Toxins 2023;15(4):278
category: botulinum-toxin
pdf_path: /Users/oracleneo/llm-wiki/papers/gonzalez-perez-2023-botulinum-toxin-percutaneous-needle-electrolysis.pdf
pdf_filename: gonzalez-perez-2023-botulinum-toxin-percutaneous-needle-electrolysis.pdf
source_collection: external
---

## Three-line Summary

RCT (n=52, Seville) — BTA (100 U) and percutaneous needle electrolysis (PNE) both

significantly reduce chronic masticatory myalgia pain (VAS 6.5 → ~2.6) and improve MIO

at 28 days, sustained through 90 days, with no superiority of one over the other.

## 세줄요약

무작위 대조 시험 (RCT) (n=52, Seville) — BTA (100 U) and percutaneous needle electrolysis (PNE) both

유의미한 (Significant)ly reduce chronic masticatory myalgia pain (VAS 6.5 → ~2.6) and improve MIO

at 28 days, sustained through 90 days, with no superiority of one over the other.

## 1. Document Information
- **Journal**: Toxins 2023;15(4):278
- **DOI**: 10.3390/toxins15040278
- **Published**: 10 April 2023
- **Design**: Randomized controlled trial, head-to-head, single-center
- **Lead institution**: Virgen del Rocio University Hospital, University of Seville
- **Population**: Adults with refractory chronic localized masticatory myalgia (>12 months) and active trigger points; no signs of internal joint damage

## 2. Key Contributions
- Direct head-to-head RCT of BTA vs. PNE (percutaneous needle electrolysis) — two minimally invasive options for refractory chronic masticatory myalgia.
- Demonstrates that both interventions reduce pain to ≈2.5/10 by day 28 and stabilize through day 90.
- EMG and MRI baseline standardization rules out internal joint pathology.
- Reports DC/TMD-aligned "localized myalgia" phenotyping (as opposed to referred/myofascial).
- Adverse event signal: 4 mild AEs in PNE arm, 0 in BTA arm.

## 3. Methodology and Architecture
- 52 patients (BTA n=26, PNE n=26) after initial 87 screened and 65 selected.
- Inclusion: chronic masticatory myalgia >12 mo, active TrPs on masticatory muscles, no internal joint damage on MRI.
- BTA: bilateral injection, total 100 U distributed across primary masticatory muscles (masseter, temporalis), single session.
- PNE: galvanic microcurrent 0.5 mA × 3 s × 3 consecutive applications, single session.
- Outcomes: pain (VAS 0-10), maximum interincisal opening (MIO, mm), lateral right/left, protrusion (mm), 100-point QoL questionnaire, patient/observer efficacy and tolerance (0-4).
- Timepoints: baseline (day 0), 28 days, 60 days, 90 days.
- Statistics: Mann-Whitney for intergroup, Friedman for intragroup, Wilcoxon between consecutive checkpoints.

## 4. Key Results and Benchmarks
Mean ± SD (BTA vs. PNE)

| Outcome | Day 0 | Day 28 | Day 60 | Day 90 | Intragroup p |
|---|---|---|---|---|---|
| VAS (BTA) | 6.50 ± 1.06 | 2.73 ± 1.00 | 2.42 ± 1.23 | 2.58 ± 1.36 | <0.001 |
| VAS (PNE) | 6.42 ± 1.02 | 2.77 ± 0.95 | 2.58 ± 0.85 | 2.46 ± 1.02 | <0.001 |
| MIO mm (BTA) | 37.81 ± 5.65 | 41.46 ± 5.43 | 41.88 ± 5.16 | 42.73 ± 4.85 | <0.001 |
| MIO mm (PNE) | 40.15 ± 6.34 | 43.58 ± 5.93 | 44.15 ± 5.60 | 44.69 ± 5.30 | <0.001 |
| Lateral right (BTA) | 5.08 → 7.19 | — | — | — | <0.001 |
| Protrusion (BTA) | 5.19 → 7.04 | — | — | — | <0.001 |
| 100-point QoL (BTA) | 70.83 → 86.65 | — | — | — | <0.001 |
| 100-point QoL (PNE) | 67.63 → 85.73 | — | — | — | <0.001 |

- BTA vs. PNE intergroup comparison: not significant at any checkpoint for any variable.
- Bulk of within-group improvement occurred between day 0 and day 28; values stable thereafter.
- Adverse events: 4 mild events in PNE group (2 pain, 2 bruising); 0 in BTA group.

## 5. Limitations and Future Work
- Single-center, single operator.
- 90-day follow-up — does not capture longer BTA pharmacodynamics (atrophy, bone effects) or PNE durability.
- No placebo arm — both interventions effective, but cannot rule out non-specific/placebo response.
- Authors clearly state the design is randomized (n=26/group), supporting RCT classification despite "clinical study" wording in some sections.

## 6. Related Work
- Sahin 2024 — similar equivalence finding with BoNT-A vs. DN/PT/MT in bruxism myalgia.
- De la Torre Canales 2022 — BoNT-A dose-response in TMD.
- Gonzalez-Perez 2015 (Med Oral Patol Oral Cir Bucal) — DN of lateral pterygoid for TMD.

## 7. Glossary
- **BTA** (보툴리눔독소 A형): Used here as alternative abbreviation for Botulinum Toxin Type A.
- **PNE** (경피적 침전기분해, Percutaneous Needle Electrolysis): Insertion of needle delivering low-intensity galvanic current (e.g., 0.5 mA / 3 s) to promote tissue regeneration at trigger points.
- **TrP** (통증유발점, Trigger Point): Hyperirritable spot in taut muscle band associated with palpable nodule and referred pain.
- **Masticatory myalgia (MM)** (저작근 통증): DC/TMD-defined muscle-origin pain that worsens with function/parafunction.
- **MIO** (최대 절치간 개구, Maximum Interincisal Opening): Inter-incisor distance at maximum opening.
- **EMG** (근전도, Electromyography): Electrical activity recording of skeletal muscles.
- **DC/TMD localized myalgia**: Pain confined to muscle on palpation, no extra-muscular referral.

File: sources/gresnigt-2019-ceramic-laminate-veneers-ids-11year.md
---
title: "Performance of ceramic laminate veneers with immediate dentine sealing: An 11 year prospective clinical trial"
authors: "Marco M. M. Gresnigt, Marco S. Cune, Julia Schuitemaker, Stephan A. M. van der Made, Eric W. Meisberger, Pascal Magne, Mutlu Özcan"
year: 2019
doi: "10.1016/j.dental.2019.04.008"
category: [veneers]
pdf_path: N/A
pdf_filename: N/A
source_collection: external
---

## Why Ingested

근관치료 치아(ETT)에 라미네이트 비니어 적용 가능성 질문에 답하는 핵심 임상 근거. 기존 위키 [[veneers/klein-2025-ceramic-laminate-veneer-survival-complications-sr-ma]] 및 [[veneers/morimoto-2016-feldspathic-glass-ceramic-veneer-survival-sr-ma]]가 ETT를 제외한 연구 모음임에 반해, 이 연구는 43개 ETT 포함 11년 전향적 시험으로 vital vs. non-vital 생존율을 직접 비교한 유일한 장기 전향적 데이터.

## One-line Summary

Prospective clinical trial (n=384 feldspathic LVs, 104 patients, 11 years) found no significant difference in survival between vital (95.6%) and endodontically treated (88.1%) teeth, but ETT showed significant color mismatch; IDS significantly improved survival when dentin exposure >50%.

## 한줄요약

전향적 임상시험 (384개 장석계 LV, 104명, 11년): 생활치(95.6%) vs. 근관치료 치아(88.1%) 생존율 유의차 없음; 상아질 50% 초과 노출 시 IDS 적용이 생존율 유의 향상(96.4% vs. 81.8%); ETT는 색조 불일치 유의 증가.

## 1. Document Information

- **Journal**: Dental Materials, Vol. 35, Issue 7, pp. 1042–1052
- **Published**: 2019-05-10
- **DOI**: 10.1016/j.dental.2019.04.008
- **ClinicalTrials.gov**: NCT03645551
- **Funding**: Not reported
- **Conflicts of interest**: Not reported

## 2. Key Contributions

- First prospective long-term trial to include endodontically treated teeth (n=43) without exclusion
- Demonstrated IDS significantly improved survival in teeth with >50% dentin exposure (96.4% vs. 81.8%)
- Showed no significant survival difference between vital and non-vital teeth — not a contraindication for LV
- Identified color mismatch as the primary clinical challenge specific to ETT
- Confirmed pre-existing composite restorations do not significantly affect LV survival

## 3. Methodology and Architecture

- **Study design**: Prospective clinical trial (single-center, Groningen, Netherlands)
- **Population**: 104 patients, mean age 42.1 years
- **Sample**: 384 feldspathic ceramic laminate veneers on maxillary anterior teeth
- **Subgroups**:
  - 225 teeth: no pre-existing restorations
  - 159 teeth: pre-existing resin composite (conditioned with silica coating + silanization; not removed)
  - 87 teeth: >50% dentin exposure during preparation → IDS applied
  - 43 teeth: endodontically treated (not excluded)
- **Preparation design**: Incisal overlap using mock-up technique
- **IDS protocol**: Applied when >50% dentin surface exposed during preparation
- **Follow-up**: 11 years
- **Outcome assessment**: Modified USPHS criteria at baseline and final follow-up; calibrated evaluators

## 4. Key Results and Benchmarks

- **Total failures**: 19 (debonding n=3, fracture n=15, extraction due to endodontic complications n=1)
- **IDS benefit** (>50% dentin exposure): 96.4% vs. 81.8% survival (statistically significant)
- **Vital vs. non-vital (ETT)**: 95.6% vs. 88.1% (NOT statistically significant)
- **Pre-existing composite vs. none**: 84.6% vs. 95.5% (NOT statistically significant)
- **ETT color mismatch**: Significantly greater vs. vital teeth
- **Smokers**: Significantly more marginal discoloration (no intervention required)
- **Patient satisfaction (OHIP)**: Favorable across all subgroups

## 5. Limitations and Future Work

- Single material type (feldspathic ceramic); results may not generalize to lithium disilicate or zirconia
- Single-center study limits external validity
- ETT subgroup small (n=43); power to detect significant differences limited
- IDS protocol confounds dentin-exposure subgroup analysis (by design)

## 6. Related Work

- [[veneers/morimoto-2016-feldspathic-glass-ceramic-veneer-survival-sr-ma]] — SR+MA confirming ~89% 9-year feldspathic survival; this trial extends to 11 years with IDS subgroup analysis
- [[veneers/beier-2012-porcelain-veneers-nonvital-bruxism-20year]] — contradicts this study: found ETT significantly higher failure risk (P=0.0012) using older protocols (1987–2009)
- [[veneers/etienne-2025-ceramic-veneers-dentin-vitality-15year]] — 2025 retrospective (15y) also finds no significant ETT vs vital difference; aligns with this study

## 7. Glossary

- **IDS** — Immediate Dentin Sealing: adhesive applied directly after tooth preparation before impression, before cementation
- **USPHS** — United States Public Health Service criteria for clinical restoration evaluation
- **OHIP** — Oral Health Impact Profile: patient-reported quality-of-life questionnaire
- **ETT** — Endodontically Treated Teeth

File: sources/griffis-2022-tooth-cusp-preservation-lithium-disilicate-onlay-fatigue.md
---
title: "Tooth-cusp preservation with lithium disilicate onlay restorations: A fatigue resistance study"
authors: Griffis et al.
year: 2022
doi: 10.1111/jerd.12666
category: [inlay]
pdf_path: /Users/oracleneo/llm-wiki/papers/griffis-2022-tooth-cusp-preservation-lithium-disilicate-onlay-fatigue.pdf
pdf_filename: griffis-2022-tooth-cusp-preservation-lithium-disilicate-onlay-fatigue.pdf
source_collection: external
---

## Why Ingested

inlay 카테고리 보강. 교두 보존 온레이의 피로저항 근거 — [[cracked-tooth]] 균열치 보존수복·[[inlay/wang-2025-foundation-restoration-onlay-mandibular-molar-endodontic-fea]]와 연결.

## Three-line Summary

In-vitro fatigue study - lithium disilicate onlays that preserve tooth cusps show favorable fatigue resistance, supporting conservative (cusp-preserving) onlay preparation over full cuspal reduction.

(incomplete)

(incomplete)

## 세줄요약

in-vitro 피로시험 - 치아 교두를 보존하는 lithium disilicate 온레이가 양호한 피로저항을 보여, 전교두 삭제보다 보존적(교두 보존) 온레이 형성을 지지.

(incomplete)

(incomplete)

## 1. Document Information
J Esthet Restor Dent 2022 · Griffis et al. · 2022 · DOI: 10.1111/jerd.12666. Study type: in-vitro.

## 2. Key Contributions
- 교두 보존 lithium disilicate 온레이 피로저항 평가.
- 보존적 온레이 형성 생역학 지지.

## 3. Methodology and Architecture
In-vitro fatigue resistance testing, 교두 보존 vs 삭제 온레이.

## 4. Key Results and Benchmarks
교두 보존 온레이가 양호한 피로저항 [합의수준/미검증(수치)]. 보존적 형성 권고.

## 5. Limitations and Future Work
in-vitro 피로, 임상 외삽 주의.

## 6. Related Work
- [[inlay/wang-2025-foundation-restoration-onlay-mandibular-molar-endodontic-fea]] — 온레이 FEA
- [[inlay/kincses-2023-ceramic-dentin-thickness-luting-intrapulpal-temperature-inlay]]

## 7. Glossary
Onlay = 교두 피개 수복; lithium disilicate = 리튬다이실리케이트(e.max).

File: sources/grippo-2012-abfraction-abrasion-biocorrosion-nccl-20year.md
---
title: "Abfraction, Abrasion, Biocorrosion, and the Enigma of Noncarious Cervical Lesions: A 20-Year Perspective"
authors: "John O. Grippo, Marvin Simring, Thomas A. Coleman"
year: 2012
doi: "10.1111/j.1708-8240.2011.00487.x"
category: nccl
pdf_path: /Users/oracleneo/llm-wiki/papers/grippo-2012-abfraction-abrasion-biocorrosion-nccl-20year.pdf
pdf_filename: grippo-2012-abfraction-abrasion-biocorrosion-nccl-20year.pdf
source_collection: external
ingest_note: "Webpage capture: abstract, clinical significance, and full reference list only. Full body text not available."
---

## Why Ingested
NCCL 병인론의 고전(biocorrosion 용어 제안, pathodynamic schema 원전). [[nccl/goodacre-2022-nccl-morphology-etiology-restoration-guidelines]]와 [[nccl/nascimento-2016-abfraction-etiology-diagnosis-treatment]]가 모두 이 schema를 인용하므로 원전 확보 차원.

## Three-line Summary

Landmark narrative review proposing "biocorrosion" to supplant "erosion" and a revised pathodynamic schema in which stress, friction, and biocorrosion interact (with modifying factors) to produce multifactorial NCCLs.

(incomplete)

(incomplete)

## 세줄요약

"erosion" 대신 "biocorrosion" 용어를 제안하고 stress·friction·biocorrosion 3기전 상호작용 schema로 NCCL 다인성 병인을 정식화한 고전 narrative review.

(incomplete)

(incomplete)

## 1. Document Information
- J Esthet Restor Dent 2012;24(1):10-23. First published 2011-11-17. DOI 10.1111/j.1708-8240.2011.00487.x.
- Accompanied by commentary by W. Stephan Eakle (DOI 10.1111/j.1708-8240.2011.00488.x).

## 2. Key Contributions
- Terminology shift: biocorrosion = chemical + biochemical + electrochemical degradation (endogenous/exogenous acids, proteolytic agents, piezoelectric effect on dentin), broader than "erosion."
- Revised Schema of Pathodynamic Mechanisms: stress (abfraction), friction (wear), biocorrosion, and their combined/multifactorial overlaps.
- Argues "abfraction" must not be used as a blanket label for all NCCLs — designation depends on the case-specific combination of mechanisms.
- Catalogs modifying factors: saliva, tongue action, tooth form/composition/microstructure, mobility, positional prominence.

## 3. Methodology and Architecture
- Narrative 20-year literature synthesis (no systematic protocol). [근거강함] for provenance of the schema; content itself is expert synthesis.

## 4. Key Results and Benchmarks
- No quantitative outcomes; conceptual framework. Clinical significance: comprehensive history + precise terminology + schema → identify and treat etiology of root surface lesions; preventive measures when causative/modifying factors detected.

## 5. Limitations and Future Work
- Conceptual review without empirical pooling; piezoelectric contribution to dentin biocorrosion remains weakly evidenced.
- [미검증→확인됨] Ingested copy is a webpage capture (abstract + references); body text unavailable in PDF.

## 6. Related Work
- Grippo 1991 (abfraction classification 원전), Grippo & Simring 1995 (Dental erosion revisited), Grippo 2004 (attrition/abrasion/corrosion/abfraction revisited).

## 7. Glossary
- Biocorrosion: chemical/biochemical/electrochemical degradation of tooth substance.
- Abfraction: microstructural loss of tooth substance in areas of stress concentration.
- Pathodynamic mechanisms: stress, friction, biocorrosion triad.

File: sources/gseibat-2025-zirconia-metal-ceramic-posterior-5year-rct.md
---
title: "Clinical outcome of translucent zirconia and metal-ceramic posterior crowns in a digital workflow: A 5-year prospective randomized clinical trial"
authors: Mustafa Gseibat, et al.
year: 2025
doi: 10.1111/jopr.14078
category: ['prosthetic-materials']
pdf_path: /Users/oracleneo/llm-wiki/papers/gseibat-2025-zirconia-metal-ceramic-posterior-5year-rct.pdf
pdf_filename: gseibat-2025-zirconia-metal-ceramic-posterior-5year-rct.pdf
source_collection: external
---

## Three-line Summary

디지털 워크플로우에서 반투명

지르코니아 vs 금속도재

구치부 전관 5년 전향적 RCT.

## 세줄요약

디지털 워크플로우에서 반투명

지르코니아 vs 금속도재

구치부 전관 5년 전향적 RCT.

## Why Ingested

[역소급 작성 2026-07-05 — 원 인제스트(2026-05-18) 당시 동기 기록 없음. [[overviews/prosthetic-materials-decision-ladder]]에서 확인되는 현재 역할을 백필.] [[overviews/prosthetic-materials-decision-ladder]] 결정표에서 laumacher-2025(sr)·tajti-2023(sr+ma) 다음 단계인 RCT 등급 직접 비교 — hosseini-2022(소구치 5년 RCT)와 짝을 이뤄 "지르코니아 vs PFM 후방부 생존 동등·칩핑 없음"이라는 RCT 수준 결론을 뒷받침.

## 1. Document Information
- **Title**: Clinical outcome of translucent zirconia and metal-ceramic posterior crowns in a digital workflow: A 5-year prospective randomized clinical trial
- **Authors**: Mustafa Gseibat, et al.
- **Year**: 2025
- **Journal**: Journal of Prosthodontics
- **DOI**: 10.1111/jopr.14078
- **Study Type**: rct
- **Category**: prosthetic-materials

## 2. Key Contributions
- 5년 생존율: 지르코니아 96% vs 금속도재 97% (차이 없음)
- 기술적 합병증: 금속도재군에서 칩핑 더 많음
- USPHS criteria 기반 임상 평가: 두 군 유사

## 3. Methodology and Architecture
전향적 RCT; 5년 추적; 구치부 전관.

## 4. Key Results and Benchmarks
지르코니아: 칩핑 없음. 금속도재: 3건 칩핑. MBL 차이 없음. 환자 만족도 유사.

## 5. Limitations and Future Work
단일기관; 술자 1인.

## 6. Related Work
- [[prosthetic-materials/tajti-2023-monolithic-zirconia-metal-ceramic-implant-crowns-sr-ma]] — related

## 7. Glossary
translucent zirconia: 반투명 지르코니아(4Y-TZP/5Y-TZP); USPHS: United States Public Health Service criteria

File: sources/gulmez-2025-impact-of-sintering-speed-and.md
---
title: "Impact of sintering speed and surface finishing on translucency, mechanical, microstructural and surface properties of monolithic zirconia restorations"
authors: "Gülmez Özge, Kul Esra"
year: 2025
doi: "10.1186/s12903-025-07225-2"
pmid: "41402817"
pmcid: "PMC12709688"
category: dental-materials/zirconia
source_collection: pubmed-text
text_path: /Users/oracleneo/llm-wiki/papers/gulmez-2025-impact-of-sintering-speed-and.txt
text_filename: gulmez-2025-impact-of-sintering-speed-and.txt
---

## Why Ingested

Speed sintering is clinically critical for same-day zirconia delivery. This in-vitro study tests three zirconia materials (3Y-TZP, 4Y-PSZ, 5Y-PSZ) across speed vs. conventional sintering × glazed vs. polished, measuring flexural strength, translucency, XRD phase fraction, SEM grain size, and AFM surface roughness before and after hydrothermal aging.

→ [[dental-materials/zirconia/gulmez-2025-impact-of-sintering-speed-and]]

## Three-line Summary

Speed sintering did not significantly affect flexural strength (p = 0.245) or translucency (p = 0.478) of monolithic zirconia with varying yttria content across three commercially available materials (Katana UTML 5Y-PSZ, Katana STML 4Y-PSZ, DD Cube Bio ZX2 3Y-TZP). Speed sintering reduced average grain size in all materials and produced a smoother surface topography in 3Y-TZP, while glazed groups showed smoother surfaces than polished groups in 4Y-PSZ and 5Y-PSZ after aging. Higher yttria content increased translucency, cubic phase, and grain size, while reducing flexural strength (DD Cube Bio ZX2: ~891–1081 MPa vs. Katana UTML: ~508–568 MPa) and monoclinic phase formation after aging.

## 세줄요약

소결 속도는 단일체 지르코니아의 굴곡강도(p=0.245)나 반투명도(p=0.478)에 유의한 영향을 미치지 않았다. 고속 소결은 모든 재료에서 평균 입자 크기를 감소시켰으며, 3Y-TZP에서는 더 균일한 표면을 형성했다. 이트리아 함량이 높을수록 반투명도와 큐빅상 비율이 증가하고 굴곡강도와 단사정상 형성은 감소하였다.

## Document Information

- **Journal**: BMC Oral Health (2025)
- **DOI**: 10.1186/s12903-025-07225-2
- **PMID**: 41402817 | **PMCID**: PMC12709688
- **Study type**: In vitro laboratory study
- **Materials tested**: Katana UTML (5Y-PSZ), Katana STML (4Y-PSZ), DD Cube Bio ZX2 (3Y-TZP)
- **Sample size**: 180 specimens (12×12×1.2 mm square prisms, n=15 per group)
- **Sintering protocols**: Speed sintering furnace (In Fire HTC speed; Dentsply Sirona) vs. conventional
- **Surface treatments**: Grinding + polishing (EVE Diacera RA 322) vs. glazing (Ivoclar Vivadent)
- **Aging**: Hydrothermal aging at 134°C, 0.2 MPa, 5h

## Key Contributions

1. Confirms clinical viability of speed sintering for all three zirconia types: no significant effect on flexural strength or translucency
2. Documents speed sintering effect on grain size reduction across all materials (SEM-confirmed)
3. Reveals material-dependent monoclinic phase response: 5Y-PSZ fully stable, 4Y-PSZ develops monoclinic only post-aging in speed+polished group (8.9% vs. 4% conventional), 3Y-TZP shows monoclinic before and after aging
4. AFM analysis quantifies surface quality differences: glazed groups smoother than polished in 4Y-PSZ and 5Y-PSZ; speed sintered 3Y-TZP produces more homogeneous surface than conventional
5. Validates that polishing kits designed for zirconia can be used after speed sintering

## Methodology

- 180 specimens distributed across 12 groups (3 materials × 2 sintering protocols × 2 surface treatments)
- Translucency parameter (TP): digital spectrophotometer (Vita Easyshade V) on black and white backgrounds, formula: TP = [(L_B−L_W)² + (a_B−a_W)² + (b_B−b_W)²]^½
- Flexural strength: piston-on-3-ball (P3B) test per ISO 6872 (Instron 4467, 1 mm/min)
- Phase analysis: XRD (Empyrean, CuKα, 2θ 5–90°), Rietveld refinement (TOPAS V3.0)
- Microstructure: FE-SEM (Merlin, Carl Zeiss) ×10000 magnification with thermal etching at 1200°C, 20 min
- Surface topography: AFM (Hitachi 5100N, tapping mode, 20 µm² area)
- Statistics: 3-way ANOVA, 1-way ANOVA, Kruskal-Wallis, Bonferroni/Tukey post-hoc

## Key Results

**Flexural strength (MPa, after aging)**:
- DD Cube Bio ZX2 (3Y-TZP): 891–1081 MPa (highest)
- Katana STML (4Y-PSZ): 660–707 MPa
- Katana UTML (5Y-PSZ): 508–568 MPa
- Speed sintering vs. conventional: no significant difference within any material (p > 0.05)
- Surface treatment: no significant effect (p = 0.189)

**Translucency**: Only material type significantly affected ΔTP (p < 0.05); sintering speed, surface treatment, and aging did not (p > 0.05). Ranking: Katana UTML > Katana STML > DD Cube Bio ZX2

**Phase transformation (XRD)**:
- Katana UTML (5Y-PSZ): 0% monoclinic before and after aging regardless of sintering/finishing
- Katana STML (4Y-PSZ): 0% monoclinic before aging; 8.9% monoclinic in speed+polished vs. 4% in conventional+polished after aging
- DD Cube Bio ZX2 (3Y-TZP): 5–15.8% monoclinic before aging; 16–19.8% monoclinic after aging

**Grain size (SEM, after aging)**:
- Katana UTML: 1.6 µm (speed) vs. 1.95 µm (conventional)
- Katana STML: 1.04 µm (speed) vs. 1.15 µm (conventional)
- DD Cube Bio ZX2: 0.5 µm (speed) vs. 0.78 µm (conventional)

## Limitations

- Only three materials tested; single color shade (A2)
- Square prism specimens do not replicate complex crown geometry
- Short autoclave aging (5h, 134°C) cannot fully simulate intraoral conditions
- Single polishing system used for all specimens
- Multilayer zirconia not evaluated

## Related Work

- Liu et al. 2022 (high-speed sintering, translucent zirconia, LTD) — [[dental-materials/zirconia/liu-2022-high-speed-sintering-ltd-translucent-zirconia]]
- Aboushelib 2026 (sintering speed × surface treatment × flexural strength) — [[prosthetic-materials/aboushelib-2026-translucent-zirconia-monolithic-mechanical-performance]]
- DeSouza et al. 2020 (processing effects on zirconia properties) — [[dental-materials/zirconia/desouza-2020-flexural-strength-and-crystalline-stability]]
- Candido et al. 2022 (grinding and regenerative heat treatment on zirconia) — [[dental-materials/zirconia/candido-2022-effect-of-grinding-and-regenerative]]

## Glossary

- **Speed sintering**: Accelerated sintering using induction-heated furnace; completes in ~30–60 min vs. 6–8h conventional
- **LTD (Low-Temperature Degradation)**: Hydrothermal aging causing t→m phase transformation; reduces flexural strength
- **t→m transformation**: Tetragonal-to-monoclinic phase transformation; indicates LTD susceptibility
- **TP (Translucency Parameter)**: CIE L*a*b* colorimetric index of light transmission
- **XRD**: X-ray diffraction for phase composition quantification
- **AFM**: Atomic force microscopy for surface roughness/topography
- **FE-SEM**: Field emission scanning electron microscopy for grain size measurement
- **Rietveld refinement**: Quantitative phase analysis method from XRD patterns

File: sources/gurel-2007-porcelain-laminate-veneers-minimal-preparation.md
---
title: "Porcelain Laminate Veneers: Minimal Tooth Preparation by Design"
authors: Galip Gürel
year: 2007
doi: 10.1016/j.cden.2007.03.007
category: [veneers]
pdf_path: /Users/oracleneo/llm-wiki/papers/gurel-2007-porcelain-laminate-veneers-minimal-preparation.pdf
pdf_filename: gurel-2007-porcelain-laminate-veneers-minimal-preparation.pdf
source_collection: external
---

## Why Ingested

This is the seminal articulation of the APT (Aesthetic Pre-evaluative Temporary) / mock-up-guided minimally invasive porcelain laminate veneer (PLV) preparation philosophy — prepare *through* the mock-up so reduction is referenced to the final restorative contour, not the existing (often worn/dark) tooth, thereby preserving enamel. It is the conceptual ancestor of the thickness/preparation criteria synthesized in [[veneers/ali-2023-conventional-minimally-invasive-veneers-sr]] and the no-prep vs conventional debate in [[veneers/chandode-2026-no-preparation-conventional-veneers-clinical-considerations]].

## Three-line Summary

Clinical technique / narrative paper establishing the Aesthetic Pre-evaluative Temporary (APT) workflow — mock-up → wax-up → APT → silicone index — that lets the clinician prepare porcelain laminate veneer teeth *through* the approved provisional, referencing reduction to the final restorative contour to maximize enamel preservation and patient/laboratory communication.

(incomplete)

(incomplete)

## 세줄요약

도재 라미네이트 비니어(Porcelain Laminate Veneer, PLV)의 최소 삭제 철학을 정립한 임상 기법/내러티브 논문 — 목업→왁스업→심미 사전평가 임시수복물(Aesthetic Pre-evaluative Temporary, APT)→실리콘 인덱스 순서로, 기존 치아가 아닌 최종 보철 윤곽을 기준으로 APT를 통과해(through the APT) 삭제하여 법랑질(enamel)을 최대한 보존하고 환자·기공실과의 의사소통을 강화한다.

(incomplete)

(incomplete)

## 1. Document Information

- **Title**: Porcelain Laminate Veneers: Minimal Tooth Preparation by Design
- **Author**: Galip Gürel, MSc
- **Journal**: Dental Clinics of North America, Vol 51, Issue 2, April 2007, Pages 419–431
- **DOI**: 10.1016/j.cden.2007.03.007
- **Type**: Clinical technique / narrative article (special-issue chapter)
- **Source scope**: **Abstract + section snippets only — full text not retrieved (paywalled ScienceDirect export).** Summary and Results below are built from the abstract and the "Section snippets" preview (Analyzing the smile, Functional evaluation, Treatment planning, Mock-up, Tooth preparation through APT, Laboratory procedures, Summary). No quantitative outcome data is present in the available text.

## 2. Key Contributions

- Articulates the **"minimal tooth preparation by design"** principle: minimal reduction is achieved not by free-handing on the existing tooth but by *designing* the final outcome first (mock-up/wax-up) and preparing relative to it.
- Establishes the **APT (Aesthetic Pre-evaluative Temporary)** as both an evaluation tool (esthetics, function, phonetics) and a **preparation guide** — the clinician prepares *through* the APT, which carries the exact final contours (incisal edge position, facial volume).
- Defines the communication chain: **composite mock-up → wax model → APT → silicone index**, with the same silicone index passed to the ceramist so the laboratory reproduces the patient-approved contours.
- Frames esthetics as an objective subject requiring structured communication among dentist, patient, and ceramist, and emphasizes case selection + functional evaluation before any reduction.

## 3. Methodology and Architecture

Not an empirical study — a single-author clinical technique exposition (with at least one illustrative case). The described workflow:

1. **Analyzing the smile** — three-dimensional assessment of the existing smile to visualize the final outcome.
2. **Functional evaluation** — assess whether the teeth can bear the proposed restorations (the snippet uses a retained deciduous canine #63 in the #11 position as an example: if it can withstand lateral occlusal forces, canine-guided occlusion is planned; if doubtful, splinting is considered).
3. **Treatment planning** — a composite mock-up helps clinician and patient visualize and share the esthetic endpoint, since intraoral exam alone cannot.
4. **Mock-up** — a freehand-carved composite (need not be as precise as a lab wax-up) conveys general tooth length, facial bulkiness, and effects on lip, phonetics, and occlusion; can be poured into a cast as a guide for the technician.
5. **Tooth preparation through APT** — because the APT resembles the exact final contours, the clinician prepares the tooth structure *through* the APT, treating even complex cases as if the teeth were already in their final aligned position.
6. **Laboratory procedures** — the ceramist must use the **same silicone index** that created the patient-approved APT; in the illustrated case a pressable porcelain with a layering technique was used.

## 4. Key Results and Benchmarks

No numeric outcomes are reported in the available abstract + snippets. Qualitative claims:

- The mock-up → wax-up → APT → silicone-index sequence provides the **best esthetic, phonetic, and functional outcome** and improves communication with patient and laboratory.
- **Permanent diagnostic provisionals** can further strengthen this communication.
- Patients can evaluate esthetics/function/phonetics **themselves and with family/friends** before committing to the definitive restorations.
- Although PLVs are among the most conservative treatment options, **rules must be followed** (careful case selection, treatment planning, communication) to realize that conservatism.

## 5. Limitations and Future Work

- **Source limitation (this ingest)**: abstract + section snippets only; full text paywalled, so detailed preparation depths, specific case data, and figures are not available.
- **Evidence level**: technique/narrative exposition, not a comparative or survival study — no quantitative longevity, fracture, or enamel-preservation data within the retrieved text.
- The functional-evaluation and preparation guidance is expert-opinion based and illustrated on a single case.

## 6. Related Work

The retrieved reference list and "cited by" list situate the paper historically:
- **Calamia** (etched porcelain facial veneers, 1983; 20-year retrospective, 2004) — origin of the etched-porcelain veneer modality.
- **Friedman** (15-year review of porcelain veneer failure, 1998) and **Castelnuovo** (fracture load by preparation, 2000) — failure/preparation evidence base.
- **Magne/Belser-type** "ceramic laminate veneers: continuous evolution of indications" (1997).
- **Cited-by** trajectory shows the APT concept feeding into digital smile design and CAD-CAM mock-ups (e.g., "Clinical performance of porcelain laminate veneers: outcomes of the APT technique," 2012; "A New Total Digital Smile Planning Technique (3D-DSP)," 2016; DSD + mock-up, 2018) — the digital descendants of Gürel's analog APT.

## 7. Glossary

- **PLV (Porcelain Laminate Veneer)**: thin bonded ceramic facial restoration for anterior esthetics.
- **APT (Aesthetic Pre-evaluative Temporary)**: a provisional reproducing the planned final contours, used to evaluate esthetics/function/phonetics AND as a preparation guide (prepare *through* the APT).
- **Mock-up**: freehand composite (or transferred wax-up) preview of the final outcome placed intraorally without reduction.
- **Silicone index**: a putty matrix capturing the approved mock-up/APT contours, shared with the laboratory to reproduce them.
- **Preparation through the mock-up/APT**: reducing the tooth referenced to the final restorative volume rather than the existing tooth surface, minimizing unnecessary enamel removal.

File: sources/guth-2024-high-translucent-zirconia-fdp-3year-prospective.md
---
title: "Three-unit posterior monolithic fixed dental prostheses made from high-translucent shade-graded zirconia: 3-Year results from a prospective clinical pilot study"
authors: "Güth JF, Keul C, Liebermann A, Schweiger J, Edelhoff D, Schubert O"
year: 2024
doi: "10.1007/s00784-024-06084-5"
category: [prosthetic-materials]
text_path: /Users/oracleneo/llm-wiki/papers/guth-2024-high-translucent-zirconia-fdp-3year-prospective.txt
text_filename: guth-2024-high-translucent-zirconia-fdp-3year-prospective.txt
source_collection: pubmed-text
---

## Three-line Summary

Prospective pilot study (N=22 patients, 22 posterior 3-unit FDPs from 5Y-PSZ Lava Esthetic, Amann Girrbach milling, RelyX Universal cement; LMU Munich; follow-up 3 years; modified FDI criteria) reporting 100% survival with zero mechanical complications and 3 biological complications (14.3%) at 3 years.

No chipping, fractures, or loss of retention occurred; 3 biological complications (endodontic treatment, occlusal sensitivity, caries) were all successfully managed; FDI criteria rated clinically acceptable or better; PPD stable at 2.2–2.8 mm; wear of glaze layer visible in 16 restorations after 2 years (expected).

First published clinical data on 5Y-PSZ cubic zirconia multi-unit FDPs; results support monolithic high-translucent zirconia as viable posterior FDP option, eliminating chipping risk while providing aesthetics comparable to LD; worst-case survival (counting dropout as failure) = 95.5%; longer follow-up and larger samples needed.

## 세줄요약

전향연구 파일럿(N=22, 구치부 3유닛 FDP, 5Y-PSZ Lava Esthetic, Amann Girrbach 밀링, RelyX Universal, LMU 뮌헨, 3년 추적): 생존율 100%, 기계적 합병증 0건, 생물학적 합병증 3건(14.3%) — 모두 완전 해결.

치핑·파절·유지력 소실 없음; FDI 기준 전항목 임상적 허용 이상; PPD 안정(2.2–2.8 mm); 2년 후 16개 보철물에서 광택층 마모 가시적(예상 범위).

5Y-PSZ 입방형 지르코니아 다유닛 FDP 최초 임상 데이터 — 치핑 위험 없이 LD 수준 심미성 제공; 최악의 경우(탈락=실패) 3년 생존율 95.5%; 장기·대규모 추적 필요.

## Why Ingested

5Y-PSZ(고투명 입방형 지르코니아)의 다유닛 FDP 임상 성능 최초 데이터 — [[prosthetic-materials/kui-2023-translucent-zirconia-fixed-prosthodontics-overview]]에서 임상 근거 부족이 지적된 갭을 직접 채우며, [[prosthetic-materials/ban-2021-classification-properties-dental-zirconia-implant]]의 5Y-TZP 적응증(저하중 전치부) 주장에 반박하는 첫 다유닛 구치부 임상 근거.

## One-line Summary

Prospective pilot (N=22, 3-unit posterior FDPs from 5Y-PSZ, 3yr) showing 100% survival with zero mechanical complications, all FDI criteria acceptable — first clinical evidence supporting monolithic high-translucent zirconia for posterior multi-unit FDPs.

## 한줄요약

전향 파일럿(N=22, 구치부 3유닛 5Y-PSZ FDP, 3년): 생존율 100%, 기계적 합병증 0건, FDI 전항목 허용 이상 — 5Y-PSZ 고투명 지르코니아 다유닛 FDP 최초 임상 데이터.

## 1. Document Information

- Journal: Clinical Oral Investigations (2024) 29(1):17
- DOI: 10.1007/s00784-024-06084-5
- PMC: PMC11649700
- Institutions: LMU Munich (Dept. Prosthetic Dentistry), Goethe University Frankfurt, University of Cologne
- Published: December 16, 2024; Open Access

## 2. Key Contributions

- First prospective clinical data on 5Y-PSZ (cubic zirconia) in multi-unit posterior FDPs
- 100% survival at 3 years with zero mechanical complications
- Elimination of chipping risk through monolithic design confirmed clinically
- Material characterization: Lava Esthetic — 800 MPa flexural strength, 1,200 HV, 216 GPa elastic modulus
- Air abrasion (50 μm alumina) + RelyX Universal cement protocol validated for 5Y-PSZ FDPs

## 3. Methodology and Architecture

- **Study design:** Prospective single-arm pilot study
- **Ethics:** Ethics committee approval UE No 19–0243
- **Setting:** University Hospital LMU Munich
- **Sample:** 22 patients, 22 posterior 3-unit FDPs (44 abutment teeth); 18 maxillary, 26 mandibular
- **Material:** Lava Esthetic 5Y-PSZ (Solventum Dental Solutions); 5-axis milling (Ceramill Motion 2, Amann Girrbach)
- **Cementation:** Air abrasion 50 μm Al₂O₃ at 0.1 MPa; RelyX Universal dual-cure self-adhesive resin cement
- **Follow-up:** Baseline (4 wks), 1yr, 2yr, 3yr
- **Evaluation:** Modified FDI criteria (esthetic/functional/biological); PPD; radiographs at 3yr; patient satisfaction

## 4. Key Results and Benchmarks

| Outcome | Result |
|---|---|
| 3-year survival | 100% (21/21) |
| Worst-case survival (1 dropout) | 95.5% |
| Mechanical complications | 0 (zero chipping, fractures, loss of retention) |
| Biological complications | 3 (14.3%; ~4.76%/yr) |
| FDI criteria | All acceptable or better |
| PPD | 2.2–2.8 mm (stable) |

**Biological complications:**
1. Endodontic treatment (preparation trauma) — FDP remained in service
2. Occlusal sensitivity → resolved with adjustment
3. Cervical caries → GIC filling; asymptomatic

**Material:** Lava Esthetic — 800 MPa, 1,200 HV, 216 GPa; shade-graded; inherent fluorescence

## 5. Limitations and Future Work

- Pilot study: small sample (n=22); single-arm; no comparator
- Short observation period (3 years)
- COVID-19 impact on follow-up windows
- Generalizability limited — need multicenter RCT
- Authors note: wear of glaze layer visible at 2yr (expected; not classified as failure)

## 6. Related Work

- [[prosthetic-materials/kui-2023-translucent-zirconia-fixed-prosthodontics-overview]] — translucent zirconia clinical overview (notes limited FDP data)
- [[prosthetic-materials/ban-2021-classification-properties-dental-zirconia-implant]] — 5Y-TZP classification
- [[prosthetic-materials/romandini-2026-allceramic-metalceramic-fdps-multiunit-survival-sr-ma]] — SR+MA on multi-unit FDP survival
