Repository: ezinternet/dentopedia

File: sources/kengtanyakich-2020-hydrothermal-degradation-cubic-translucent-zirconia.md
---
title: "An experimental study on hydrothermal degradation of cubic-containing translucent zirconia"
authors: Kengtanyakich S, Peampring C
year: 2020
doi: 10.4047/jap.2020.12.5.265
category: dental-materials
source_collection: pubmed-text
full_text: true
pmid: 33149847
pmcid: PMC7604232
text_path: /Users/oracleneo/llm-wiki/papers/kengtanyakich-2020-hydrothermal-degradation-cubic-translucent-zirconia.txt
text_filename: kengtanyakich-2020-hydrothermal-degradation-cubic-translucent-zirconia.txt
relations:
  - type: extends
    target: koenig-2021-ltd-monolithic-zirconia-prospective
---

## Why Ingested

Directly addresses the clinical tradeoff in [[dental-materials/zirconia/koenig-2021-ltd-monolithic-zirconia-prospective]]: does adding cubic phase for translucency eliminate LTD risk? This in-vitro study categorizes four zirconia types by cubic content (0%, <30%, 30–50%, >50%) and tests hydrothermal aging resistance — the first study to draw the ">30% cubic = LTD-resistant" threshold.

## Three-line Summary

In-vitro study (4 commercial Y-TZP groups by cubic content: T=0%, ST=<30%, XT=30–50%, P=>50%), autoclaved at 122°C/2 bar/8h: cubic-containing zirconia with >30% cubic (XT and P) showed NO monoclinic phase after aging and NO significant reduction in flexural strength or fracture toughness.

Groups T and ST showed significant decreases in hardness, flexural strength, and fracture toughness after aging (P<0.05), confirming LTD susceptibility at <30% cubic.

Conclusion: >30% cubic volume fraction is the threshold for high hydrothermal degradation resistance, but this comes at the cost of reduced fracture toughness and flexural strength compared to conventional 3Y-TZP.

## 세줄요약

4개 Y-TZP 군(큐빅 비율 0%, <30%, 30–50%, >50%), 122°C/2bar/8h 오토클레이브: >30% 큐빅(XT, P) → 에이징 후 단사정 미검출, 굴곡강도·파절인성 유의한 감소 없음.

<30% 큐빅(T, ST) → 에이징 후 경도·굴곡강도·파절인성 유의하게 감소(T군 가장 심함).

결론: >30% 큐빅 함량이 고내LTD성 임계값이나, 기계적 특성(굴곡강도·파절인성)이 기존 3Y-TZP 대비 감소함.

## 1. Document Information

| Field | Value |
|---|---|
| Journal | Journal of Advanced Prosthodontics |
| Year | 2020 (pub. 2020-10-26) |
| Study type | In-vitro experimental |
| n | 32 disk + 40 rectangular specimens/group (N=4 groups) |
| Material | 4 commercial Y-TZP (T, ST, XT, P groups) |
| PMID | 33149847 |
| PMC | PMC7604232 |

## 2. Key Contributions

- Establishes **>30% cubic volume = threshold for LTD resistance** in translucent zirconia
- Demonstrates LTD does NOT occur in XT (30–50% cubic) and P (>50% cubic) under 122°C/8h autoclaving
- Shows the LTD-resistance tradeoff: cubic zirconia has significantly lower baseline FS and KIc than conventional 3Y-TZP
- Provides clinical recommendations by cubic category: >50% cubic → single anterior/premolar restorations; <30% cubic → multi-unit posterior FDPs

## 3. Methodology and Architecture

- 4 groups: T (conventional 3Y-TZP, 0% cubic), ST (<30% cubic), XT (30–50%), P (>50%)
- Aging: 122°C/2 bar/8h autoclave (TOMY ES-315); 1h aging ≈ 1 year clinical service (manufacturer claim)
- XRD (Philips X'Pert MPD): phase quantification before and after aging; monoclinic fraction by Garvie-Nicholson + Toraya equations
- Vickers microhardness (1 kg/10s), biaxial flexural strength (ISO 6872, piston-on-3-balls), fracture toughness (SENB method)
- SEM grain size characterization; statistics: Kruskal-Wallis + Wilcoxon (hardness) + Mann-Whitney U (FS, KIc)

## 4. Key Results and Benchmarks

| Group | Cubic % | Monoclinic After Aging | FS Change After Aging | KIc Change |
|---|---|---|---|---|
| T (3Y-TZP) | 0% | +16.45% | Significant decrease | Significant decrease |
| ST | <30% | +5.06% | Significant decrease | Significant decrease |
| XT | 30–50% | 0% (undetectable) | No significant change | No significant change |
| P | >50% | 0% (undetectable) | No significant change | No significant change |

- Grain sizes: T=1.42µm, ST=1.35µm, XT=1.57µm, P=2.28µm
- P group had largest grain size but still no LTD — contradicts grain-size-only hypothesis
- Cubic zirconia (>30%) had lower baseline FS (<500 MPa threshold crossed) and KIc (<3.5 MPa·m⁰·⁵)

## 5. Limitations and Future Work

- Single-time-point aging (8h); long-term kinetics not assessed
- No optical/translucency measurements
- Clinical wear and fatigue not assessed
- Grain size/yttria content interaction not fully disentangled

## 6. Related Work

- [[dental-materials/zirconia/koenig-2021-ltd-monolithic-zirconia-prospective]] — clinical LTD progression in 3Y-TZP
- [[dental-materials/zirconia/koenig-2024-ltd-monolithic-zirconia-5year-prospective]] — 5-year clinical LTD data
- [[dental-materials/zirconia/chopra-2024-mechanical-characteristics-zirconia-dentistry]] — mechanical property review

## 7. Glossary

- **Y-TZP (이트리아 안정화 정방정 지르코니아 다결정체)**: 메타안정 정방정상 유지를 위해 YO₃ 첨가
- **Cubic phase (입방정상)**: 고농도 YO₃(>3mol%)에서 형성; 더 안정적이나 변태강화 능력 감소
- **LTD 임계값**: >30% 큐빅 → 수분에 의한 t→m 전환 억제

File: sources/kermanshah-2020-fracture-load-inlay-retained-ceramic-fdp.md
---
title: "Effect of ceramic material type on the fracture load of inlay-retained and full-coverage fixed dental prostheses"
authors: Kermanshah H, Motevasselian F, Alavi Kakhaki S, Özcan M
year: 2020
doi: 10.1080/26415275.2020.1744443
category: [inlay]
pdf_path: /Users/oracleneo/llm-wiki/papers/kermanshah-2020-fracture-load-inlay-retained-ceramic-fdp.pdf
pdf_filename: kermanshah-2020-fracture-load-inlay-retained-ceramic-fdp.pdf
source_collection: external
---

## Three-line Summary
인비트로(n=64, 5000회 열순환): 지르코니아 IRFPD·지르코니아강화리튬실리케이트 IRFPD 파절강도 — 지르코니아 IRFPD 672N으로 전통 FDP와 동등; VS-IRFPD 391N으로 유의하게 낮음

## 1. Document Information
- **Title**: Effect of ceramic material type on the fracture load of inlay-retained and full-coverage fixed dental prostheses
- **Authors**: Kermanshah H, Motevasselian F, Alavi Kakhaki S, Özcan M
- **Year**: 2020
- **Journal**: IABO 2020;7(1):62-70
- **DOI**: 10.1080/26415275.2020.1744443
- **Study type**: in-vitro
- **Category**: inlay

## 2. Key Contributions
- Zr-IRFPD: 672±123N ≈ full-coverage Zr-FDP: 672±183N (no significant difference)
- ZrC-IRFPD (feldspathic coating): 638±59N — not significantly different from Zr groups
- VS-IRFPD (zirconia-reinforced lithium silicate): 391±136N — significantly lower (p<0.05)
- Failure mode: connector fracture in all groups
- Surface treatment (sandblasting vs coating) did not significantly affect fracture load in Zr

## 3. Methodology and Architecture
In vitro study (n=64 extracted premolars and molars) comparing fracture load of 3-unit ceramic FDPs: zirconia IRFPD with sandblasting (Zr-IRFPD), zirconia IRFPD with feldspathic coating (ZrC-IRFPD), zirconia reinforced lithium silicate IRFPD (VS-IRFPD), and full-coverage zirconia FDP (Zr-FDP/control). After 5000 thermocycles, load-to-failure tested. Fracture load: Zr-FPD 672±183N, Zr-IRFPD 672±123N, ZrC-IRFPD 638±59N (no significant difference, p>0.05). VS-IRFPD 391±136N (significantly lower, p<0.05). Failure predominantly at connector area.

## 4. Key Results and Benchmarks
- Zr-IRFPD: 672±123N ≈ full-coverage Zr-FDP: 672±183N (no significant difference)
- ZrC-IRFPD (feldspathic coating): 638±59N — not significantly different from Zr groups
- VS-IRFPD (zirconia-reinforced lithium silicate): 391±136N — significantly lower (p<0.05)
- Failure mode: connector fracture in all groups
- Surface treatment (sandblasting vs coating) did not significantly affect fracture load in Zr

## 5. Limitations and Future Work
See wiki page for detailed analysis.

## 6. Related Work
See wiki/inlay/kermanshah-2020-fracture-load-inlay-retained-ceramic-fdp.md for wikilinks.

## 7. Glossary
- CAD/CAM: Computer-Aided Design / Computer-Aided Manufacturing
- IDS: Immediate Dentin Sealing
- USPHS: United States Public Health Service criteria
- FDI: World Dental Federation criteria
- KM: Kaplan-Meier survival analysis

File: sources/khabadze-2025-artificial-aging-cubic-tetragonal-phase-zirconia.md
---
title: "Analysis of the effect of artificial aging on the phase composition of zirconia dominated by the cubic and tetragonal phases with polished and glazed surfaces"
authors: Khabadze Z, Mordanov O, Mehta V, Aggarwal S
year: 2025
doi: 10.4103/JCDE.JCDE_266_25
category: dental-materials
source_collection: pubmed-text
full_text: true
pmid: 40746476
pmcid: PMC12310116
text_path: /Users/oracleneo/llm-wiki/papers/khabadze-2025-artificial-aging-cubic-tetragonal-phase-zirconia.txt
text_filename: khabadze-2025-artificial-aging-cubic-tetragonal-phase-zirconia.txt
relations:
  - type: reinforces
    target: kengtanyakich-2020-hydrothermal-degradation-cubic-translucent-zirconia
---

## Why Ingested

Corroborates and extends [[dental-materials/zirconia/kengtanyakich-2020-hydrothermal-degradation-cubic-translucent-zirconia]]: uses more severe conditions (134°C/12h, 2 atm) on 3Y-TZP, 4Y/5Y-PSZ and hybrid multilayer variants, and also compares polished vs glazed surface treatments — directly relevant to the glazing debate.

## Three-line Summary

In-vitro XRD study on 3Y-TZP, 4Y/5Y-PSZ, and multilayer hybrid zirconia discs (1mm × 10mm, polished and glazed, autoclave 134°C/2atm/12h): all materials maintained their dominant phase composition after aging with no notable t→m transformation.

Minor peak broadening in polished specimens suggested surface-level microstructural changes (decreased crystallite size, internal stress); glazed specimens showed no such change.

Polishing was more effective than glazing in improving resistance to microstructural degradation; cubic/tetragonal phase stability confirmed under simulated clinical aging.

## 세줄요약

3Y-TZP, 4Y/5Y-PSZ, 하이브리드 다층 지르코니아 디스크(연마 및 글레이징), 134°C/2atm/12h 오토클레이브: 전 재료에서 단사정 상전환 미발생, 주요 상 구성 유지.

연마군에서 미세 피크 확폭(결정립 크기 감소, 내부 응력) 관찰, 글레이징군에서는 미발생.

연마가 글레이징보다 미세구조 열화 저항에 더 효과적; 임상적으로 큐빅/정방정 위주 지르코니아의 상 안정성 확인.

## 1. Document Information

| Field | Value |
|---|---|
| Journal | Journal of Conservative Dentistry and Endodontics |
| Year | 2025 (pub. 2025-07-02) |
| Study type | In-vitro experimental |
| Materials | 3Y-TZP, 4Y/5Y-PSZ, hybrid multilayer; discs 1mm×10mm |
| PMID | 40746476 |
| PMC | PMC12310116 |

## 2. Key Contributions

- Independently confirms that 4Y/5Y-PSZ zirconia shows excellent phase stability under 134°C/12h aging (more severe than Kengtanyakich's 122°C/8h)
- Extends findings to multilayer hybrid variants, clinically relevant for esthetic cases
- Demonstrates polished surfaces show minor FWHM broadening (surface stress) while glazed surfaces do not — opposite of common expectation
- Statistical analysis shows non-significant correlation between XRD peak intensity and FWHM (r=-0.253, P=0.481)

## 3. Methodology and Architecture

- Standardized discs: 1mm thickness, 10mm diameter
- Materials: 3mol% YO₃ (3Y-TZP), 4Y/5Y-PSZ (partially stabilized), and hybrid multilayer variants
- Aging: 134°C, 2 atm, 12h autoclave
- XRD analysis before and after aging: peak position, FWHM, intensity changes
- Statistical processing of phase composition stability (P>0.05 established)

## 4. Key Results and Benchmarks

- All materials: NO notable t→m phase transformation after aging
- Polished specimens: minor peak broadening (FWHM increase) → surface-level microstructural change (decreased crystallite size, internal stress accumulation)
- Glazed specimens: stable XRD profile, no FWHM change
- Phase composition stability confirmed at P>0.05 for all material groups
- Correlation between peak intensity and FWHM: r=-0.253, P=0.481 (non-significant)

## 5. Limitations and Future Work

- No mechanical testing (flexural strength, fracture toughness) — only XRD phase analysis
- Single time-point aging; kinetics not evaluated
- Small disc geometry (1mm×10mm) may not reflect clinical restoration dimensions
- No optical property measurements

## 6. Related Work

- [[dental-materials/zirconia/kengtanyakich-2020-hydrothermal-degradation-cubic-translucent-zirconia]] — >30% cubic threshold for LTD resistance
- [[dental-materials/zirconia/koenig-2021-ltd-monolithic-zirconia-prospective]] — clinical LTD progression

## 7. Glossary

- **FWHM (반값전폭, Full Width at Half Maximum)**: XRD 피크의 절반 높이에서의 너비; 결정립 크기와 반비례
- **4Y/5Y-PSZ (부분안정화 지르코니아)**: 4–5mol% YO₃로 더 많은 큐빅상 형성 → 높은 반투명도
- **Multilayer hybrid zirconia**: 단면별 YO₃ 농도 구배로 강도(내부)와 미학(외면) 동시 구현

File: sources/khalil-2019-edgeevolve-protaper-gold-cyclic-fatigue.md
---
title: "Cyclic fatigue, bending resistance, and surface roughness of ProTaper Gold and EdgeEvolve files in canals with single- and double-curvature"
authors: Wafaa A. Khalil, Zuhair S. Natto
year: 2019
doi: 10.5395/rde.2019.44.e19
category: [endodontics/shaping]
pdf_path: /Users/oracleneo/llm-wiki/papers/khalil-2019-edgeevolve-protaper-gold-cyclic-fatigue.pdf
pdf_filename: khalil-2019-edgeevolve-protaper-gold-cyclic-fatigue.pdf
source_collection: external
---

## Why Ingested

[[endodontics/shaping/ozyurek-2017-protaper-cyclic-fatigue-sterilization]] PTG-superiority가 EdgeEvolve와 비교에선 어떤지 — single vs double curvature 양 조건에서 정량. 모든 condition에서 EdgeEvolve > PTG (fatigue·flexibility·surface). 클리닉 file 채택 의사결정 (PTG 대안) 근거.

## Three-line Summary
In vitro (n=15/group): EdgeEvolve이 single·double curve canal 모두 cyclic fatigue·bending flexibility·surface smoothness 모두 PTG 대비 유의 우월 (p<0.05); Ni/Ti 함량은 동등.

## 1. Document Information
- Restorative Dentistry & Endodontics 44(2):e19, 2019
- King Abdulaziz University, Jeddah, Saudi Arabia
- Korean Academy of Conservative Dentistry, Open Access, CC-BY-NC

## 2. Key Contributions
- Single vs double curvature 양 조건에서 cyclic fatigue 비교
- Bending resistance (45°까지) + surface roughness (AFM Ra) 추가 측정
- EdgeEvolve의 alloy 우월성 (heat-treatment) 근거

## 3. Methodology and Architecture
- 15 files/group, 4 조건:
  - Single curve: 60°, 5-mm radius
  - Double curve: coronal 60° 5-mm + apical 30° 2-mm
- Cyclic fatigue: NCF 측정 (universal testing machine)
- Bending resistance: 45° 굴곡까지 force
- SEM + EDX (Ni/Ti 함량) + AFM (Ra)

## 4. Key Results and Benchmarks
- Cyclic fatigue: EdgeEvolve > PTG (single·double curve, p<0.05)
- Double curve < single curve (양 시스템, p<0.05) — double curvature stress 가중
- Flexibility (bending): EdgeEvolve > PTG (p<0.05)
- Surface Ra: EdgeEvolve < PTG (p<0.05, smoother)
- Ni/Ti 함량: 동등 (p>0.05)

## 5. Limitations and Future Work
- Operator·canal geometry 단일
- 임상 fracture rate 미증명
- Other EdgeEndo series 미포함

## 6. Related Work
- [[endodontics/shaping/ozyurek-2017-protaper-cyclic-fatigue-sterilization]] — PTU/PTN/PTG within-brand 비교
- [[endodontics/shaping/almohareb-2023-cyclic-fatigue-niti-autoclave]] — EdgeTaper Platinum / PTG / TN autoclave
- [[endodontics/shaping/kim-2021-protaper-waveone-trunatomy-canal-transportation]] — PTG transportation 측면

## 7. Glossary
- EdgeEvolve: EdgeEndo의 heat-treated NiTi 시스템
- Ra: arithmetic mean surface roughness (AFM)
- NCF: number of cycles to failure

File: sources/khaohoen-2023-biomaterials-dental-implants-bone-density-narrative-review.md
---
title: "Biomaterials and Clinical Application of Dental Implants in Relation to Bone Density—A Narrative Review"
authors: Khaohoen A, Sornsuwan T, Chaijareenont P, Poovarodom P, Rungsiyakull C, Rungsiyakull P
year: 2023
doi: 10.3390/jcm12216924
category: implants
source_collection: pubmed-text
full_text: true
pmid: "37959389"
pmcid: "PMC10649288"
source_url: https://pmc.ncbi.nlm.nih.gov/articles/PMC10649288/
text_path: /Users/oracleneo/llm-wiki/papers/khaohoen-2023-biomaterials-dental-implants-bone-density-narrative-review.txt
text_filename: khaohoen-2023-biomaterials-dental-implants-bone-density-narrative-review.txt
---

## Why Ingested

[[wiki/implants/versah-protocols/rittipakorn-2025-clockwise-osseodensification-primary-stability-cadaveric]]의 clockwise-OD cadaveric 실험은 저밀도골에서 초기 안정성을 끌어올리는 osseodensification(OD)을 평가하지만, 그 임상적 필요성을 떠받치는 "왜 저밀도골이 문제인가"의 기초 — D1–D4 골질 분류, 골밀도가 BIC/stress distribution/ISQ에 미치는 영향, 그리고 implant 재료·macro-design 선택 원칙 — 을 위키가 충분히 담고 있지 않았다. 본 narrative review (Khaohoen 2023, 119편 종합)는 D3–D4 soft bone에서 OD 같은 primary-stability 술식이 왜 필요한지를 biomaterial·implant-design·surgical-technique 관점에서 통합 설명해, OD 페이지에 골밀도 맥락(context)을 제공한다.

## Three-line Summary

Narrative review (119 articles) concluding that in low-density (D3–D4) bone, implant material (Ti remains gold standard;

zirconia/PEEK as alternatives), macro/microgeometry (conical, wider, longer, reverse-buttress self-tapping, small pitch, deep thread), and surgical technique (osseodensification/under-drilling) jointly determine primary stability and success.

(incomplete)

## 세줄요약

내러티브 리뷰 (119편)로, 저밀도골(D3–D4)에서는 임플란트 재료(티타늄이 여전히 표준, 지르코니아·PEEK는 대안), 매크로·마이크로 형태(원추형·넓은 직경·긴 길이·역버트레스 self-tapping·좁은 pitch·깊은 thread), 수술 술식(골밀도화·under-drilling)이 함께 초기 안정성과 성공률을 좌우한다고 결론.

(incomplete)

(incomplete)

## 1. Document Information

- **Title**: Biomaterials and Clinical Application of Dental Implants in Relation to Bone Density—A Narrative Review
- **Authors**: Khaohoen A, Sornsuwan T, Chaijareenont P, Poovarodom P, Rungsiyakull C, Rungsiyakull P
- **Journal**: Journal of Clinical Medicine (J Clin Med) 2023;12:6924
- **DOI**: 10.3390/jcm12216924 · **PMID**: 37959389 · **PMCID**: PMC10649288
- **Type**: Narrative review (PICO-framed literature synthesis; 119 included articles, search up to 2023, 10-year window)

## 2. Key Contributions

- Synthesizes how **implant material, implant design, and surgical technique** interact with **bone density** from biomechanical and biological standpoints, to guide implant selection per bone state.
- Frames bone quality with **Misch's D1–D4 classification** and Hounsfield-unit ranges; collapses to high (D1–D2) vs low (D3–D4) for analysis.
- Provides a consolidated **low-density-bone optimization guideline**: conical macrogeometry, larger diameter, longer length, reverse-buttress self-tapping threads, small pitch, deep thread depth.
- Compares **titanium (gold standard), zirconia (esthetic/metal-free alternative), and PEEK (low-modulus, anti-stress-shielding alternative)** on mechanical and biological properties.
- Reviews clinical survival data stratified by bone density (D-I ~97.6% → D-IV ~88.8%) and confirms low bone quality consistently yields higher marginal bone loss (MBL).

## 3. Methodology and Architecture

- **PICO question**: How do implant material, design, and surgical technique affect bone density in biomechanical and biological aspects?
- **P** edentulous area treated with implant surgery; **I** implant materials (titanium, zirconia, other); **C** bone densities D1 (hard) / D2–D3 (medium) / D4 (soft); **O** stress concentration, BIC, push-in/removal torque, fracture resistance, low-temperature degradation (LTD), MBL, success/survival rates; **S** RCT/non-RCT, case reports, animal, in vitro, FEA, reviews.
- Electronic search of PubMed/Medline, Scopus, Embase + gray literature, up to 2023, 10-year limit, English. 529 articles found → **119 included** after deduplication/filtering; **7 studies** carried bone-density clinical data. Reference management with EndNote v9; data tabulated in Excel by study design, bone type/density, material type, and outcomes.

## 4. Key Results and Benchmarks

- **Bone density & biomechanics**: D4 bone shows the highest stress (concentrated at the cervical/crestal implant socket); lower density and thinner cortical bone increase bone strain and lower implant stability, raising failure risk. Stress shielding arises from elastic-modulus mismatch between implant and bone.
- **Stability assessment**: insertion torque (IT) 30–50 Ncm acceptable; RFA → ISQ, with ISQ below ~70–75 flagged as higher failure risk; removal torque (destructive, non-clinical). Good osseointegration ~60% BIC (Albrektsson).
- **Materials (Table 5 functional properties)**: cpTi(IV) E≈104 GPa; Ti-6Al-4V ≈110 GPa (strongest Ti); Ti-Zr (Roxolid) ≈96 GPa, tensile ~953 MPa; 3Y-zirconia E≈210 GPa, flexural 900–1200 MPa; ATZ E≈220 GPa, 1800–2400 MPa; PEEK E≈3–4 GPa (bone-like), CFR-PEEK ≈18 GPa, GFR-PEEK ≈12 GPa. Titanium remains the gold standard; PEEK lowers stress shielding but has inferior osseointegration (lower BIC, less osteoblast differentiation).
- **Low-density-bone geometry (Table 6)**: conical shape, wider diameter (≥4 mm), longer length (9–11 mm), reverse-buttress/self-tapping threads, pitch lower than standard, thread depth higher than standard. Immediate placement: conical, ≥4 mm diameter, ≥11 mm, self-tapping. Hybrid (apical conical + crestal cylindrical) gives highest primary stability. Zirconia: diameter >3.25 mm advised to accommodate deep thread; sharp/deep-thread small-diameter zirconia not advisable (stress concentration).
- **Surgical technique for soft bone (D3–D4)**: undersized drilling, **osseodensification**, osteotome, piezoelectric (speeds healing but no primary-stability gain), magnetodynamic (higher IT/ISQ/RT vs conventional). OD/under-preparation/expander improved primary stability vs conventional drilling (lower ISQ).
- **Clinical survival**: zirconia 1-piece ~95% survival, 2-piece ~94% (2-piece not recommended due to limited data); narrow-diameter Ti-Zr ~>95% survival, MBL <1 mm. Survival by density: D-I 97.6%, D-II 96.2%, D-III 96.5%, D-IV 88.8%; treated (rough) surfaces survive better than machined in low-density bone (97.1%). Across the 7 included bone-density studies (2012–2022), low bone quality consistently showed higher MBL (e.g., Held 2013 D-IV ~1.46 mm vs ~0.2–0.7 mm in denser bone).

## 5. Limitations and Future Work

- Narrative (non-systematic) synthesis — no quantitative pooling, susceptible to selection bias; only 7 studies with explicit Misch bone-density data, mostly short follow-up (3–12 months).
- Sparse clinical evidence for zirconia and PEEK in defined low-density bone (only one zirconia study, n=18); PEEK data largely in-vitro/short-term; two-piece zirconia lacks long-term data.
- Authors call for further study to identify the optimal implant material for each bone state in clinical settings.

## 6. Related Work

- Misch bone classification (D1–D4); Albrektsson osseointegration/BIC and surface-roughness categories; Frost's mechanostat (microstrain windows); consensus MBL criteria (<1.5 mm first year, 0.2 mm/year thereafter).
- Reinforces the bone-density rationale behind primary-stability surgical techniques such as osseodensification: [[wiki/implants/versah-protocols/rittipakorn-2025-clockwise-osseodensification-primary-stability-cadaveric]].

## 7. Glossary

- **D1–D4**: Misch bone-quality classes from dense cortical (D1) to fine trabecular (D4).
- **BIC**: bone–implant contact (%); ~60% indicates good integration.
- **ISQ / RFA**: implant stability quotient from resonance frequency analysis; below ~70–75 = higher failure risk.
- **IT / RTQ**: insertion torque (30–50 Ncm acceptable) / removal torque (destructive).
- **Stress shielding**: under-loading of bone from implant–bone modulus mismatch → peri-implant bone loss.
- **OD (osseodensification)**: drilling technique that compacts/preserves bone to raise torque and primary stability in low-density bone.
- **LTD**: low-temperature degradation (zirconia aging, tetragonal→monoclinic).
- **PEEK**: polyetheretherketone, low-modulus polymer implant alternative.

File: sources/kheirkhah-2021-universal-adhesive-silane-porcelain-repair-bond.md
---
title: "Effect of Different Surface Treatment on the Repair Bond Strength of Feldspathic Porcelain"
authors: Valian, Azam / Salehi, Elham Moravej / Mahmoudzadeh, Mehrangar / Kheirkhah Dabagh, Neda
year: 2021
doi: 10.17219/dmp/130101
category: [resin-bonding]
pdf_path: /Users/oracleneo/llm-wiki/papers/kheirkhah-2021-universal-adhesive-silane-porcelain-repair-bond.pdf
pdf_filename: kheirkhah-2021-universal-adhesive-silane-porcelain-repair-bond.pdf
source_collection: external
---

## Why Ingested

유니버설 접착제가 실란을 포함하고 있어도 별도의 실란 적용이 장석계 도재 수리 접착강도를 향상시키는지 검증한 논문으로, [[resin-bonding/dimitriadi-2019-silane-reactivity-lithium-disilicate-bond-strength]]의 실란 화학적 반응성 분석을 임상적 수리 시나리오에서 실용적으로 확장한다. 유니버설 접착제 사용 시 별도 실란 적용 여부에 대한 임상 의사결정에 직접 기여한다.

## Three-line Summary


In vitro (n=70 feldspathic porcelain disks, 7 groups, shear bond strength after thermocycling): Separate silane application after HF etching significantly increased repair bond strength for Single Bond Universal and All Bond Universal, but not for FuturaBond;

FuturaBond with or without silane showed comparable strength.

(incomplete)

## 세줄요약


In vitro (n=70, 7그룹, SBS, 5,000 열순환): Single Bond와 All Bond 유니버설 접착제 사용 시 별도 실란 추가로 접착강도 유의하게 향상;

FuturaBond는 실란 추가 효과 없음.

(incomplete)

## 1. Document Information

- **Title**: Effect of Different Surface Treatment on the Repair Bond Strength of Feldspathic Porcelain
- **Authors**: Valian A, Salehi EM, Mahmoudzadeh M, Kheirkhah Dabagh N
- **Year**: 2021
- **Journal**: Dental and Medical Problems 2021;58(1):107–113
- **DOI**: 10.17219/dmp/130101
- **Study type**: in-vitro
- **Category**: resin-bonding
- **Institution**: Shahid Beheshti University of Medical Sciences, Tehran, Iran; Isfahan University of Medical Sciences, Iran

## 2. Key Contributions

- Demonstrated that separate silane application enhances repair bond strength even when using silane-containing universal adhesives (for Single Bond Universal and All Bond Universal)
- FuturaBond Universal showed no significant benefit from additional separate silane (silane in FuturaBond may be more effectively incorporated)
- Challenges the assumption that silane-containing universal adhesives eliminate the need for separate silane priming in ceramic repair
- All groups received HF etching (9.5%), ensuring mechanical pretreatment as baseline
- Mixed failure mode was predominant across all groups

## 3. Methodology and Architecture

**Design**: Experimental in vitro study.

**Material**: 70 feldspathic porcelain disks (Ceramco 3, Dentsply), 6 mm × 2 mm, polished with SiC disks (400, 600 grit). All specimens etched with 9.5% HF (Porcelain Etchant, Bisco) for 2 min.

**Groups (n=10 each)**:
- **C (Control)**: HF + Bis-Silane (Bisco) + Porcelain Bond (Bisco)
- **HSB**: HF + Single Bond Universal (3M ESPE) [silane-containing adhesive without separate silane]
- **HSSB**: HF + Bis-Silane + Single Bond Universal
- **HAB**: HF + All Bond Universal (Bisco) [silane-containing adhesive without separate silane]
- **HSAB**: HF + Bis-Silane + All Bond Universal
- **HFB**: HF + FuturaBond Universal (Voco) [silane-containing adhesive without separate silane]
- **HSFB**: HF + Bis-Silane + FuturaBond Universal

**Composite**: Filtek Z250 (3M ESPE) in Tygon tubes (3 mm × 4 mm, 2 mm thick), light-cured 40 s.

**Aging**: Distilled water, 37°C, 24 h → 5,000 thermocycles (5–55°C, 30 s dwell, 10 s transfer).

**Testing**: Shear bond strength (SBS) in universal testing machine (ZwickRoell Z050), 1 mm/min crosshead speed.

**Failure mode**: Stereomicroscope (×20); SEM for representative specimens.

**Statistics**: One-way ANOVA, Tukey's post-hoc test (IBM SPSS v. 21.0).

## 4. Key Results and Benchmarks

- Significant overall difference between groups (p < 0.0001)
- **HSSB > HSB** (p < 0.001): Separate silane + Single Bond > Single Bond alone
- **HSAB > HAB** (p < 0.001): Separate silane + All Bond > All Bond alone
- **HSFB vs HFB**: No significant difference — FuturaBond's silane incorporation appears sufficient
- Mixed failure mode predominant in all groups
- FuturaBond groups (HFB, HSFB) showed comparable results regardless of silane

**Clinical implication**: For most universal adhesives (Single Bond Universal, All Bond Universal), a separate silane step after HF etching remains beneficial and should not be skipped, even though these adhesives contain silane.

## 5. Limitations and Future Work

- Short-term aging only (5,000 thermocycles; clinical simulation limited)
- Shear bond strength (SBS) geometry less standardized than μTBS for ceramic substrates
- Single feldspathic ceramic material tested (Ceramco 3)
- Results limited to repair scenario (aged, polished ceramic surface); may differ from new ceramic bonding
- Product-specific findings may not generalize to other universal adhesive brands

## 6. Related Work

- [[resin-bonding/dimitriadi-2019-silane-reactivity-lithium-disilicate-bond-strength]] — NMR analysis of silane chemistry in universal primers/adhesives; explains why incorporated silane may be less reactive
- [[resin-bonding/venturini-2015-hf-acid-concentration-feldspathic-ceramic-bond]] — HF concentration and durability for feldspathic ceramic bond
- [[resin-bonding/hardan-2021-universal-adhesive-dentin-bond-sr-ma]] — SR+MA of universal adhesive performance context

## 7. Glossary

- **Universal adhesive (유니버설 접착제)**: 실란 포함 범용 접착 시스템; 지르코니아·세라믹·금속·수복물 전 기질에 적용 가능
- **Bis-Silane (비스-실란)**: 2-병 실란 커플링제 (Part A+B 혼합 활성화); 도자 표면 화학결합 형성
- **SBS (Shear Bond Strength, 전단접착강도)**: 전단력 적용하는 접착강도 측정법
- **HF etching (불화수소산 에칭)**: 도자 표면의 유리상 선택적 용해; 미세기계적 유지력 제공
- **Mixed failure (혼합파괴)**: 접착면(adhesive)과 재료 내부(cohesive) 동시 파괴; 최적 접착력 지표
- **FuturaBond (Voco)**: 실란 포함 유니버설 접착제; 단독 적용 시 효율적 실란 통합으로 별도 실란 불필요 가능
- **Thermocycling (열순환)**: 접착 내구성 시험 표준; 5°C/55°C 온도 반복 노출

File: sources/khurshid-2025-screw-vs-cement-crown-complications.md
---
title: "Assessment of Prosthodontic Complications in Screw-Retained vs Cement-Retained Implant Crowns"
authors: Khurshid Z, Zafar MS, Najeeb S, Sefat F, Zohaib S
year: 2025
doi: 10.4103/jpbs.jpbs_1359_25
journal: Journal of Pharmaceutical and Bioallied Sciences 17:S3316
category: [prosthetic-materials]
pdf_path: /Users/oracleneo/llm-wiki/papers/khurshid-2025-screw-vs-cement-crown-complications.pdf
pdf_filename: khurshid-2025-screw-vs-cement-crown-complications.pdf
source_collection: external
---

## Three-line Summary

Prospective study (100 patients, 12 months) comparing screw-retained vs

cement-retained single implant crowns; screw loosening higher in screw-retained

(18% vs 4%), marginal gap and cement washout higher in cement-retained.

## 세줄요약

Prospective study (100 patients, 12 months) comparing screw-retained vs

cement-retained single implant crowns; screw loosening higher in screw-retained

(18% vs 4%), marginal gap and cement washout higher in cement-retained.

## 1. Document Information
- **Type**: Prospective clinical study
- **Journal**: Journal of Pharmaceutical and Bioallied Sciences 17:S3316 (2025)
- **DOI**: 10.4103/jpbs.jpbs_1359_25
- **Patients**: 100 (50 screw-retained, 50 cement-retained)
- **Follow-up**: 12 months

## 2. Key Contributions
- Direct head-to-head comparison of complication rates at 12 months
- Quantifies specific complication types with significance testing
- Supports differentiated decision-making based on complication risk profile

## 3. Methodology and Architecture
- **Design**: Prospective parallel-group study
- **n**: 100 patients; 50 SR (screw-retained), 50 CR (cement-retained) single implant crowns
- **Inclusion**: Single-tooth implant restoration, posterior region
- **Follow-up**: 12 months
- **Outcomes**: Screw loosening, marginal gap, cement washout, peri-implantitis, crown fracture

## 4. Key Results and Benchmarks

| Complication | Screw-Retained | Cement-Retained | p-value |
|---|---|---|---|
| Screw loosening | 18% | 4% | 0.032 |
| Marginal gap | 8% | 20% | <0.05 |
| Cement washout | 2% | 14% | <0.05 |
| Peri-implantitis | 4% | 10% | 0.146 (NS) |
| Crown fracture | NS | NS | NS |

- Screw-retained: higher mechanical complications (screw loosening)
- Cement-retained: higher biological/marginal complications (cement washout, marginal gap)
- Peri-implantitis trend favored screw-retained but did not reach significance at 12 months

## 5. Limitations and Future Work
- Short follow-up (12 months) — longer data needed for peri-implantitis significance
- Single center, not blinded
- No stratification by operator experience or implant system

## 6. Related Work
- Hamed 2020 (SR): same directional finding — cement = biological; screw = mechanical
- Tomar 2025 (SR+MA): screw superior at 6 months MBL; long-term comparable

## 7. Glossary
- **Screw-retained (SR)**: Crown retained by access screw; retrievable; no cement
- **Cement-retained (CR)**: Crown cemented onto abutment; less retrievable; risk of cement excess
- **Marginal gap**: Space between crown margin and implant abutment interface
- **Cement washout**: Dissolution or displacement of cement from under the crown

File: sources/kim-2015-cleaning-saliva-zirconia-resin-bonding.md
---
title: "Efficacy of various cleaning solutions on saliva-contaminated zirconia for improved resin bonding"
authors: Da-Hye Kim, Jun-Sik Son, Seong-Hwa Jeong, Young-Kyung Kim, Kyo-Han Kim, Tae-Yub Kwon
year: 2015
doi: 10.4047/jap.2015.7.2.85
category: [dental-materials/zirconia]
pdf_path: /Users/oracleneo/llm-wiki/papers/kim-2015-cleaning-saliva-zirconia-resin-bonding.pdf
pdf_filename: kim-2015-cleaning-saliva-zirconia-resin-bonding.pdf
source_collection: external
---

## Three-line Summary

J Adv Prosthodont 2015;7:85-92: 7 cleaning methods for saliva-contaminated zirconia — Ivoclean + air abrasion highest SBS

water alone insufficient

methanol and phosphoric acid intermediate.

## 세줄요약

J Adv Prosthodont 2015;7:85-92: 7 cleaning methods for saliva-contaminated zirconia — Ivoclean + air abrasion highest SBS

water alone insufficient

methanol and phosphoric acid intermediate.

## 1. Document Information
Journal: J Adv Prosthodont 2015;7:85-92
DOI: 10.4047/jap.2015.7.2.85
Authors: Kim DH et al., Kyungpook National University

## 2. Key Results
- 7 cleaning methods tested: no cleaning, water, methanol, 35% phosphoric acid, Ivoclean, air abrasion, air abrasion + Ivoclean
- Air abrasion alone or combined with Ivoclean: highest bond strength
- Ivoclean alone: significantly better than water, methanol, or phosphoric acid
- Water alone: minimal improvement over uncontaminated control

File: sources/kim-2020-sa-implant-acid-etched-alumina-long-term.md
---
title: "Long-term Evaluation of the Prognosis of Implants with Acid-Etched Surfaces Sandblasted with Alumina: A Retrospective Clinical Study"
authors: Kim MJ, Yun PY, Chang NH, Kim YK
year: 2020
doi: 10.1186/s40902-020-00255-6
journal: Maxillofacial Plastic and Reconstructive Surgery 42:10
category: [implants/surface]
pdf_path: /Users/oracleneo/llm-wiki/papers/kim-2020-sa-implant-acid-etched-alumina-long-term.pdf
pdf_filename: kim-2020-sa-implant-acid-etched-alumina-long-term.pdf
source_collection: external
---

## Three-line Summary

Retrospective study (96 Osstem SA implants, 45 patients, ≥8yr follow-up): 94.8% survival

early complications + MBL >1mm within 1yr both significant failure predictors

ISQ measured at placement and loading.

## 세줄요약

Retrospective study (96 Osstem SA 임플란트, 45 patients, ≥8yr follow-up): 94.8% survival

early complications + MBL >1mm within 1yr both 유의미한 failure predictors

ISQ measured at placement and loading.

## 1. Document Information
- Journal: Maxillofacial Plastic and Reconstructive Surgery 42:10 (2020)
- DOI: 10.1186/s40902-020-00255-6
- Design: Retrospective clinical study; 2008–2010 placement; long-term follow-up

## 2. Key Results
- Implants: 96 (TS III SA, SS II SA, SS III SA, U III SA — Osstem), Patients: 45
- Survival rate: **94.8%** (5 implants removed)
- Total complications: 14 (6 early, 8 delayed)
- All 5 failures occurred among early complications
- ISQ measured at placement and at loading

## 3. Failure Predictors (significant)
- Occurrence of complications (p<0.05)
- MBL >1mm within 1 year after prosthetic completion (p<0.05)
- Both factors independently predictive of long-term failure

## 4. SA Surface
- SLA: sandblasted alumina + acid etching → moderately rough surface (Ra ~2–4μm)
- Standard hydrophilic surface (not super-hydrophilic like CA)

## 5. Limitations
- Retrospective; small sample (96 implants, 45 patients)
- Multiple implant subtypes combined
- No control group or surface comparison

File: sources/kim-2021-plasma-zirconia-crown-titanium-abutment-retention.md
---
title: "Influence of Non-Thermal Atmospheric Pressure Plasma Treatment on Retentive Strength between Zirconia Crown and Titanium Implant Abutment"
authors: Kim DS, Ahn JJ, Kim GC, Jeong CM, Huh JB, Lee SH
year: 2021
doi: 10.3390/ma14092352
category: [implants, implants/surface/plasma]
pdf_path: /Users/oracleneo/llm-wiki/papers/kim-2021-plasma-zirconia-crown-titanium-abutment-retention.pdf
pdf_filename: kim-2021-plasma-zirconia-crown-titanium-abutment-retention.pdf
source_collection: external
---

## Why Ingested

플라즈마 배치(2026-05-31)에서 골유착·항균이 아닌 **보철 시멘트 유지력** 축. 비열 플라즈마가 지르코니아 크라운–티타늄 지대주 유지력을 높이는지, 그리고 그 효과가 열순환(aging)·프라이머 병용에서 어떻게 달라지는지 검증. [[wiki/implants/surface/plasma/wagner-2022-cold-atmospheric-plasma-implant-materials]]의 지르코니아 젖음성 결과와 연결.

## Three-line Summary

In vitro study of 120 zirconia-crown/titanium-abutment assemblies cemented with self-adhesive resin cement (G-CEM LinkAce), testing non-thermal atmospheric pressure plasma (NTP) alone and in combination with silane or primer, with and without 5,000-cycle thermocycling.

NTP significantly raised zirconia surface free energy and increased retentive strength vs control without thermocycling (p<0.05), but this benefit disappeared after 5,000 thermal cycles; moreover, NTP combined with silane/primer produced significantly lower retention than silane/primer alone after aging (p<0.05).

Clinically, NTP alone does not provide durable retention improvement for zirconia-crown cementation, and combining NTP with silane or primer may be detrimental after aging — plasma pretreatment should not replace established surface priming protocols.

## 세줄요약

자가접착 레진시멘트(G-CEM LinkAce)를 이용한 지르코니아 크라운-티타늄 지대주 120쌍 in vitro 연구: 비열 대기압 플라즈마(NTP) 단독 및 실란/프라이머 병용, 열순환(5,000회) 조건 포함.

NTP는 열순환 전 지르코니아 표면자유에너지와 유지력을 대조군 대비 유의하게 향상시켰으나(p<0.05), 5,000회 열순환 후에는 그 차이가 소실; NTP+실란/프라이머 병용은 열순환 후 실란/프라이머 단독보다 유지력이 유의하게 낮았다(p<0.05).

NTP 단독으로는 시효 후 지속적인 유지력 향상이 없고, 실란/프라이머와 병용 시 오히려 유지력이 감소할 수 있으므로, 기존 표면 처리 프로토콜을 대체하지 말아야 한다.

## 1. Document Information

- Journal: Materials 2021, 14(9):2352
- DOI: 10.3390/ma14092352
- Study type: in vitro (prosthetic bonding/retention), with thermocycling aging

## 2. Key Contributions

- Extends plasma application to prosthetic cement retention on zirconia.
- Critically tests aging (thermocycling) and primer/silane interaction — revealing conditional/negative effects.

## 3. Methodology and Architecture

- Surface free energy (SFE) by Owens–Wendt on 24 zirconia blocks.
- Retentive strength (RS) on 120 zirconia-crown/Ti-abutment assemblies (G-CEM LinkAce self-adhesive cement).
- Groups: Control, NTP, Si (silane), NTP+Si, Pr (Z-Prime Plus), NTP+Pr. Half thermocycled 5000× at 5–55 °C.
- ANOVA + Tukey HSD; independent t-test for thermocycling (p<0.05).

## 4. Key Results and Benchmarks

- SFE: NTP group significantly higher than Control (p<0.05).
- RS, non-thermocycling: NTP significantly higher than Control (p<0.05).
- RS, thermocycling: no significant difference between Control and NTP (p>0.05) — benefit lost after aging.
- Non-thermocycling: NTP+Si and NTP+Pr not different from Si or Pr alone.
- Thermocycling: NTP+Si and NTP+Pr significantly LOWER than Si and Pr alone (p<0.05).

## 5. Limitations and Future Work

- In vitro; benefit of NTP alone does not survive thermocycling.
- NTP combined with primer/silane appears detrimental after aging — clinical caution.

## 6. Related Work

- [[wiki/implants/surface/plasma/wagner-2022-cold-atmospheric-plasma-implant-materials]] — CAP ↑ zirconia surface/cell response.
- [[wiki/implants/surface/plasma/lee-2022-plasma-contaminated-zirconia-gingivalis-osteoblast]] — plasma on zirconia (decontamination/osteoblast).

## 7. Glossary

- NTP = non-thermal atmospheric pressure plasma. SFE = surface free energy (표면자유에너지).
- RS = retentive strength (유지력); thermocycling = 열순환(시효열화).
