Repository: ezinternet/dentopedia

File: wiki/bone-regeneration/fujioka-kobayashi-2022-synthetic-biomaterials-dbbm-augmentation.md
---
title: "Addition of Synthetic Biomaterials to Deproteinized Bovine Bone Mineral (DBBM) for Bone Augmentation — A Preclinical In Vivo Study"
authors: Fujioka-Kobayashi M, Katagiri H, Lang NP, Imber JC, Schaller B, Saulacic N
year: 2022
date: 2022-09-10
doi: 10.3390/ijms231810516
source: fujioka-kobayashi-2022-synthetic-biomaterials-dbbm-augmentation.md
category: [bone-regeneration]
confidence: animal
pdf_path: /Users/oracleneo/llm-wiki/papers/fujioka-kobayashi-2022-synthetic-biomaterials-dbbm-augmentation.pdf
pdf_filename: fujioka-kobayashi-2022-synthetic-biomaterials-dbbm-augmentation.pdf
source_collection: external
tags: [DBBM, alpha-TCP, biphasic-calcium-phosphate, BCP, bone-augmentation, hybrid-graft, animal-study]
relations:
  - type: extends
    target: fischer-2022-bone-envelope-arp-dbbm-sr-ma
---

## Three-line Summary

Rat calvarial critical-size defect study (n=30 defects, 5 groups: empty control, DBBM alone, and three α-TCP/BBCP + DBBM 1:1 hybrids) assessed by micro-CT and histomorphometry at 4 weeks.

DBBM alone showed paradoxically less new bone than the empty defect control (p=0.025), while all three synthetic additive combinations (α-TCP, BBCP 3%HA, BBCP 6%HA) rescued new bone formation to empty-defect levels without sacrificing volume maintenance.

Hybrid grafting — DBBM providing long-term volume + resorbable synthetic providing early osteoconductive scaffold — may better balance the resorption/bone-formation trade-off than DBBM alone; HA coating degree (3% vs 6%) had no significant effect at 4 weeks.

## 세줄요약

쥐 두개골 임계결손(5군, n=30, 4주): 빈 결손 대조군·DBBM 단독·α-TCP 또는 BBCP+DBBM 혼합 3종을 미세CT·조직형태계측으로 평가.

DBBM 단독이 역설적으로 빈 결손보다 신생골 유의하게 적음(p=0.025); α-TCP 또는 BBCP를 1:1 혼합하면 신생골이 빈 결손 수준으로 회복되며 체적도 유지.

DBBM(장기 체적 유지)+흡수성 합성재(조기 골전도 scaffold) 혼합 전략이 DBBM 단독보다 흡수-골형성 균형 면에서 유리; HA 코팅 비율(3% vs 6%) 차이는 4주 시점에서 무의미.

## Summary

Fujioka-Kobayashi et al. (2022) tested whether adding resorbable synthetic bone substitutes (α-TCP or biphasic calcium-phosphate, BBCP) to DBBM improves bone formation in rat critical-size calvarial defects. Thirty defects across 15 rats were randomized to five groups: empty (NC), DBBM alone, α-TCP+DBBM (1:1), BBCP 3%HA/97%α-TCP+DBBM (1:1), BBCP 6%HA/94%α-TCP+DBBM (1:1), with 4-week healing.

The most surprising finding was that **DBBM alone resulted in significantly less new bone than the empty defect** (p=0.0252). All three synthetic additive combinations rescued new bone formation to levels comparable with the empty defect control. Micro-CT confirmed that the synthetic components actively resorbed (decreased material density) without significant volume loss, while DBBM remained largely non-resorbed.

The degree of HA coating (3% vs 6%) on the BBCP did not significantly influence bone formation or resorption over the 4-week observation period. This study suggests that hybrid grafting — DBBM providing space maintenance + resorbable synthetic providing early osteoconductive scaffold — may better balance the resorption/bone-formation equation than DBBM alone.

## Key Contributions

- Documented the **paradoxical short-term suppression** of bone formation by DBBM alone vs empty defect in a rat calvarial model.
- Demonstrated that adding resorbable synthetics (α-TCP, BBCP) restores early new bone formation to natural healing levels.
- Showed synthetic components resorb (density decrease) while maintaining volume at 4 weeks — no premature collapse of the augmented area.
- HA coating degree (3% vs 6%) had minimal effect on outcomes at 4 weeks.

## Methodology

- Model: Rat calvarial critical-size defects (bilateral, 2/rat, n=15 rats = 30 defects)
- Groups (n=6 each): NC (empty), DBBM alone, α-TCP+DBBM (1:1), BBCP 3%HA+DBBM (1:1), BBCP 6%HA+DBBM (1:1)
- Healing: 4 weeks
- Assessments: micro-CT (MV/TV, mineral density, horizontal defect closure) + histomorphometry (new bone area, residual material area)
- 1 defect excluded (dura mater injury); 29 defects analyzed

## Results

| Group | New bone vs NC | Mineral density vs DBBM | Volume change |
|---|---|---|---|
| DBBM alone | Significantly less (p=0.0252) | Reference | No significant change |
| α-TCP + DBBM | Similar to NC | Higher (p=0.0319) | No significant change |
| BBCP 3%HA + DBBM | Similar to NC | Higher (p=0.0050) | No significant change |
| BBCP 6%HA + DBBM | Similar to NC | Higher (p=0.0191) | No significant change |

All material groups showed greater MV/TV than empty defect, confirming osteoconductive scaffold function. BBCP 3% vs 6% HA: no significant differences.

## Related Papers

- [[bone-regeneration/ridge-preservation/fischer-2022-bone-envelope-arp-dbbm-sr-ma]] — SR+MA showing DBBM's clinical limitations in ARP; this study provides mechanistic insight into why DBBM alone may underperform early
- [[bone-regeneration/chakar-2014-dbbm-bcp-platelet-lysate-rabbit]] — rabbit study showing BCP > DBBM for new bone formation; aligns with this study's finding that synthetics outperform DBBM alone
- [[bone-regeneration/darby-2024-resorbable-membrane-dbbm-gbr-dehiscence]] — dog study also showing DBBM's limited early bone formation in dehiscence defects; membrane did not help either

File: wiki/bone-regeneration/huang-2024-biomaterial-scaffolds-maxillofacial-bone-te.md
---
title: "Biomaterial scaffolds in maxillofacial bone tissue engineering: A review of recent advances"
authors: Huang X, Lou Y, Duan Y, Liu H, Tian J, Shen Y, Wei X
year: 2024
date: 2026-10-22
doi: 10.1016/j.bioactmat.2023.10.031
source: sources/huang-2024-biomaterial-scaffolds-maxillofacial-bone-te.md
category: bone-regeneration
evidence_level: narrative-review
source_collection: pubmed-pdf
full_text: true
pmid: 38024227
pmc: PMC10654452
license: CC BY-NC-ND 4.0
tags:
  - bone-tissue-engineering
  - scaffold
  - BMP-2
  - VEGF
  - stem-cells
  - collagen-scaffold
  - ossix-volumax
  - 3D-printing
  - GBR
  - vascularization
  - ridge-augmentation
  - alveolar-bone
  - maxillofacial
relations:
  - type: synthesizes
    target: smidt-2019-ossix-volumax-lateral-ridge-augmentation
  - type: context-for
    target: benic-2014-horizontal-bone-augmentation-guided-regeneration
---

## Three-line Summary

Narrative review (Bioactive Materials 33:129-156, 2024; CC BY-NC-ND) organizing maxillofacial bone tissue engineering (BTE) scaffolds along two axes: **physical design** (pore geometry 200–500 µm optimal, interconnectivity, mechanical match) and **biological functionalization** (BMP-2, VEGF, BMSCs/ADSCs, surface bioceramics).

Tables 1–3 compile clinical trial evidence for alveolar bone, jawbone, and periapical defects — Ossix Volumax appears in Table 1 as a ridge augmentation scaffold achieving volume increase.

The review identifies **vascularization** (scaffolds fail at >1 cm defects without pre-vascularization) and **patient-specific 3D printing** (regulatory pathway immature) as the two principal unresolved challenges.

## 세줄요약

서술적 리뷰 (Bioactive Materials 2024, CC BY-NC-ND) — 상악안면부 골 조직공학(Bone Tissue Engineering, BTE) 스캐폴드를 물리적 설계(기공 200–500 µm, 연결성, 역학)와 생물학적 기능화(골형성 단백질-2 (Bone Morphogenetic Protein-2, BMP-2), 혈관내피성장인자 (Vascular Endothelial Growth Factor, VEGF), 줄기세포)로 체계화.

Table 1–3: 치조·악골·치근단 임상시험 증거 지도 — Ossix Volumax를 포함한 상용 콜라겐 스캐폴드 비교 수록.

핵심 미해결 과제: 대형 결손의 혈관화 + 환자 맞춤 3D 프린팅 제조 규제 경로.

## Study Design

| Field | Detail |
|---|---|
| Type | Narrative review |
| Journal | Bioactive Materials 33:129-156, 2024 |
| PMID | 38024227 |
| License | CC BY-NC-ND 4.0 |
| Institution | Shanghai Jiao Tong University School of Medicine |
| Scope | Maxillofacial: alveolar, jaw, periapical |

## Scaffold Design Framework

### Physical Axes

| Parameter | Range/Guideline | Why It Matters |
|---|---|---|
| Pore size | 200–500 µm | Cell infiltration; vascularization |
| Porosity | >50% | Nutrient exchange |
| Mechanical match | Cancellous ~0.02–0.5 GPa; Cortical 7–30 GPa | Stress shielding / collapse prevention |
| Architecture | Gradient > random for large defects | Mimics cortical-cancellous transition |

### Biological Axes

| Factor/Cell | Key Role | Delivery / Source |
|---|---|---|
| BMP-2 | Osteoinduction | Collagen sponge, 3D-printed scaffold |
| VEGF | Vascularization | Sequential release with BMP-2 |
| BMSCs | Osteoblast progenitors | Iliac crest (gold standard) |
| ADSCs | Comparable osteogenic potential | Liposuction aspirate |
| PDL stem cells | Alveolar-specific progenitors | Extracted tooth root |

## Alveolar Bone Clinical Evidence (Table 1, selected)

| Scaffold | Defect | Outcome | Evidence level |
|---|---|---|---|
| Ossix Volumax (collagen) | Ridge augmentation | Volume increase | Case series |
| rhBMP-2/ACS | Alveolar socket | Superior bone fill vs. autograft | RCT |
| DBBM + collagen membrane | Socket preservation | Less ridge resorption | RCT |
| HA/TCP composite | Ridge augmentation | Comparable to autograft | RCT |

## Two Unresolved Challenges

**1. Vascularization**: Above ~1 cm defect size, scaffold ossification fails without pre-vascularization. Current approaches (VEGF co-delivery, channeled architectures) insufficient for routine clinical translation.

**2. Patient-specific 3D printing**: CT/CBCT-to-scaffold pipeline exists technically but regulatory pathway for patient-specific Class III implants remains immature in most jurisdictions.

## Limitations

- Narrative, not systematic — selection bias
- Heterogeneous outcomes across trials; no pooled analysis
- Many trials n < 20 patients
- Limited coverage of periodontal scaffold literature

## Relation to Wiki

- Ossix Volumax single case [[smidt-2019-ossix-volumax-lateral-ridge-augmentation]] — this review provides the scaffold classification context
- PDL stem cells as osteoprogenitors ([[../bone-biology/yuan-2018-wnt-pdl-extraction-socket-healing]]) — aligned with "PDL stem cells" row in Huang 2024 Table on stem cell types
- GBR evidence base: [[benic-2014-horizontal-bone-augmentation-guided-regeneration]], [[esposito-2009-horizontal-vertical-bone-augmentation-cochrane]]

File: wiki/bone-regeneration/lee-2015-dehydrothermal-crosslinked-collagen-membrane-dehiscence-rct.md
---
title: "Assessment of dehydrothermally cross-linked collagen membrane for guided bone regeneration around peri-implant dehiscence defects: a randomized single-blinded clinical trial"
authors: Jae-Hong Lee, Jung-Seok Lee, Won-Sun Baek, Hyun-Chang Lim, Jae-Kook Cha, Seong-Ho Choi, Ui-Won Jung
year: 2015
date: 2015-12-01
doi: 10.5051/jpis.2015.45.6.229
source: lee-2015-dehydrothermal-crosslinked-collagen-membrane-dehiscence-rct.md
category: [bone-regeneration]
confidence: rct
pdf_path: /Users/oracleneo/llm-wiki/papers/lee-2015-dehydrothermal-crosslinked-collagen-membrane-dehiscence-rct.pdf
pdf_filename: lee-2015-dehydrothermal-crosslinked-collagen-membrane-dehiscence-rct.pdf
source_collection: external
tags: [collagen-membrane, cross-linking, dehiscence, gbr, peri-implant]
relations:
  - type: reinforces
    target: wessing-2018-gbr-collagen-membranes-particulate-graft-sr-ma
  - type: extends
    target: choi-2017-single-double-layer-collagen-membrane-arp
---

## Three-line Summary

Randomized single-blinded RCT (n=28 peri-implant buccal dehiscence sites) comparing dehydrothermally cross-linked (DCM) vs non-cross-linked (NCM) collagen membrane for GBR, with clinical, CBCT, VAS handling, and histologic assessment at 16 weeks.

Both DCM and NCM produced significant improvement in all clinical and CBCT parameters (defect width, buccal bone thickness, density) at 16 weeks with similar rates of membrane exposure (2 NCM, 3 DCM); only DCM showed partially resorbed membrane leaflets histologically, confirming its slower degradation kinetics.

DCM provided comparable safety and superior handling to NCM, with extended barrier function, supporting its use in peri-implant dehiscence GBR — though the sample size was too small to detect superiority in bone formation outcomes.

## 세줄요약

임플란트 협측 열개결손 GBR에서 열탈수가교막(Dehydrothermal Crosslinked Membrane, DCM) vs 비가교막(Non-Crosslinked Membrane, NCM) 비교 단일맹검 무작위대조시험(n=28), 16주 임상·CBCT·VAS·조직학 평가.

DCM·NCM 모두 모든 임상·CBCT 지표 유의하게 개선; 막 노출 DCM 3개·NCM 2개로 유사; 잔존막 조각(분해 지연)은 DCM에서만 관찰.

DCM은 동등한 안전성과 우수한 조작성으로 연장된 차단 기능 제공; n=28로 골형성 우월성 검출에는 부족 — 열개결손 GBR에서 가교막의 대안으로 지지.

## Summary
At buccal dehiscence defects exposed during implant placement, both a dehydrothermally cross-linked collagen membrane (DCM) and a non-cross-linked native collagen membrane (NCM) produced significant clinical and radiographic bone improvement over 16 weeks. The clinically relevant difference is degradation kinetics: only the DCM group showed partially resorbed membrane leaflets histologically, consistent with a longer effective barrier time — without the elevated exposure/complication signal sometimes attributed to chemically cross-linked membranes.

## Key Contributions
- Direct RCT of cross-linking effect at the peri-implant dehiscence indication specifically.
- Combined clinical (probe), radiographic (CBCT horizontal thickness + density at 1/2/3 mm), surgeon-rated handling (VAS), and histologic degradation outcomes.

## Methodology
- 28 patients, buccal dehiscence after implant placement, randomized DCM vs NCM.
- Baseline + 16-week probe measurements of defect width/height; CBCT thickness/density at 16 weeks.
- VAS handling score at baseline; histologic assessment of membrane remnants at re-entry.

## Results
- 5 sites (2 NCM, 3 DCM) had early membrane exposure; no severe complications either arm.
- Significant improvement in all clinical/radiographic parameters in both groups.
- Partially resorbed membrane leaflets only in DCM (slower resorption → extended barrier).
- DCM: comparable safety, favorable handling vs NCM.

## Related Papers
- [[bone-regeneration/wessing-2018-gbr-collagen-membranes-particulate-graft-sr-ma]] — SR+MA; cross-linked membranes ~30% higher exposure rate (this RCT did not reproduce that signal at n=28)
- [[bone-regeneration/ridge-preservation/choi-2017-single-double-layer-collagen-membrane-arp]] — collagen membrane configuration vs outcome
- [[bone-regeneration/ridge-preservation/troiano-2018-bone-graft-membrane-ridge-preservation]] — graft + membrane combination
- [[bone-regeneration/wessing-2016-noncrosslinked-collagen-membrane-dehisced-implant-rct]] — sibling RCT, non-cross-linked membrane at dehisced sites

File: wiki/bone-regeneration/suarez-lopez-del-amo-2022-efficacy-biologics-alveolar-ridge.md
---
title: "Efficacy of biologics for alveolar ridge preservation/reconstruction and implant site development: An American Academy of Periodontology best evidence systematic review"
authors: Suárez-López del Amo F, Monje A
year: 2022
date: 2022-04-04
doi: 10.1002/JPER.22-0069
source: suarez-lopez-del-amo-2022-efficacy-biologics-alveolar-ridge.md
category: [bone-regeneration]
confidence: consensus
pdf_path: /Users/oracleneo/llm-wiki/papers/suarez-lopez-del-amo-2022-efficacy-biologics-alveolar-ridge.pdf
pdf_filename: suarez-lopez-del-amo-2022-efficacy-biologics-alveolar-ridge.pdf
source_collection: external
tags: [biologics, alveolar-ridge-preservation, emd, rhpdgf, rhbmp2, aap-consensus, sinus-floor-augmentation]
relations:
  - type: extends
    target: avila-ortiz-2019-alveolar-ridge-preservation-interventions
---

## One-line Summary

AAP Best Evidence Consensus systematic review of 39 RCTs (qualitative only, heterogeneity precluded meta-analysis) concluding biologics (ABP, EMD, rhPDGF-BB, rhBMP-2) generally do not yield superior clinical/radiographic ARP/ARR/ARA/MSFA outcomes versus controls, but improve histomorphometric bone formation and wound healing.

## 한줄요약

39편 RCT의 AAP Best Evidence Consensus SR(이질성으로 정량분석 불가)로, biologics(ABP·EMD·rhPDGF-BB·rhBMP-2)는 ARP/ARR/ARA/상악동거상 임상·방사선 결과에서 대조군 대비 우월하지 않았으나, 골조직형태계측상 신생골 형성과 창상치유는 개선했다.

## Summary

This American Academy of Periodontology Best Evidence Consensus systematic review assesses four biologic classes (autologous blood-derived products, enamel matrix derivative, rhPDGF-BB, rhBMP-2) across alveolar ridge preservation/reconstruction and implant site development (ridge augmentation, sinus floor augmentation). The qualitative synthesis of 39 RCTs concludes that biologics deliver clinical and radiographic outcomes comparable to conventional protocols, but consistently improve histomorphometric (new bone) outcomes and accelerate wound healing, with no severe adverse events.

## Key Contributions

- Codifies the AAP consensus stance on biologics across ARP/ARR, ARA, and MSFA as distinct indications.
- Separates "no clinical/radiographic superiority" from "improved histomorphometry and healing."
- Establishes a safety baseline (no severe adverse events).

## Methodology

- AAP Best Evidence Consensus systematic review; MEDLINE/EMBASE/CENTRAL, Jan 2000–Nov 2021.
- RCTs, English, ≥10 sites/arm, follow-up ≥2 mo (ARP/ARR) or ≥4 mo (MSFA/ARA); Cochrane RoB1.
- 39 articles; qualitative synthesis only — high heterogeneity precluded meta-analysis.

## Results

- ARP/ARR: biologics ≈ conventional; vs unassisted/collagen-sponge, biologics attenuated atrophy; histomorphometry improved.
- ARA: no clinical/radiographic superiority; ABPs increased new bone and reduced early dehiscence.
- MSFA: no clinical/radiographic superiority; some earlier-stage bone formation.
- PROMs (4 trials): modest pain/swelling benefit. No severe adverse events.

## Related Papers

- [[bone-regeneration/avila-ortiz-2019-alveolar-ridge-preservation-interventions]] — anchor의 ARP 중재 효과 평가를 biologics(ABP·EMD·rhPDGF·rhBMP-2)·ARR·ARA·MSFA로 확장
