Repository: ezinternet/dentopedia

File: wiki/dental-materials/ceramic/almashaan-2023-lithium-disilicate-survival-sr.md
---
title: "Survival of Complete Coverage Tooth-Retained Fixed Lithium Disilicate Prostheses: A Systematic Review"
authors: Abdulmohsen AlMashaan, Abdullah Aldakheel
year: 2023
date: 2022-12-31
doi: 10.3390/medicina59010095
source: almashaan-2023-lithium-disilicate-survival-sr.md
category: [dental-materials/ceramic]
evidence_level: sr
pdf_path: /Users/oracleneo/llm-wiki/papers/almashaan-2023-lithium-disilicate-survival-sr.pdf
pdf_filename: almashaan-2023-lithium-disilicate-survival-sr.pdf
source_collection: external
tags: [lithium-disilicate, lds, emax, survival-rate, fixed-prosthesis, crown, fpd, pfm, comparison, ceramic]
---

## Three-line Summary

Systematic review (Medicina 2023; PubMed/MEDLINE, EMBASE, Google Scholar, ClinicalTrials.gov; January 2006–August 2022; prospective clinical studies; natural-tooth abutments) of survival and complication rates for complete-coverage fixed lithium disilicate (LDS) prostheses versus non-LDS (predominantly PFM).

LDS single crowns demonstrated ≥90% 5-year survival rates generally comparable to or exceeding PFM; long-span LDS FDPs (>3 units) showed significantly higher fracture risk than metal-ceramic alternatives.

LDS is preferred for esthetic single-unit restorations; PFM remains the reference standard for multi-unit bridges; main complications were chipping/fracture and marginal secondary caries.

## 세줄요약

체계적 문헌고찰(Medicina 2023; PubMed/EMBASE/Google Scholar/ClinicalTrials.gov; 2006–2022년; 전향적 임상연구; 자연치 지대치): 전부피개 고정성 리튬 디실리케이트(Lithium Disilicate, LDS) 보철물의 생존율·합병증을 PFM 등 비-LDS와 비교.

LDS 단관(Single Crown): 5년 생존율 ≥90%로 PFM과 동등 또는 우수; 장경간 LDS 고정성 치아보철물(Fixed Dental Prosthesis, FDP, >3단위): PFM 대비 파절 위험 유의하게 높음.

LDS는 심미성 필요한 단관 수복에 적합; 다단위 브릿지에서는 PFM이 여전히 기준; 주요 합병증: 파절·칩핑 및 변연 이차우식.

## Summary
Systematic review addressing survival and complication rates of complete-coverage fixed lithium disilicate (LDS) prostheses compared to non-LDS (predominantly PFM). Search: PubMed/MEDLINE, EMBASE, Google Scholar, ClinicalTrials.gov; January 2006–August 2022. Inclusion: prospective clinical studies; LDS fixed crowns and bridges; natural teeth as abutments.

LDS single crowns demonstrate favorable survival rates generally comparable to or exceeding PFM at 5-year follow-up. Long-span LDS FPDs show significantly higher fracture risk than metal-ceramic FPDs. PFM remains the reference standard for multi-unit prostheses; LDS preferred for esthetic single-unit restorations. No meta-analysis performed due to study heterogeneity.

## Key Contributions
- LDS single crowns: 5-year survival comparable to PFM (generally >90%)
- LDS FPDs >3 units: fracture risk significantly higher than metal-ceramic alternatives — not recommended for long-span
- LDS primary advantages: superior esthetics, metal-free; no galvanic sensitivity
- Main complications: chipping/fracture of LDS material; marginal secondary caries

## Methodology
- **Databases**: PubMed/MEDLINE, EMBASE, Google Scholar, ClinicalTrials.gov
- **Search period**: January 2006–August 2022
- **Inclusion**: Prospective clinical studies; complete-coverage LDS crowns/FPDs; natural teeth abutments; English
- **Outcomes**: Survival rate, fracture/chipping, secondary caries, debonding

## Results
- LDS single crowns: ≥90% 5-year survival (qualitative synthesis)
- LDS FPDs: higher fracture risk for >3-unit spans
- Debonding and secondary caries: comparable to PFM
- No meta-analysis; 14–16 studies included (qualitative)

## Related Papers
- [[dental-materials/zirconia/aswal-2023-cadcam-zirconia-lithium-disilicate-crowns-sr-ma]] — esthetic OR 16.88 in CAD/CAM SR+MA
- [[dental-materials/saravi-2021-cadcam-all-ceramic-fdp-clinical-sr-ma]] — all-ceramic FDP SR+MA including LDS
- [[dental-materials/zirconia/lolos-2025-zirconia-restorations-5year-retrospective]] — ZrO₂ comparator 5-year retrospective

File: wiki/dental-materials/ceramic/alqarawi-2022-intraoral-repair-fractured-ceramics-review.md
---
title: "Intraoral repair of fractured ceramics: a literature review"
authors: Alqarawi FK, Alhumaidan AA, Aldakhili A, Alfayez A, Abushowmi T, Alramadan A, Alzoubi F
year: 2022
date: 2022-11-08
doi: 10.12688/f1000research.126547.1
source: alqarawi-2022-intraoral-repair-fractured-ceramics-review.md
category: dental-materials
evidence_level: narrative-review
pdf_path: /Users/oracleneo/llm-wiki/papers/alqarawi-2022-intraoral-repair-fractured-ceramics-review.pdf
pdf_filename: alqarawi-2022-intraoral-repair-fractured-ceramics-review.pdf
source_collection: external
tags: [ceramic-repair, intraoral-repair, zirconia, HF-etching, silane, composite-resin, chipping]
---

## Three-line Summary

Narrative review (PubMed, January 2017–August 2022; 21 studies: 17 in vitro, 3 case reports, 1 prospective clinical study) of intraoral repair techniques for fractured ceramic fixed dental prostheses, covering feldspathic, leucite, lithium disilicate, and zirconia substrates.

For glass-containing ceramics (feldspathic, leucite, LDS), HF etching + silane + composite resin is the gold standard; for veneered zirconia with exposed core, a dual-substrate protocol is required — HF on veneering ceramic + silane + MDP adhesive on the zirconia core.

Monolithic zirconia requires sandblasting + MDP adhesive (no HF — no glass phase); intraoral repair avoids crown-removal risks and is a cost-effective option when bond strength is adequately achieved.

## 세줄요약

서술 고찰(PubMed, 2017–2022년; 21편: in vitro 17 + 증례 3 + 전향적 임상 1): 고정성 세라믹 보철물 파절 시 구강 내 수리 기법 — 장석계·류사이트·리튬 디실리케이트·지르코니아 기질별 프로토콜 종합.

유리 함유 세라믹(장석계·류사이트·LDS): HF 산부식 + 실란(Silane) + 복합레진이 표준; 베니어 지르코니아 코어 노출 시 이중 기질 프로토콜 — 베니어부 HF + 실란 + 지르코니아 코어에 MDP 접착제.

단일구조 지르코니아(Monolithic Zirconia): 유리상 없어 HF 무효 — 샌드블라스팅 + MDP 접착제; 구강 내 수리는 크라운 제거 위험 없이 최소침습적·경제적 — 결합강도(Bond Strength) 확보가 성공의 핵심.

## Summary

Alqarawi et al. (2022) reviewed 21 studies (17 in vitro, 3 case reports, 1 prospective clinical study) published 2017–2022 examining intraoral repair techniques for ceramic fractures in fixed dental prostheses. Ceramic chipping is the most frequent technical complication in fixed prosthodontics (12.7% at 3 years per prior SR). Intraoral repair avoids the risks and costs of crown removal and replacement. The review synthesizes surface conditioning and bonding protocols by ceramic type, identifying HF acid etching + silane + composite as the gold standard for glass-containing ceramics. For veneered zirconia specifically, when the fracture exposes the zirconia core, the core must be conditioned separately (sandblasting or MDP adhesive) while the remaining veneering ceramic receives HF + silane. Repair success depends primarily on achieving adequate bond strength between substrate and repair composite.

## Key Contributions

- Synthesizes repair protocols for all major ceramic types: feldspathic, leucite, lithium disilicate, zirconia (veneered and monolithic)
- **Veneered zirconia protocol**: HF etching of veneering ceramic + silane applied to exposed zirconia core + composite resin
- Surface conditioning hierarchy: HF + silane > universal adhesive alone; laser ± HF is an alternative for specific ceramics
- Identifies main failure mode: inadequate bond strength due to technique deviation or contamination
- Supports intraoral repair as temporary but effective; avoids abutment damage and excessive tooth reduction from crown removal

## Methodology

- Narrative review; PubMed search January 2017 – August 2022 (English only)
- Keywords: intraoral repair, ceramics, porcelain, porcelain fused to metal, efficacy
- 21 studies included: 17 in vitro, 3 case reports, 1 prospective clinical study
- No statistical analysis (narrative synthesis)

## Results by Ceramic Type

| Ceramic Type | Recommended Surface Treatment | Notes |
|---|---|---|
| Feldspathic / Leucite | HF + silane + conventional adhesive | HF + silane > HF + universal adhesive (SBS) |
| Lithium disilicate | HF + silane; grit blasting + rubber dam | MEP primer as alternative |
| Zirconia-reinforced lithium silicate | HF ± laser (Nd:YAG, Er:YAG) | Laser combinations may be superior |
| Veneered zirconia (core exposed) | HF on veneer + silane + MDP adhesive on zirconia core | Two-substrate protocol required |
| Monolithic zirconia | Sandblasting + MDP adhesive | No HF (no glass phase); silane alone insufficient |

## Key Protocol (Veneered Zirconia)

1. Airborne abrasion (50 µm Al₂O₃) of exposed zirconia core
2. HF acid etching (9.6%) of remaining veneering ceramic for 60 seconds
3. Rinse + dry
4. Silane application to entire repair area; dry/heat activate
5. Adhesive resin (MDP-containing for zirconia) application
6. Composite resin application in increments; light cure

## Related Papers

- [[dental-materials/zirconia/pjetursson-2018-zirconia-metal-ceramic-crown-survival-sr]] — documents chipping rates in veneered zirconia SCs (clinical context for repair need)
- [[resin-bonding/kheirkhah-2021-universal-adhesive-silane-porcelain-repair-bond]] — bond strength comparison: universal adhesive vs silane for porcelain repair
- [[dental-materials/zirconia/koenig-2021-ltd-monolithic-zirconia-prospective]] — LTD in monolithic zirconia (surface degradation different from chipping)

File: wiki/dental-materials/ceramic/avrahami-2026-the-effect-of-diamond-bur.md
---
title: "The Effect of Diamond Bur Wear During Grinding on the Marginal Gap of Zirconia Lithium Silicate Single Crowns: An In Vitro SEM Analysis"
authors: Avrahami Roi, Nissan Joseph et al.
year: 2026
date: 2026-01-01
doi: 10.3390/dj14050291
source: avrahami-2026-the-effect-of-diamond-bur.md
category: [dental-materials/ceramic]
evidence_level: in-vitro
source_collection: pubmed-text
full_text: true
pmid: "42187669"
pmcid: "PMC13205840"
source_url: https://pmc.ncbi.nlm.nih.gov/articles/PMC13205840/
text_path: /Users/oracleneo/llm-wiki/papers/avrahami-2026-the-effect-of-diamond-bur.txt
text_filename: avrahami-2026-the-effect-of-diamond-bur.txt
tags: [ZLS, zirconia-reinforced-lithium-silicate, bur-wear, grinding, marginal-gap, SEM, CAD-CAM, Celtra-Duo]
---

## Three-line Summary

In vitro SEM study (Dentistry Journal 2026): 32 zirconia-reinforced lithium silicate (ZLS, Celtra Duo) single crowns ground consecutively on one CEREC MC XL 4-axis unit with a single diamond bur set, divided into 4 groups of n=8 by grinding sequence so bur life fell from 73% remaining to 3%; marginal gap measured at 4 sites × 3 measurements per crown at ×250 after temporary cementation under 50 N.

Total mean marginal gap showed no significant difference across wear groups — 47.20 ± 5.16, 44.62 ± 7.23, 54.14 ± 10.02 and 48.53 ± 7.87 µm for Groups 1–4 (F(3,28) = 2.143, p = 0.117) — and no site-specific effect (distal p = 0.277, mesial p = 0.732, palatal p = 0.251, buccal p = 0.084); every value stayed well under the 120 µm clinical limit.

A single bur set is therefore safe for at least 32 ZLS units on a 4-axis mill, but the non-monotonic pattern (the most worn group fitted better than Group 3) with n=8 per group means the study proves "no detectable harm within the manufacturer's 32-unit interval", not that bur wear is harmless beyond it.

## 세줄요약

In vitro SEM 연구(Dentistry Journal 2026): ZLS(Celtra Duo) 단일 크라운 32개를 CEREC MC XL 4축 장비에서 다이아몬드 버 1세트로 연속 연삭, 연삭 순서로 n=8씩 4군 분할 — 버 잔여 수명 73% → 3%; 임시 합착(정하중 50 N) 후 ×250 배율로 크라운당 4부위 × 3회 변연 간극 측정.

총 평균 변연 간극은 군 간 유의차 없음 — 1–4군 각 47.20 ± 5.16 / 44.62 ± 7.23 / 54.14 ± 10.02 / 48.53 ± 7.87 µm(F(3,28) = 2.143, p = 0.117), 부위별로도 유의차 없음(원심 p = 0.277, 근심 p = 0.732, 구개 p = 0.251, 협측 p = 0.084); 전 값이 임상 허용치 120 µm를 크게 밑돌았다.

따라서 4축 밀링기에서 버 1세트로 ZLS 32개까지 제작해도 변연 적합도는 유지되나, 비단조 패턴(가장 마모된 군이 3군보다 양호)과 군당 n=8을 감안하면 "제조사 권장 32개 구간 내 검출 가능한 손상 없음"이지 그 이상 구간의 무해성 증명은 아니다.

## Summary

In vitro bench study testing whether cumulative diamond-bur wear degrades the marginal adaptation of chairside CAD/CAM ZLS single crowns. A single machine-prepared typodont maxillary canine (1.2 mm shoulder, 6° convergence, 2 mm incisal reduction) was scanned with a Primescan IOS and given one master design in CEREC SW 5.1.3 (90 µm radial/incisal spacer, 25 µm contacts, 1000/1500 µm minimum thickness, 50 µm margin). Thirty-two Celtra Duo crowns were then ground back-to-back on a CEREC MC XL 4-axis wet grinding unit using one fresh Step Bur 12S + Cylinder Pointed Bur 12S set, and grouped by sequence (1–8, 9–16, 17–24, 25–32) to represent progressive wear — the machine's wear readout put the burs at 73%, 57%, 30% and 3% remaining after crowns 8, 16, 24 and 32 respectively. Each crown was temporarily cemented (Temp-Bond NE) under 50 N static load and the marginal gap measured by SEM at ×250 at mid-buccal, mid-palatal, mid-mesial and mid-distal, three measurements per site.

One-way ANOVA found no significant group difference in total mean marginal gap (p = 0.117), nor any site-specific difference, and all means (44.62–54.14 µm) fell far below the 120 µm clinical acceptability threshold. The authors conclude clinicians can use a standard bur set for at least 32 ZLS single crowns without marginal compromise on a 4-axis unit, and attribute the absence of linear deterioration (unlike the Tan & Dudley lithium disilicate data) to the CEREC electronic bur measurement (EBM) wear-compensation routine.

## Key Contributions

- Isolates **cumulative bur wear** as the independent variable for **marginal gap** rather than for 3D trueness/precision — the same group's earlier ZLS work measured global superimposition accuracy.
- Ties each group to the machine's own **wear readout** (73% → 57% → 30% → 3% remaining life), so the result maps directly onto the Dentsply Sirona replacement interval of ~32 ZLS units for 4-axis units.
- Clinical validation of that interval: every group mean stayed under 55 µm, i.e. roughly half the 120 µm limit, after 32 units of wear.
- Documents a **non-linear** wear–fit relationship, arguing against extrapolating linear degradation curves from lithium disilicate to ZLS.

## Methodology

- **Design/n**: in vitro, 32 ZLS (CELTRA DUO, Dentsply Sirona) single crowns on one typodont abutment; 4 groups × n=8 by grinding sequence; G*Power: n=8/group detects Cohen's d = 0.626 at 80% power.
- **Abutment**: Nissin UR31C Jacket plastic maxillary right canine, machine-prepared — 1.2 mm circumferential shoulder finish line, 6° axial convergence, 2 mm incisal reduction.
- **Digital chain**: Primescan IOS → STL → CEREC SW 5.1.3 master design (radial spacer 90 µm, incisal spacer 90 µm, proximal/incisal/dynamic contact 25 µm, radial minimum thickness 1000 µm, incisal minimum thickness 1500 µm, margin thickness 50 µm, ramp width 50 µm, ramp angle 60°).
- **Grinding**: CEREC MC XL 4-axis wet grinding, fresh Step Bur 12S + Cylinder Pointed Bur 12S at start, 32 crowns consecutively; wear percentage logged from the software until the system alerted failure/replacement.
- **Measurement**: temporary cementation (Temp-Bond NE Unidose KaVo Kerr) with 50 N constant axial load (Lutron FG-20KG); SEM JSM-IT100 at ×250; mid-buccal, mid-palatal, mid-mesial, mid-distal × 3 measurements = 12 per crown; crown removed with GC pliers and abutment cleaned with 96% ethanol between specimens.
- **Statistics**: Kolmogorov–Smirnov normality, one-way ANOVA, α = 0.05.

## Results

| Group (crowns) | Bur life after group | Total mean marginal gap |
|---|---|---|
| Group 1 (1–8) | 73% | 47.20 ± 5.16 µm |
| Group 2 (9–16) | 57% | 44.62 ± 7.23 µm (lowest) |
| Group 3 (17–24) | 30% | 54.14 ± 10.02 µm (highest) |
| Group 4 (25–32) | 3% | 48.53 ± 7.87 µm |

- TMMG across groups: F(3,28) = 2.143, **p = 0.117** → no significant wear effect; null hypothesis accepted.
- Per-surface ANOVA: distal p = 0.277, mesial p = 0.732, palatal p = 0.251, buccal p = 0.084 (distal/palatal numerically higher, not significant — discussed as possible eccentric loading).
- Kolmogorov–Smirnov: normal distribution for all variables (p > 0.05).
- All 32 crowns within the McLean–von Fraunhofer 120 µm limit; range 44.62–54.14 µm is comparable to SEM-measured lithium disilicate crowns at 42–43 µm in the cited literature.
- Mechanism offered for the missing linear trend: Dentsply Sirona's electronic bur measurement (EBM) touch-trigger probing of axial length and radial diameter before each cycle.
- Contrast: Tan & Dudley, lithium disilicate, 12 crowns/group — 4-axis 100.40 µm vs 5-axis 101.08 µm (no unit difference) but gap increased steadily with bur age; differences attributed to material (LDS vs ZLS), scanner (Trios 3 vs Primescan), cement (removable adhesive vs Temp-Bond) and microscope (stereo vs SEM).
- Limitations: in vitro; one typodont, one material, one IOS, one grinding system; wear read only from the machine (no visual/dimensional bur inspection); n=8 underpowered for small effects.

## Related Papers

- [[dental-materials/zirconia/shely-2024-self-adhesive-cements-zirconia-lithium]] — same research group and nearly identical ZLS + Primescan + typodont + SEM marginal-gap protocol, with cement type instead of bur wear as the variable; both find acceptable fit.
- [[dental-materials/ceramic/omar-2026-marginal-gap-additive-subtractive-nanoceramic]] — marginal gap of milled vs 3D-printed ceramic crowns judged against the same 120 µm benchmark, another fabrication-route comparison in the ceramic category.
- [[prosthetic-materials/tooth-preparation/dudley-2025-determinants-marginal-gap-crowns]] — umbrella review finding fabrication method not a significant determinant of crown marginal gap, consistent with this null bur-wear result.
- [[dental-materials/zirconia/oh-2016-zirconia-core-fitness-four-bur-types]] — bur geometry/preparation tip design affecting CAD/CAM zirconia core fit — the preparation-side bur variable rather than bur wear.
- [[dental-materials/zirconia/mohammadi-bassir-2017-grinding-overglazing-polishing-zirconia]] — intraoral grinding damage and its polishing/overglazing remediation (different sense of "grinding": adjustment, not CAM tool wear).

File: wiki/dental-materials/ceramic/baroudi-2025-clinical-adjustment-of-zirconia-reinforced.md
---
title: "Clinical Adjustment of Zirconia-Reinforced Lithium Silicate and Lithium Disilicate Restorations Should Be Performed Before Crystallization"
authors: Kusai Baroudi, Nathália Ribeiro de Almeida et al.
year: 2025
date: 2025-01-01
doi: 10.3390/ma18091944
pmid: "40363448"
source: baroudi-2025-clinical-adjustment-of-zirconia-reinforced.md
category: [dental-materials/ceramic]
evidence_level: in-vitro
source_collection: pubmed-text
full_text: true
text_path: /Users/oracleneo/llm-wiki/papers/baroudi-2025-clinical-adjustment-of-zirconia-reinforced.txt
text_filename: baroudi-2025-clinical-adjustment-of-zirconia-reinforced.txt
tags: [zls, lithium-disilicate, adjustment-timing, crystallization, flexural-strength, surface-roughness, diamond-bur, in-vitro]
---

## Three-line Summary

In-vitro biaxial flexural strength study (Materials 2025; 4 groups × n = 15 discs, 1.2 × 15 mm) of zirconia-reinforced lithium silicate (ZLS, Suprinity) and lithium disilicate (LDS, IPS e.max CAD) adjusted with an extra-fine cylindrical diamond bur (3099 FF) either before crystallization (AC) or after crystallization plus polishing (CA).

Abrasion after crystallization roughly halved strength in ZLS (232.1 → 115.0 MPa) and significantly lowered LDS (244.3 MPa when abraded before crystallization); two-way ANOVA showed the abrasion/crystallization sequence, not the material, was the only significant factor, and final surface roughness (표면거칠기, Ra) remained higher than baseline in every group despite polishing.

Clinical implication: adjust and try in glass-ceramic restorations in the pre-crystallized state whenever the workflow allows, because post-crystallization diamond adjustment leaves subsurface cracks that polishing cannot repair — and the paper does not simulate glazing, aging, or cyclic loading.

## 세줄요약

시험관 연구(Materials 2025, 4군 × n = 15, 직경 15 mm × 두께 1.2 mm 디스크): 지르코니아 강화 리튬실리케이트 (Zirconia-reinforced Lithium Silicate, ZLS — Suprinity)와 리튬디실리케이트 (Lithium Disilicate, LDS — IPS e.max CAD)를 초미세 원통형 다이아몬드 버(3099 FF)로 결정화 전(AC) 또는 결정화 후 연마까지 시행(CA)해 이축 굴곡강도 (Biaxial Flexural Strength, BFS)를 비교.

결정화 후 연삭 시 ZLS는 232.1 → 115.0 MPa로 약 절반, LDS도 결정화 전 연삭(244.3 MPa)보다 유의하게 낮았고, 이원배치 분산분석 (Two-way ANOVA)에서 유의 인자는 재료가 아니라 연삭·결정화 순서뿐이었으며, 연마 후에도 최종 표면거칠기 (Surface Roughness, Ra)는 모든 군에서 초기값보다 유의하게 높았다.

임상적 의미: 글라스세라믹은 가능하면 결정화 전(pre-crystallized) 상태에서 교합조정·시적을 끝내야 하며, 결정화 후 다이아몬드 조정은 연마로 회복되지 않는 표면하 균열을 남긴다 — 단 유약 재소성·에이징·반복하중은 이 연구에서 평가되지 않았다.

## Summary

This bench study asks a workflow question rather than an instrument question: does the *moment* of clinical adjustment — before or after crystallization — change the strength penalty paid by two milled glass-ceramics? Pre-crystallized ZLS (Suprinity) and LDS (IPS e.max CAD) blocks were sectioned into 1.2 × 15 mm discs, baseline Ra was recorded with a contact profilometer, and each disc was assigned to one of four groups (n = 15): ZLS-AC, LDS-AC (diamond abrasion → polish → crystallization) and ZLS-CA, LDS-CA (crystallization → diamond abrasion → polish). Adjustment was produced with an extra-fine cylindrical diamond bur (3099 FF) in a high-speed handpiece under manual pressure until a marker on the surface was removed — deliberately unstandardized to imitate chairside adjustment. Polishing used silicone diamond discs (AC) or rubber points (CA) for one minute. Strength was measured by piston-on-three-ball biaxial flexure with the abraded surface facing down, i.e. loaded in tension, which is the least favorable orientation. Weibull analysis (ENV 843-5) and SEM fracture-origin inspection completed the dataset.

Every adjusted group ended rougher than its own baseline, and polishing did not close that gap. Strength, however, separated cleanly by timing: both materials lost significant strength when adjusted after crystallization, and two-way ANOVA attributed significance to the sequence alone — not to material, and not to an interaction. In other words, the zirconia filler in ZLS provided no measurable protection on this axis. The authors attribute the surviving strength of the AC groups to glass-phase melting during the crystallization firing, which partially seals the abrasion defects (consistent with earlier reports that LDS cracks shrink or become undetectable after crystallization).

For clinical decision-making the trade-off is concrete: pre-crystallization adjustment buys strength but costs a laboratory round trip (or a chairside crystallization cycle), whereas post-crystallization adjustment is fast and allows immediate cementation at the price of roughly half the strength in ZLS. Because glaze re-application was not tested, the authors leave open whether glazing a post-crystallization adjustment would recover the loss — the repair route that the zirconia literature does support.

## Key Contributions

1. Makes **adjustment timing** an explicit independent variable — before vs after crystallization — rather than varying burs or polishing systems.
2. Shows the effect is **material-independent**: two-way ANOVA found significance only for timing (no material effect, no interaction), so ZLS's zirconia reinforcement did not offset abrasion damage.
3. Quantifies the post-crystallization penalty: ZLS 232.1 → 115.0 MPa (≈50% loss); LDS significantly lower after crystallization than its 244.3 MPa pre-crystallization value.
4. Demonstrates that **polishing after diamond abrasion does not restore Ra** in either glass-ceramic — a direct contrast with zirconia, where polishing is the accepted remediation step.
5. Provides a mechanism-level explanation (defect sealing by glass-phase flow during the crystallization firing) that reconciles LDS and ZLS behavior with the existing defect-healing literature.
6. Uses worst-case loading (abraded surface in tension) plus Weibull σ0, so the strength loss is not an artifact of favorable specimen orientation.

## Methodology

- **Specimens**: pre-crystallized ZLS (Suprinity, Vita Zahnfabrik) and LDS (IPS e.max CAD, Ivoclar Vivadent) blocks → 15 mm cylinders → diamond-blade sectioned to 1.2 ± 0.2 mm discs → 600-grit SiC finish on both faces.
- **Baseline Ra**: contact profilometer (SurfTest SJ-310, Mitutoyo), 0.25 mm cutoff, 0.5 mm/s, three parallel readings.
- **Groups (4 × n = 15; 60 discs)**: AC = abrasion **before** crystallization (ZLS-AC, LDS-AC); CA = crystallization **then** abrasion (ZLS-CA, LDS-CA).
- **Adjustment**: cylindrical extra-fine-grit diamond bur 3099 FF (KG Sorensen), high-speed handpiece, manual pressure, endpoint = complete removal of a surface marker (intentionally not standardized).
- **Polishing**: AC — silicone diamond discs DF→DFF (8090 D, Viking) 1 min; CA — rubber points (Viking) 1 min.
- **Crystallization**: Programat EP 5000 furnace (Ivoclar Vivadent), material-specific cycle.
- **Biaxial flexure**: three 1.6 mm spheres on a 10 mm diameter circle at 120°, 1.6 mm flat-ended piston, 0.5 mm/min; **abraded surface downward (tension side)**; S = −0.2387·P·(X−Y)/d².
- **Statistics**: Kolmogorov–Smirnov; paired t-test (Ra initial vs final); independent t-test (roughness increase between materials; BFS AC vs CA within material); two-way ANOVA (material × timing) + Tukey; Weibull m and σ0 per ENV 843-5; fragment count/origin; SEM.
- **Power**: ≈1.0 (α = 0.05, n = 15, SD 34.22, max intergroup difference 129 MPa).

## Results

- **Roughness**: final Ra significantly higher than initial Ra in **all four groups** (paired t-test); the magnitude of increase did not differ significantly between ZLS and LDS in either timing scenario.
- **Biaxial flexural strength** (values stated in text): LDS-AC 244.3 MPa; ZLS-AC 232.1 MPa; ZLS-CA 115.0 MPa. LDS-CA was significantly lower than LDS-AC (mean not given in the extracted text). Abrasion after crystallization produced the lowest values for both materials — the null hypothesis (timing has no effect) was rejected.
- **Two-way ANOVA**: significant effect only for the moment of abrasion/crystallization; material and interaction not significant.
- **Weibull**: m similar across groups (overlapping CIs — no reliability difference); characteristic strength σ0 significantly lower when materials were crystallized first and adjusted afterwards.
- **Fractography**: fragment count scaled with strength (minimum 2 fragments between 50–150 MPa; maximum 6 at 280 MPa); 100% of fractures initiated at the abraded surface, which sat in tension; SEM showed subsurface cracks and visibly sharper defects in post-crystallization groups.
- **Against unadjusted benchmarks**: literature values of 343.57–378.88 MPa (LDS) and ~289.1 MPa up to 507.53 MPa (ZLS) all exceed every adjusted group here — damage was irreversible even with pre-crystallization abrasion plus polishing.
- **Clinical arithmetic**: pre-crystallization adjustment costs an extra laboratory/chairside crystallization step; post-crystallization adjustment saves the session but costs roughly half the strength in ZLS.

## Related Papers

- [[dental-materials/zirconia/mohammadi-bassir-2017-grinding-overglazing-polishing-zirconia]] — the mirror-image material: in Y-TZP, polishing after grinding partially restores roughness and strength, whereas here polishing could not; read together they show the repair lever is material-specific.
- [[dental-materials/zirconia/sarabi-2024-grinding-ltd-flexural-strength-zirconia]] — zirconia grinding/polishing *raised* strength and resisted LTD; the opposite direction of the glass-ceramic penalty reported here.
- [[dental-materials/zirconia/alfrisany-2019-occlusal-adjustments-zirconia-enamel-wear]] — occlusal adjustment viewed from the antagonist-wear side: the finishing state present at contact governs enamel loss.
- [[dental-materials/ceramic/moeeduddin-2020-firing-etching-zls-theracem-bond]] — same ZLS material and the same crystallization-firing variable, but the outcome is cementation bond strength rather than bulk strength.
- [[dental-materials/ceramic/cuzic-2025-clinicians-guide-material-selection-all-ceramics]] — material-selection frame (LDS vs ZLS vs zirconia) into which this adjustment-timing constraint plugs.

File: wiki/dental-materials/ceramic/blatz-2018-resin-bonding-high-strength-ceramics-review.md
---
title: "Effect of Resin Bonding on Long-Term Success of High-Strength Ceramics"
authors: Blatz MB et al. (first author inferred; PDF extraction incomplete)
year: 2018
date: 2018-01-01
doi: 10.1177/0022034517729134
source: blatz-2018-resin-bonding-high-strength-ceramics-review.md
category: [dental-materials/ceramic]
evidence_level: narrative-review
pdf_path: /Users/oracleneo/llm-wiki/papers/blatz-2018-resin-bonding-high-strength-ceramics-review.pdf
pdf_filename: blatz-2018-resin-bonding-high-strength-ceramics-review.pdf
source_collection: external
tags: []
---

## Three-line Summary

Critical narrative review (JDR 2018) of clinical evidence for resin bonding protocols on high-strength ceramics (alumina and zirconia), covering surface pretreatment methods (Al2O3 abrasion, silica/silane coating via Rocatec/CoJet), and cementation strategies by restoration type.

Resin bonding is mandatory for adhesion-dependent restorations (veneers, RBFDPs, thin ceramics), while conventional cementation remains acceptable for retentive full-coverage crowns; tribochemical silica + silane (Rocatec, CoJet) produces superior bond strength for zirconia versus sandblasting alone.

Single-retainer cantilever RBFDPs achieved 92.3% survival at 5 years and 94.4% at 10 years; monolithic full-contour zirconia crowns had limited long-term clinical data available as of 2018.

## 세줄요약

비평적 서술 리뷰(JDR 2018): 고강도 세라믹(알루미나·지르코니아) 레진 결합 프로토콜 임상 근거 — Al2O3 연마, 실란 코팅(Rocatec·CoJet), 수복물 유형별 시멘트 선택 전략.

접착 의존형 수복물(베니어·수지 결합 고정성 치아보철물(Resin-Bonded FDP, RBFDP)·박형 세라믹)에는 레진 결합 필수; 유지형 전부피개 크라운은 통상 시멘트 사용 가능; 트리보화학적 실리카+실란(Rocatec·CoJet)이 지르코니아 접착강도 우위.

편측 캔틸레버 RBFDP: 5년 92.3%, 10년 94.4% 생존율; 단일구조 완전해부학적 지르코니아(Full-Contour Zirconia, FCZ) 크라운은 2018년 기준 장기 임상 데이터 부족.

## Summary
Critical review in JDR discussing clinical evidence for resin bonding protocols for high-strength ceramic restorations (alumina, zirconia). Covers surface pretreatment methods (Al₂O₃ air-particle abrasion, silica/silane coating via Rocatec/CoJet), cementation strategies by restoration type, and clinical survival data for zirconia-based FDPs and RBFDPs.

## Key Contributions
- Resin bonding mandatory for adhesion-dependent restorations: veneers, RBFDPs, thin ceramics
- Conventional cementation acceptable for retentive full-coverage crowns
- Al₂O₃ air-particle abrasion: durable bond to zirconia
- Silica/silane coating (Rocatec, CoJet): recommended for zirconia surface activation
- Single-retainer cantilever RBFDP: 5yr 92.3%, 10yr 94.4% survival
- Monolithic full-contour zirconia (FCZ): limited long-term data available (2018)

## Methodology
Critical narrative review in Journal of Dental Research (2018). Reviewed clinical evidence on resin bonding for high-strength ceramics including alumina (In-Ceram, Procera) and zirconia. Surface pretreatment protocols: tribochemical silica coating (Rocatec, CoJet), Al₂O₃ sandblasting, laser irradiation, selective infiltration etching. Clinical outcome data for zirconia FDPs, RBFDPs, cantilever prostheses extracted from published studies.

## Results
- Resin bonding: mandatory for adhesion-dependent restorations
- Conventional cementation: acceptable for structurally retentive preparations
- Rocatec/CoJet: superior bond strength for zirconia vs sandblasting alone
- Zirconia-based 3-unit FDP: 100% survival at 5yr with proper design
- Cantilever RBFDP 5yr: 92.3%; 10yr: 94.4%
- Monolithic FCZ crowns: insufficient long-term clinical data in 2018

## Related Papers
- [[dental-materials/zirconia/ban-2023-dental-zirconia-types-development-review]] — zirconia types and development history (post-2018 advances)
- [[inlay/kermanshah-2020-fracture-load-inlay-retained-ceramic-fdp]] — fracture load of zirconia vs ZrLS inlay-retained FDPs
- [[prosthetic-materials/kasem-2025-frc-vs-zirconia-cantilever-irfdp-36month]] — RCT: zirconia cantilever IRFDP clinical outcomes

File: wiki/dental-materials/ceramic/cuzic-2025-clinicians-guide-material-selection-all-ceramics.md
---
title: "Clinician's Guide to Material Selection for All-Ceramics in Modern Digital Dentistry"
authors: Cuzic C, Rominu M, Pricop A, Urechescu H, Pricop MO, Rotar R, Cuzic OS, Sinescu C, Jivanescu A
year: 2025
date: 2025-05-12
doi: 10.3390/ma18102235
source: cuzic-2025-clinicians-guide-material-selection-all-ceramics.md
category: [dental-materials/ceramic]
evidence_level: narrative-review
source_collection: pubmed-text
full_text: true
pmid: "40428971"
pmcid: "PMC12113582"
source_url: https://pmc.ncbi.nlm.nih.gov/articles/PMC12113582/
text_path: /Users/oracleneo/llm-wiki/papers/cuzic-2025-clinicians-guide-material-selection-all-ceramics.txt
text_filename: cuzic-2025-clinicians-guide-material-selection-all-ceramics.txt
tags: [all-ceramic, cad-cam, material-selection, resin-cement, monolithic, lithium-disilicate, zirconia, digital-dentistry]
relations:
  - type: reinforces
    target: warreth-2020-all-ceramic-restorations-narrative-review
  - type: extends
    target: blatz-2018-resin-bonding-high-strength-ceramics-review
---

## Three-line Summary

Narrative/comprehensive literature review (Materials 2025, 58 articles from 2008–2025 spanning narrative/systematic reviews and in vitro studies) giving a clinician-facing framework for all-ceramic material selection and cementation in CAD/CAM digital dentistry.

Ceramics divide by composition into silica/glass-matrix (feldspathic, leucite-reinforced, lithium disilicate — HF-etchable, silane-coupled) vs oxide-based (alumina, zirconia — air-abrasion + MDP); material choice matches mechanical demand to site (translucent glass-ceramics anteriorly, high-strength zirconia/ZLS posteriorly/load-bearing), and etchability dictates the surface-treatment + resin-cement protocol; the field has shifted from layered to monolithic restorations to eliminate veneer chipping.

This is decision-support synthesis, not new primary data — evidence is heterogeneous (in vitro + reviews, no meta-analysis) and outcomes remain operator- and manufacturer-instruction dependent.

## 세줄요약

서술형/포괄적 문헌 리뷰 (Materials 2025, 2008–2025 문헌 58편 — 서술·체계적 리뷰 및 in vitro 연구), CAD/CAM 디지털 치의학의 all-ceramic 재료 선택·시멘테이션에 대한 임상가용 프레임워크.

세라믹은 조성에 따라 규산염/유리기질계(장석질·류사이트강화·리튬다이실리케이트 — HF 에칭 가능, 실란 결합)와 산화물계(알루미나·지르코니아 — air-abrasion + MDP)로 나뉘고, 재료 선택은 부위별 기계적 요구에 맞춤(전치부 반투명 유리세라믹, 구치부·하중부 고강도 지르코니아/ZLS)이며, 에칭 가능성이 표면처리·레진시멘트 프로토콜을 결정한다; 필드는 적층(veneered)에서 모놀리식으로 전환해 veneer 칩핑을 없애는 방향.

새 1차 데이터가 아닌 의사결정 지원 종합물로, 근거가 이질적(in vitro+리뷰, 메타분석 없음)이며 결과가 술자·제조사 지침 의존적이라는 한계가 있다.

## 한줄요약

서술형 문헌 리뷰 (Materials 2025, 문헌 58편) — 조성 기반 세라믹 분류를 부위별 적용증과 접착 프로토콜에 연결한 all-ceramic 재료선택 가이드로, 규산염계는 불산 에칭 (Hydrofluoric Acid Etching, HF)+실란, 산화물계(지르코니아)는 air-abrasion+MDP, 그리고 적층(veneered)→모놀리식 (monolithic) 전환이 핵심 최신 추세.

## Summary

Cuzic et al. (2025) is a narrative/comprehensive review that reframes contemporary all-ceramic dentistry as a two-step clinical decision: **which ceramic** and **how to cement it**. Reviewing 58 articles (2008–2025), the authors argue that classifying dental ceramics by **chemical composition** — silica/glass-matrix (feldspathic, leucite-reinforced, lithium disilicate) vs oxide-based (alumina, zirconia) — is the most clinically actionable scheme because composition determines both the material's mechanical/optical envelope and, critically, its **etchability**, which in turn dictates the surface-treatment and luting protocol. The paper documents the field's defining recent trend: a **shift from multilayered/veneered to monolithic restorations** to avoid low-strength veneer-layer fracture, enabled by CAD/CAM and by high-translucency zirconia formulations. It then maps each material class to site-specific indications and details the adhesive/cementation decision (glass-ionomer vs resin cement; light-/self-/dual-cured resin cements; HF + silane for glass-matrix vs air-abrasion + MDP for zirconia). As a narrative synthesis with no meta-analysis and heterogeneous (in vitro + review) evidence, it functions as chairside decision-support rather than a survival dataset, and it stresses that outcomes remain dependent on operator skill and manufacturer-specific instructions.

## Key Contributions

- **Composition-first classification** (silica/glass-matrix vs oxide-based) elevated as the most clinically useful scheme over indication/microstructure/translucency-based schemes.
- Explicit linkage of **etchability → surface treatment → luting-agent choice**: glass-matrix ceramics are HF-etchable + silane-coupled; oxide ceramics (zirconia) need air-abrasion + MDP primers.
- Documents the **layered → monolithic** transition as the field's central recent trend, with its trade-offs (antagonist wear, aesthetic matching).
- Site-specific material map from anterior aesthetics (feldspathic/leucite) through lithium disilicate and ZLS to posterior/load-bearing zirconia, plus hybrid ceramics for elasticity.

## Methodology

- Databases: Google Scholar, PubMed/Medline, Web of Science; years **2008–2025**; English only.
- Keywords: "all-ceramic restorations", "modern dentistry", "computer-aided design", "dental ceramics", "adhesion", "resin cements".
- Included narrative/comprehensive/systematic reviews + in vitro studies; excluded non-English and case reports.
- **58 articles** selected + supplementary references. Narrative appraisal — **no meta-analysis / no pooled statistics**.

## Results

| Ceramic class | Composition | Best-fit indication | Surface treatment for cementation |
|---|---|---|---|
| Feldspathic | Silica/glass-matrix | Anterior veneers, inlays, onlays (high translucency, low strength) | HF etch + silane |
| Leucite-reinforced | Silica/glass-matrix | Anterior aesthetics (veneers/inlays) | HF etch + silane |
| Lithium disilicate | Glass-ceramic | Anterior + posterior crowns, short-span bridges | HF etch + silane |
| Zirconia-reinforced lithium silicate (ZLS) | Glass-ceramic | Wide range incl. implant-supported crowns | HF etch + silane |
| Zirconia | Oxide-based | Posterior multi-unit bridges, implant abutments (high strength/toughness) | Air-abrasion + MDP primer (not HF-etchable) |
| Hybrid ceramic | Resin-matrix/polymer-infiltrated | Various incl. implant crowns (elasticity, moderate strength, less abrasive) | Per manufacturer (composite-like) |

- **Cements**: glass-ionomer (fluoride release → prevents secondary caries) vs resin cement (higher bond strength, better shade-matching). Resin-cement polymerisation mode (light/self/dual-cured) chosen by ceramic translucency/thickness, light-curing access, and working-time needs.
- **Surface-treatment caution**: excessive mechanical roughening can initiate cracks → ceramic fracture. Silanization couples ceramic silica to resin acrylic group. Chlorhexidine post-etch preserves collagen/inhibits MMP in etch-and-rinse dentin adhesives (avoid with self-etch/self-adhesive cements).
- **Bottom line**: anterior → translucent glass-ceramics (feldspathic, lithium disilicate); posterior/load-bearing → zirconia / ZLS; long-term success hinges on correct resin-cement selection and surface protocol.

## Related Papers

- [[dental-materials/warreth-2020-all-ceramic-restorations-narrative-review]] — earlier all-ceramic narrative review; this page updates it with monolithic-CAD/CAM and resin-cement framing (reinforces).
- [[resin-bonding/blatz-2018-resin-bonding-high-strength-ceramics-review]] — adhesive principles for high-strength ceramics, extended here into the material-selection decision (extends).
- [[dental-materials/ali-2023-cadcam-restoration-failure-reasons-sr-ma]] — CAD/CAM restoration failure modes; the failure-side counterpart to this selection guide.
- [[dental-materials/zirconia/cesar-2024-dental-zirconia-15years-material-processing]] — deep-dive on the zirconia class (3Y-TZP↔5Y-PSZ, multilayer, translucency) referenced here.
- [[dental-materials/almashaan-2023-lithium-disilicate-survival-sr]] — survival evidence for the lithium-disilicate class named in the indication map.
