Repository: ezinternet/dentopedia

File: wiki/dental-materials/ceramic/moeeduddin-2020-firing-etching-zls-theracem-bond.md
---
title: "Effect of Firing Cycle and Etching Protocols on Tensile Bond Strength of Composite Cement to Zirconium-incorporated Lithium-Silicate Glass Ceramic"
authors: "Moeeduddin Mohammed, Nathanson Dan, Fan Yuwei"
year: 2020
doi: "10.3290/j.jad.a45518"
pmid: "33491406"
date: 2020-01-01
category: dental-materials/ceramic
evidence_level: in-vitro
source: moeeduddin-2020-firing-etching-zls-theracem-bond.md
source_collection: pubmed-abstract
tags:
  - zirconia-reinforced-lithium-silicate
  - ZLS
  - Vita-Suprinity
  - TheraCem
  - firing-cycle
  - acid-etching
  - tensile-bond-strength
  - self-adhesive-cement
  - ceramic-bonding
  - in-vitro
relations:
  - target: prosthetic-materials/manziuc-2023-zls-ceramic-digital-dentistry-review
    type: supports
    note: manziuc-2023 reviews ZLS material properties; this paper adds bonding protocol data
---

## Three-line Summary

A controlled in-vitro study assessed how firing cycle number and HF etching parameters affect tensile bond strength (인장결합강도, Tensile Bond Strength, TBS) of TheraCem self-adhesive composite cement to Vita Suprinity ZLS (지르코니아 강화 리튬실리케이트, Zirconia-reinforced Lithium Silicate) ceramic. Etching duration (45 s optimal, 4.83 MPa peak) and firing cycles (1 cycle highest at 4.00 MPa) significantly affected TBS, while etchant concentration did not (p = 0.31). Clinicians should prioritize adequate etching duration and single firing cycle over concentration variation when cementing ZLS restorations with TheraCem.

## 세줄요약

Vita Suprinity ZLS 세라믹에 대한 TheraCem 자가접착 복합레진시멘트의 TBS를 소성 횟수·불산 에칭 조건별로 정량 비교한 시험관 연구. 에칭 시간(45초 최고 4.83 MPa, p < 0.001)과 소성 횟수(1회 최고 4.00 ± 0.71 MPa, 비소성 최저 3.29 ± 0.53 MPa; p < 0.001)는 TBS에 유의미하였으나, 에칭 농도(p = 0.31)는 유의미하지 않았다. ZLS 수복물 접착 시 에칭 시간이 농도보다 더 중요한 변수이며, 소성 1회가 최적임을 시사한다.

## Summary

This in-vitro study evaluated how two bonding variables — the number of crystallization firing cycles and hydrofluoric acid (HF) etching protocol (duration and concentration) — affect the TBS of TheraCem self-adhesive composite resin cement to Vita Suprinity (ZLS ceramic, Dentsply Sirona).

Fifty-three ZLS specimens (12.5 × 14 × 2 mm) were subjected to different combinations of firing cycles and etching conditions, then cemented to titanium rods with TheraCem. TBS was measured and analyzed with least-squares means linear regression and Tukey HSD post-hoc test.

Key finding: etching duration and firing cycle count were the decisive variables; etchant concentration was not statistically significant.

## Key Contributions

1. Etching duration, not concentration, is the controlling variable for TBS of TheraCem to Vita Suprinity
2. 45-second HF etching yields the highest TBS peak (4.83 MPa)
3. A single crystallization firing cycle produces higher TBS than multiple cycles or no firing
4. As-machined (unfired) ZLS specimens yielded the lowest TBS (3.29 ± 0.53 MPa)

## Methodology

- **Material**: Vita Suprinity PC (ZLS; 12.5 × 14 × 2 mm discs; n = 53)
- **Cement**: TheraCem (self-adhesive composite resin cement)
- **Bonded to**: titanium rods (tensile loading fixture)
- **Independent variables**:
  - Firing cycles: 0 (as-machined), 1, 2, 3
  - HF etching duration: 20, 45, 60 s
  - HF etchant concentration: multiple levels
- **Statistical analysis**: Least-square means linear regression + Tukey HSD (α = 0.05)

## Results

### Firing Cycle vs TBS

| Firing condition | TBS (MPa) |
|---|---|
| 1 cycle (highest) | 4.00 ± 0.71 |
| As-machined / 0 cycles (lowest) | 3.29 ± 0.53 |
| 2–3 cycles | Intermediate (p < 0.001 overall) |

### Etching Duration vs TBS

| HF etching duration | TBS (MPa) |
|---|---|
| 45 s (peak) | 4.83 |
| 20 s (lowest) | 3.02 ± 0.28 |
| 60 s | Intermediate |

### Etchant Concentration

- Effect on TBS: **not significant** (p = 0.31)

## Related Papers

- [[prosthetic-materials/manziuc-2023-zls-ceramic-digital-dentistry-review]] — ZLS (지르코니아 강화 리튬실리케이트, ZLS) 포괄 리뷰; 기계적 특성·임상 적응증·CAD/CAM 프로토콜 — 이 논문의 접합 데이터와 상호 보완

File: wiki/dental-materials/ceramic/omar-2026-marginal-gap-additive-subtractive-nanoceramic.md
---
title: "Comparison of marginal gap in implant-supported hybrid nanoceramic crowns fabricated by additive vs. subtractive manufacturing"
authors: Omar S, Elshenawy EA, Elsharkawy SM
year: 2026
date: 2026-02-02
doi: 10.1186/s12903-026-07710-2
source: omar-2026-marginal-gap-additive-subtractive-nanoceramic.md
category: [dental-materials/ceramic]
evidence_level: in-vitro
source_collection: pubmed-text
full_text: true
pmid: "41629929"
pmcid: "PMC12947500"
source_url: https://pmc.ncbi.nlm.nih.gov/articles/PMC12947500/
text_path: /Users/oracleneo/llm-wiki/papers/omar-2026-marginal-gap-additive-subtractive-nanoceramic.txt
text_filename: omar-2026-marginal-gap-additive-subtractive-nanoceramic.txt
tags: [marginal-gap, CAD-CAM, additive-manufacturing, subtractive-manufacturing, 3D-printing, milling, hybrid-nanoceramic, implant-crown]
---

## Three-line Summary

In vitro comparative study (20 implant fixtures in bone-mimicking epoxy resin; n=10 milled Nanoksa G-Plus vs n=10 3D-printed Nanoksa BioGuard; identical digital design; marginal gap measured at 6 points per crown before cementation and after 5,000 thermal + 75,000 mechanical loading cycles).

Milled crowns showed significantly smaller marginal gaps than 3D-printed crowns at both timepoints: 34.08 vs 59.71 µm pre-cementation, and 37.76 vs 63.83 µm post-aging (both p<0.001); both groups showed significant gap widening after aging (p<0.001 within each group), attributed to cement layer degradation.

Both fabrication methods stayed within the 120 µm clinical acceptability threshold, so both are clinically usable, but milling offers a superior safety margin for marginal fit of this novel hybrid nanoceramic material class.

## 세줄요약

In vitro 비교연구(임플란트 고정체 20개, 골 모방 에폭시 레진 매립; 밀링 Nanoksa G-Plus n=10 vs 3D프린팅 Nanoksa BioGuard n=10; 동일 디지털 설계; 크라운당 6점 변연격차(Marginal Gap) 측정 — 합착 전 및 열·기계적 가속노화 후).

밀링 크라운이 모든 시점에서 유의하게 작은 변연격차: 합착 전 34.08 vs 59.71 µm, 노화 후 37.76 vs 63.83 µm(각 p<0.001); 두 군 모두 노화 후 격차 유의하게 증가(군내 p<0.001) — 열순환에 의한 시멘트 층 저하로 해석.

두 제조법 모두 전통적 임상 허용 기준 120 µm 이내 — 임상 사용 가능, 그러나 이 신규 하이브리드 나노세라믹 재료군에서 밀링이 변연적합도 면에서 우월한 안전 여유 제공.

## Summary

This in-vitro study compared marginal gap of implant-supported crowns fabricated from a novel hybrid nanoceramic material family (nano-zirconia + nanocarbon-reinforced polymer matrix) using two CAD/CAM manufacturing routes: subtractive milling (Nanoksa G-Plus discs) versus additive 3D printing (Nanoksa BioGuard resin, SLA/DLP-compatible). Twenty implant fixtures with stock straight titanium abutments were divided into milled (n=10) and 3D-printed (n=10) crown groups, using an identical digital design and standardized cementation protocol. Marginal gap was measured via stereomicroscope at six points per crown, both before cementation and after thermomechanical accelerated aging (5,000 thermal cycles + 75,000 mechanical loading cycles, ~6 months clinical equivalent each). Milled crowns showed significantly smaller marginal gaps than 3D-printed crowns at both timepoints (p<0.001), and both groups showed a significant gap increase after aging, attributed to cement degradation during thermocycling. All values remained under McLean & von Fraunhofer's 120 µm clinical acceptability benchmark.

## Key Contributions

- Direct head-to-head comparison of milling vs 3D printing within a single novel hybrid nanoceramic product family (Nanoksa), filling a gap where prior CAD/CAM marginal-fit comparisons used different material chemistries across groups.
- Milling produced significantly lower marginal gap both before cementation (34.08 vs 59.71 µm) and after thermomechanical aging (37.76 vs 63.83 µm), p<0.001 at each stage.
- Both fabrication methods showed statistically significant gap widening after aging (milled: +3.67 µm; printed: +4.12 µm, both p<0.001), consistent with cement layer degradation under thermocycling.
- All observed marginal gaps (34–64 µm) fell within the widely cited 120 µm clinical acceptability threshold, so both techniques are usable, but milling offers a superior safety margin.

## Methodology

- 20 dental implant fixtures (Implance, 4.8×10 mm) embedded in bone-mimicking epoxy resin (elastic modulus ~16.8 GPa) using a surveyor-aligned custom metallic mold.
- Stock straight titanium abutments (7 mm height, 2 mm collar) torqued at 25 Ncm.
- Group I (n=10): milled from Nanoksa G-Plus CAD/CAM discs (i mes-icore milling machine).
- Group II (n=10): 3D printed with Nanoksa BioGuard resin (Inox S2 SLA/DLP printer), ethanol-cleaned and UV/N2-post-cured.
- Identical digital workflow for both groups: DOF Freedom HD extraoral scanner → STL → ExoCad design with standardized 60 µm circumferential cement space (starting 1 mm above margin) and fixed molar crown geometry (10×10×10 mm).
- Marginal gap measured with a stereomicroscope (35X) at 6 standardized reference points per crown (mesio-/mid-/disto-buccal and -lingual), by a single blinded, coded examiner; per-crown mean used for analysis.
- Cementation: airborne-particle abrasion (50 µm Al2O3), Z-primer + silane primer, Duo-Link resin cement, 5 kg (49 N) static seating load × 10 min, standardized across all specimens.
- Accelerated aging: 5,000 thermal cycles (5–55°C) then 75,000 mechanical chewing-simulation cycles (50 N, 1–1.6 Hz, wet) — each ~6 months clinical equivalent.
- Statistics: paired t-test (within-group, before vs after aging) and unpaired Student t-test (between-group), SPSS v25, significance at p<0.05.

## Results

| Stage | Milled (Nanoksa G-Plus) | 3D-printed (Nanoksa BioGuard) | p |
|---|---|---|---|
| Before cementation | 34.08 ± 0.85 µm | 59.71 ± 0.79 µm | <0.001 |
| After thermomechanical aging | 37.76 ± 0.64 µm | 63.83 ± 0.57 µm | <0.001 |
| Within-group increase (aging effect) | +3.67 ± 0.86 µm (p<0.001) | +4.12 ± 1.08 µm (p<0.001) | — |

Milling was significantly superior to 3D printing at every timepoint; the null hypothesis of no difference between fabrication methods was rejected. Both groups' gaps widened significantly after aging, attributed to cement layer degradation during thermocycling, but the milled group retained its relative advantage throughout.

## Related Papers

- [[dental-materials/el-shazly-2026-3d-printed-hybrid-plasma-bonding]] — same 3D-printed hybrid ceramic material class shows low, challenging resin bond strength values; this paper's finding of larger marginal gaps for 3D-printed hybrid nanoceramic reinforces the broader picture of 3D-printed hybrid ceramics underperforming milled counterparts on multiple fit/adhesion metrics.
- [[dental-materials/ali-2023-cadcam-restoration-failure-reasons-sr-ma]] — SR+MA identifying restoration thickness and adhesive protocol as key CAD/CAM failure drivers; marginal gap and cement layer thickness findings here are mechanistically linked to that failure-mode evidence.
- [[dental-materials/saravi-2021-cadcam-all-ceramic-fdp-clinical-sr-ma]] — clinical CAD/CAM all-ceramic FDP outcomes context for interpreting in-vitro marginal fit results.

File: wiki/dental-materials/ceramic/radhi-2023-lithium-disilicate-cleaning-resin-cement.md
---
title: "A Study to Evaluate the Effect of Cleaning Solutions on Shear Bond Strength of Resin Cement to Saliva-Contaminated Lithium Disilicate Ceramic"
authors: Radhi RK, Divya Hegde, Juraise MC, Haseena Ummer, Nadeem Nazer, Jyothsna MK
year: 2023
date: 2023-08-30
doi: 10.7759/cureus.44389
source: radhi-2023-lithium-disilicate-cleaning-resin-cement.md
category: [dental-materials/ceramic]
evidence_level: in-vitro
pdf_path: /Users/oracleneo/llm-wiki/papers/radhi-2023-lithium-disilicate-cleaning-resin-cement.pdf
pdf_filename: radhi-2023-lithium-disilicate-cleaning-resin-cement.pdf
source_collection: external
tags: [lithium-disilicate, saliva-contamination, cleaning, ivoclean, sodium-silicate, SBS, resin-cement]
---

## Three-line Summary
In vitro study (Cureus 2023) testing two cleaning solutions on saliva-contaminated lithium disilicate (LDS) ceramic before resin cement bonding.

30% sodium silicate produced significantly higher shear bond strength (SBS) than Ivoclean on LDS — the opposite of the established zirconia evidence base.

Ivoclean is a zirconia-specific cleaner and should not be assumed optimal for all ceramics; material-specific cleaning protocol selection is essential.

## 세줄요약
인비트로 연구(Cureus 2023): 타액으로 오염된 리튬 디실리케이트(Lithium Disilicate, LDS) 세라믹에서 두 가지 세정제의 레진 시멘트 전단접착강도(Shear Bond Strength, SBS)를 비교.

30% 규산나트륨(Sodium Silicate)이 Ivoclean보다 LDS에서 유의하게 높은 SBS를 보였으며, 이는 지르코니아 문헌과 반대되는 결과.

Ivoclean은 지르코니아 특이적 세정제로, 모든 세라믹에 최적이라고 가정해서는 안 되며 재료별 세정 프로토콜 선택이 필수적임.

## Summary
In vitro study comparing Ivoclean vs 30% sodium silicate for cleaning saliva-contaminated lithium disilicate (LDS) ceramic. Counterintuitive finding: sodium silicate outperforms Ivoclean for LDS, contrasting with zirconia literature where Ivoclean is typically superior. Highlights that cleaning agent efficacy is ceramic-type specific.

## Key Contributions
- Material-specific cleaning: Ivoclean optimized for zirconia (ZrO2-based), not LDS
- Sodium silicate for LDS: may dissolve glass-phase residues more effectively
- Clinical implication: do NOT assume Ivoclean is optimal for all ceramics
- LDS cleaning: silane reapplication after cleaning is still essential

## Related Papers
- [[dental-materials/zirconia/silva-2022-zirconia-saliva-cleaning-sr-ma]] — SR+MA on ZIRCONIA cleaning (contrast)
- [[dental-materials/zirconia/miyazaki-2015-saliva-zirconia-bond-contact-angle]] — Ivoclean superiority for zirconia
- [[resin-bonding/unknown-2009-effect-of-silane-treatment-timing]] — silane for glass-ceramics

File: wiki/dental-materials/ceramic/saravi-2021-cadcam-all-ceramic-fdp-clinical-sr-ma.md
---
title: "Clinical Performance of CAD/CAM All-Ceramic Tooth-Supported Fixed Dental Prostheses: A Systematic Review and Meta-Analysis"
authors: Babak Saravi, Andreas Vollmer, Maja Hartmann, Gernot Lang, Ralf-Joachim Kohal, Martin Boeker, Sebastian B.M. Patzelt
year: 2021
date: 2021-05-20
doi: 10.3390/ma14102672
source: saravi-2021-cadcam-all-ceramic-fdp-clinical-sr-ma.md
category: [dental-materials/ceramic]
evidence_level: sr+ma
pdf_path: /Users/oracleneo/llm-wiki/papers/saravi-2021-cadcam-all-ceramic-fdp-clinical-sr-ma.pdf
pdf_filename: saravi-2021-cadcam-all-ceramic-fdp-clinical-sr-ma.pdf
source_collection: external
tags: [cadcam, all-ceramic, fdp, fixed-dental-prosthesis, zirconia, lithium-disilicate, feldspathic, chipping, fracture, survival-rate, clinical-performance]
---

## Three-line Summary
SR+MA of RCTs and cohort studies (Materials 2021) evaluating clinical performance of CAD/CAM all-ceramic tooth-supported fixed dental prostheses (FDPs) across PubMed, Cochrane, Embase, and Wiley Online Library.

5-year survival for all-ceramic FDPs is generally >90%; zirconia framework fracture is rare, while veneering-ceramic chipping is the predominant technical complication; lithium disilicate carries higher fracture risk in long-span FPDs (>3 units).

Biological complications are comparable to metal-ceramic (PFM) controls, and CAD/CAM all-ceramic achieves equivalent survival to PFM for short-span FDPs.

## 세줄요약
RCT 및 코호트 연구 SR+MA(Materials 2021)로 CAD/CAM 전부도재 치아지지 고정성치아보철물(Fixed Dental Prosthesis, FDP)의 임상 성적을 PubMed·Cochrane·Embase·Wiley에서 평가.

전부도재 FDP 5년 생존율 일반적으로 >90%; 지르코니아 프레임 파절 드물고 베니어 세라믹 칩핑(Chipping)이 주요 기술적 합병증; 리튬 디실리케이트(Lithium Disilicate)는 장경간(3유닛 초과)에서 파절 위험 증가.

생물학적 합병증은 도재-금속관(Porcelain-Fused-to-Metal, PFM) 대조군과 동등하며, 단경간 FDP에서 CAD/CAM 전부도재는 PFM과 유사한 생존율 달성.

## Summary
Systematic review and meta-analysis of clinical performance of CAD/CAM all-ceramic tooth-supported fixed dental prostheses (FDPs). Databases: PubMed, Cochrane, Embase, Wiley Online Library. Included RCTs and cohort studies. Assessed survival rate, biological complications, and technical complications for CAD/CAM ceramics (zirconia, lithium disilicate, feldspathic) vs metal-ceramic (PFM) FDPs.

Five-year survival rates for all-ceramic FDPs generally >90% for single crowns. Zirconia framework fracture is rare; chipping of veneering ceramic remains the predominant technical complication. Lithium disilicate shows higher fracture risk for long-span FPDs. Biological complications comparable to metal-ceramic. Technical complications higher in all-ceramic FDPs (mainly chipping) than metal-ceramic.

## Key Contributions
- Zirconia FDP framework: very high strength — fracture risk low; veneering porcelain chipping remains unresolved
- Lithium disilicate: preferred material for single crowns; not recommended for extended FPDs (>3 units)
- CAD/CAM all-ceramic achieves survival rates comparable to PFM for short-span FDPs
- Provides evidence basis for material selection in fixed prosthodontics

## Methodology
- **Databases**: PubMed, Cochrane, Embase, Wiley Online Library
- **Study types**: RCTs + cohort studies
- **Quality**: Cochrane RoB (RCTs); Newcastle-Ottawa Scale (cohorts)
- **Meta-analysis**: Random-effects; outcomes: survival, biological complications, technical complications

## Results
- 5-year crown survival: generally >90%
- Zirconia FPD veneering chipping: most frequent technical complication
- Lithium disilicate long-span FPDs: fracture risk significantly higher vs single crowns
- Biological complications: comparable to PFM controls

## Related Papers
- [[dental-materials/zirconia/aswal-2023-cadcam-zirconia-lithium-disilicate-crowns-sr-ma]] — esthetic OR 16.88 for CAD/CAM vs PFM
- [[dental-materials/ceramic/almashaan-2023-lithium-disilicate-survival-sr]] — LDS survival SR
- [[dental-materials/zirconia/lolos-2025-zirconia-restorations-5year-retrospective]] — ZrO₂ crowns vs FPDs 5-year retrospective

File: wiki/dental-materials/ceramic/warreth-2020-all-ceramic-restorations-narrative-review.md
---
title: "All-ceramic restorations: A review of the literature"
authors: Abdulhadi Warreth, Yaser Elkareimi
year: 2020
date: 2020-05-29
doi: 10.1016/j.sdentj.2020.05.004
source: warreth-2020-all-ceramic-restorations-narrative-review.md
category: [dental-materials]
evidence_level: narrative-review
pdf_path: /Users/oracleneo/llm-wiki/papers/warreth-2020-all-ceramic-restorations-narrative-review.pdf
pdf_filename: warreth-2020-all-ceramic-restorations-narrative-review.pdf
source_collection: external
tags: []
---

## Three-line Summary

Narrative review (Saudi Dental Journal 2020; PubMed 2010–2019, 2,173 articles) providing a two-axis classification of dental ceramics by composition (glass-based, glass-infiltrated, polycrystalline) and fabrication method (stacking, heat-press, slip-cast, dry-press, CAD/CAM).

Flexural strength benchmarks span 70–90 MPa (feldspathic) → 300–500 MPa (lithium disilicate) → 800–1500 MPa (Y-TZP zirconia), with indication mapping from veneers and inlays to short-span anterior FPDs and monolithic posterior crowns.

Ceramic success depends on material selection, restoration design, occlusion, and cementation medium; monolithic designs are more durable posteriorly while bi-layered designs offer superior aesthetics at the cost of delamination risk.

## 세줄요약

서술적 고찰(Saudi Dental Journal 2020; PubMed 2010–2019, 2,173편): 치과 세라믹을 조성(유리계·유리침윤형·다결정)과 제조법(적층소결·열가압·슬립캐스팅·건식압축·CAD/CAM) 두 축으로 분류.

굴곡강도: 장석질(Feldspathic) 70–90 MPa → 리튬 디실리케이트(Lithium Disilicate) 300–500 MPa → Y-TZP 지르코니아(Zirconia) 800–1500 MPa; 비니어·인레이부터 단경간 전치부 FPD·단일체 구치부 크라운까지 적응증 매핑.

재료 선택·수복물 설계·교합·접착 매체가 세라믹 성공을 결정하며, 단일체(Monolithic) 디자인은 구치부 내구성 우수, 이중층(Bi-layered)은 심미성은 높으나 베니어 층 탈락 위험 존재.

## Summary

Warreth and Elkareimi (Saudi Dental Journal 2020) provide a comprehensive narrative overview of dental ceramics for clinical material selection. The review covers porcelain-fused-to-metal (PFM) restorations as baseline comparison, then systematically addresses all-ceramic restorations through two complementary classification frameworks: composition-based and fabrication-based.

The composition-based classification divides ceramics into three main groups. Glass-based ceramics span from feldspathic porcelain (weakest, 70–90 MPa, highest aesthetics) through moderately filled leucite-containing ceramics, to highly filled lithium disilicate ceramics (300–500 MPa, suitable for short-span bridges). Glass-infiltrated ceramics (In-Ceram group: Alumina, Spinell, Zirconia) occupy an intermediate position. Polycrystalline ceramics — alumina (~650 MPa) and zirconia (800–1500 MPa) — offer the highest strength with lower translucency.

The fabrication-based classification distinguishes: (1) conventional stacking/sintering, (2) heat/hot-pressing lost-wax technique (IPS Empress), (3) slip-casting with glass infiltration (In-Ceram), (4) dry-pressing (Procera), and (5) CAD/CAM in soft-machining (partially sintered, requires post-mill sintering, e.g., IPS e.max ZirCAD, Lava) versus hard-machining (fully sintered blocks; superior fit but more tool wear) modes. The review concludes that ceramic success depends on material selection, restoration design, occlusion, and cementation media.

## Key Contributions

- Establishes a clear **two-axis classification system** (composition × fabrication) for dental ceramics enabling systematic material selection
- Provides **flexural strength benchmarks** for each ceramic group (70–90 MPa feldspathic → 300–500 MPa lithium disilicate → 800–1500 MPa zirconia) for clinical risk stratification
- Maps ceramic types to **clinical indications** (veneers, inlays, onlays, single crowns, anterior/posterior FPDs) and appropriate jaw region (anterior vs. posterior)
- Explains **monolithic vs. bi-layered** design trade-offs: bi-layered offers superior aesthetics but risks veneer delamination; monolithic is more durable for posterior use
- Explains **soft-machining vs. hard-machining** CAD/CAM distinction for polycrystalline ceramics
- Summarizes PFM long-term failure data (4% @ 5y, 12% @ 10y, 32% @ 15y — Valderhaug 1991) as historical context

## Methodology

- **Study type**: Narrative review (no formal PRISMA/systematic protocol)
- **Search**: PubMed (MEDLINE), restricted to January 2010 – December 2019, English only
- **Keywords**: Ceramics, all-ceramics, dental porcelain, polycrystalline, PFM, ceramo-metal, Procera, e.max, zirconia, In-ceram, inlays, onlays, overlays, endocrown; combined with survival rate/success rate/clinical outcomes/classification; restricted to humans
- **Yield**: 2,173 PubMed articles + additional Google Scholar + manual searches; most relevant selected narratively
- **Limitation of design**: No formal inclusion/exclusion criteria reporting; no risk of bias assessment; article selection not blinded

## Results

**Composition classification — flexural strengths:**

| Ceramic class | Particle content | Flexural strength | Key examples |
|---|---|---|---|
| Feldspathic (predominantly glass) | <17% | 70–90 MPa | VM13 (Vita), All-Ceram (Degudent) |
| Leucite-based (moderately filled) | 17–25% | Improved vs. feldspathic | VMK 95, Ceramco II, IPS d.SIGN |
| Leucite-based (highly filled) | 45–70% | 120–160 MPa | IPS Empress Aesthetic, Optec OPC |
| Lithium disilicate (highly filled) | 45–70% | 300–500 MPa | IPS e.max Press/CAD |
| In-Ceram Alumina (glass-infiltrated) | ~70% alumina + 30% glass | ~600 MPa | In-Ceram Alumina (Vita) |
| In-Ceram Spinell | MgAl₂O₄ + trace alumina | ~350 MPa | In-Ceram Spinell (Vita) |
| Alumina (polycrystalline) | 99.9% | ~650 MPa | Procera Alumina |
| Zirconia Y-TZP (polycrystalline) | 99.9% | 800–1500 MPa | IPS e.max ZirCAD, Lava |

**Clinical indication mapping:**
- Feldspathic: Veneers, inlays, onlays, veneering layers for all-ceramic or PFM frameworks
- Leucite/lithium disilicate: Full range — veneers, inlays, onlays, crowns, anterior short-span FPDs
- In-Ceram: Single crowns, 3-unit anterior FPDs (Alumina/Zirconia); anterior crowns only (Spinell)
- Zirconia: Monolithic posterior crowns; also core/framework for bi-layered restorations

**PFM failure benchmark** (Valderhaug 1991 cited): 4% at 5 years, 12% at 10 years, 32% at 15 years.

**PFM disadvantages**: Light opacity (dark appearance, especially cervically); metal allergy risk (nickel); requires adequate tooth reduction to mask metal.

## Related Papers

- [[prosthetic-materials/gseibat-2025-zirconia-metal-ceramic-posterior-5year-rct]] — 5-year RCT comparing zirconia vs. metal-ceramic in posterior; provides clinical survival data that contextualizes this review's strength benchmarks
- [[prosthetic-materials/alammar-2022-zirconia-bonding-durability-clinical-outcomes-sr]] — SR on clinical zirconia bonding protocols; directly applies the material science described here
