Repository: ezinternet/dentopedia

File: wiki/dental-materials/zirconia/aburawa-2026-effect-of-a-silicon-carbide.md
---
title: "Effect of a silicon carbide bur on shear bond strength between resin cement and zirconia"
authors: "Aburawa et al."
year: 2026
date: 2026-01-01
doi: "10.2340/biid.v13.46767"
source: aburawa-2026-effect-of-a-silicon-carbide.md
category: dental-materials/zirconia
evidence_level: in-vitro
text_path: /Users/oracleneo/llm-wiki/papers/aburawa-2026-effect-of-a-silicon-carbide.txt
text_filename: aburawa-2026-effect-of-a-silicon-carbide.txt
source_collection: pubmed-text
tags: [apa, sic-bur, zirconia-bonding, surface-treatment, panavia, mdp-primer, in-vitro, negative-finding]
relations:
  - type: reinforces
    target: kamis-2023-cold-plasma-zirconia-resin-cement-bond
---

## One-line Summary
In vitro pilot (n=30 4Y-PSZ specimens, 5,000 thermocycles): APA (37.0 MPa) significantly outperformed SiC bur alone (20.8 MPa) and APA + SiC bur (24.9 MPa); SiC bur cannot be recommended as an alternative or adjunct to APA for zirconia cementation.

## 한줄요약
인비트로 파일럿 (n=30, 4Y-PSZ, 5,000회 열순환): 공기분사연마 (Airborne Particle Abrasion, APA, 37.0 MPa)가 탄화규소 버(SiC bur, 20.8 MPa)와 APA+SiC(24.9 MPa)보다 유의하게 높은 전단결합강도(Shear Bond Strength, SBS); SiC 버는 대안·보조수단으로 권장 불가.

## Three-line Summary

Aburawa et al. (2026) conducted an in vitro pilot study comparing airborne particle abrasion (APA, 110 μm Al₂O₃) versus silicon carbide bur (SiC, Cimara system) versus sequential APA + SiC bur for the surface treatment of 4Y-PSZ (multilayer) zirconia before cementation with PANAVIA V5 (MDP-containing), evaluated by shear bond strength (SBS) after 5,000 thermocycles (n=10/group). The study addressed whether the SiC bur component of the Cimara ceramic repair system could substitute or augment APA for routine zirconia cementation.

APA alone produced significantly higher SBS (37.0 MPa) than both SiC bur alone (20.8 MPa, p<0.001) and sequential APA + SiC bur (24.9 MPa, p<0.001). Critically, adding the SiC bur after APA reduced bond strength relative to APA alone—a counterproductive outcome, possibly because SiC bur disrupts the optimal surface topography created by APA. Effect size was large (η²=0.762), confirming the finding's robustness despite the small pilot sample.

This negative finding establishes that the SiC bur cannot be recommended as a substitute or adjunct to APA for routine 4Y-PSZ zirconia cementation, contradicting any assumption that the SiC bur's utility in ceramic repair extends to primary zirconia surface treatment.

## 세줄요약

아부라와 등(2026)은 4Y-PSZ(다층 지르코니아)에 공기분사연마(Airborne Particle Abrasion, APA), 탄화규소 버(SiC bur), APA+SiC 순서 처리 후 PANAVIA V5로 접착, 5,000회 열순환 후 전단결합강도(Shear Bond Strength, SBS)를 비교하는 파일럿 연구를 시행했다. 치마라 세라믹 수리 시스템의 SiC 버가 일반 지르코니아 접착에서 APA의 대안 또는 보조 수단이 될 수 있는지를 검증했다.

APA(37.0 MPa)는 SiC 버(20.8 MPa, p<0.001)와 APA+SiC 순서 처리(24.9 MPa, p<0.001) 모두를 유의하게 상회했다. APA 후 SiC 버를 추가하면 APA 단독보다 오히려 결합강도가 낮아지는 역효과가 나타났다. 효과 크기가 크고(η²=0.762) 견고한 음성 결과다.

SiC 버는 4Y-PSZ 지르코니아 접착의 APA 대안이나 보조 수단으로 권장될 수 없다. APA가 지르코니아 임상 접착의 표준 표면처리임을 재확인한다.

## Summary
The Cimara ceramic repair system (VOCO) includes a silicon carbide grinding bur, and an earlier study showed its complete system produced unexpectedly high SBS. This in vitro pilot isolated the SiC bur contribution vs established APA for primary zirconia cementation. After 5,000 thermocycles, APA (37.0 MPa) was significantly superior to SiC bur (20.8 MPa, p<0.001) and sequential APA + SiC bur (24.9 MPa, p<0.001). Adding SiC bur after APA worsened bond strength vs APA alone, possibly by disrupting the surface topography created by APA. The study used 4Y-PSZ clinically relevant monolithic zirconia with PANAVIA V5 (MDP-containing) cement.

## Key Contributions
- Negative result: SiC bur does not provide benefit vs APA for 4Y-PSZ zirconia cementation after aging
- Shows that adding SiC bur to APA actually reduces SBS (24.9 vs 37.0 MPa) — sequential combination counterproductive
- Uses clinical-grade multilayer 4Y-PSZ with standard MDP-containing system (PANAVIA V5)
- Large effect size (η²=0.762) despite small pilot study confirms robust APA superiority
- Consistent with prior data: Libecki et al. showed SiC group declined to near zero after 37,500 thermocycles
- Key limitation: no untreated control; cannot assess SiC vs no treatment

## Methodology
- Design: In vitro pilot, 3-group
- Zirconia: Copra Supreme Symphony 4Y-PSZ (Whitepeaks); milled + sintered 1630°C/120 min
- n=30 (10/group); sample size: SD=7 MPa, Δ=10 MPa, 80% power, α=0.05
- Groups: APA (110 μm Al₂O₃, 2 bar, 10 mm, 10 s) | SiC bur (Cimara REF 1201, 7,000 rpm, dry, 10 strokes) | APA + SiC bur
- Cementation: Clearfil Ceramic Primer Plus + PANAVIA V5 (MDP)
- Configuration: zirconia–cement–zirconia symmetric; 5,000 thermocycles (5-55°C)
- SBS: Instron 4465, 1 mm/min; failure mode: digital microscopy ×35

## Results
| Group | Mean SBS (MPa) | vs APA |
|---|---|---|
| APA | 37.00 | — |
| APA + SiC bur | 24.86 | p<0.001 |
| SiC bur | 20.77 | p<0.001 |

- SiC bur vs APA + SiC bur: p>0.05 (ns)
- Effect size: η²=0.762, ω²=0.737 (large)
- All groups: mixed failure modes (10-90% residual cement); no macroscopic zirconia fracture

## Related Papers
- [[dental-materials/zirconia/kamis-2023-cold-plasma-zirconia-resin-cement-bond]] — reinforces: APA as reference; both confirm APA reliability
- [[dental-materials/zirconia/shaikh-2026-influence-of-plasma-treatment]] — context: SR+MA for plasma alternatives; SiC bur is a different (inferior) alternative to APA
- [[dental-materials/zirconia/nasri-2025-surface-conditioning-zirconia-bonding-umbrella]] — context: surface conditioning umbrella; SiC bur does not meet clinical standard
- [[overviews/ceramic-bonding-hf-silane-contamination-overview]] — context: zirconia bonding clinical framework

File: wiki/dental-materials/zirconia/aflatoonian-2025-deglazing-hydrothermal-aging-high-translucent-zirconia.md
---
title: "Impact of deglazing on biaxial flexural strength of high translucent zirconia: effect of hydrothermal aging, pH-cycling, and load-cycling"
authors: Aflatoonian K, Hamze F, Mohammadibassir M
year: 2025
date: 2025-04-11
doi: 10.1186/s12903-025-05810-z
source: aflatoonian-2025-deglazing-hydrothermal-aging-high-translucent-zirconia.md
category: [dental-materials/zirconia]
evidence_level: in-vitro
source_collection: pubmed-text
full_text: true
pmid: 40217464
pmcid: PMC11987281
text_path: /Users/oracleneo/llm-wiki/papers/aflatoonian-2025-deglazing-hydrothermal-aging-high-translucent-zirconia.txt
text_filename: aflatoonian-2025-deglazing-hydrothermal-aging-high-translucent-zirconia.txt
tags: [zirconia, LTD, deglazing, glazing, 3Y-PSZ, flexural-strength, aging, hydrothermal, high-translucent]
relations:
  - type: extends
    target: sarabi-2024-grinding-ltd-flexural-strength-zirconia
---

## Three-line Summary

In-vitro 4-group study (40 HT 3Y-PSZ discs: G=glaze, G-A=glaze+age, DG-A=deglaze+age, NG-A=no-glaze+age; combined aging: hydrothermal → pH cycling → load cycling): deglazed (1338.22 MPa) and non-glazed (1320.44 MPa) groups showed significantly higher flexural strength than glazed groups (P<0.005).

Glazing did NOT protect against aging (G=1092.78 vs G-A=1141.11 MPa, P=0.872) and did NOT enhance strength vs deglazed/non-glazed; glaze blocks surface LTD (G-A: 0% monoclinic) but removing the glaze does not weaken the ceramic.

Clinical implication: intraoral wear of the glaze layer (deglazing) is not a strength concern for HT 3Y-PSZ; the exposed polished surface is actually mechanically superior to the glazed surface.

## 세줄요약

HT 3Y-PSZ 40개, 4군(G/G-A/DG-A/NG-A), 복합 에이징(수열+pH+부하): 탈글레이징(1338.22 MPa)·비글레이징(1320.44 MPa)이 글레이징군(1092.78 MPa)보다 굴곡강도 유의하게 높음(P<0.005).

글레이징: 에이징 후 강도 변화 없음(P=0.872); LTD는 차단(G-A 단사정 ~0%)하나 기계적 강도 향상 없음.

임상 의의: 구강 내 글레이즈 마모(탈글레이징)는 HT 3Y-PSZ의 강도 우려 없음; 노출된 연마면이 오히려 우수.

## Summary

Aflatoonian et al. (2025) addressed the clinical scenario of intraoral glaze wear in monolithic zirconia restorations. The key finding was that losing the glaze layer (deglazing, as occurs clinically from occlusal wear) does NOT weaken high-translucency 3Y-PSZ. In fact, the deglazed and non-glazed groups showed significantly higher flexural strength. The glaze layer blocks surface LTD (maintaining near-zero monoclinic content in glazed groups) but provides no mechanical benefit — and in fact reduces flexural strength relative to polished surfaces.

## Key Contributions

1. **Deglazed zirconia is NOT weakened** — 1338 MPa vs glazed 1093 MPa; clinically, glaze wear is not a strength risk
2. **Glazing reduces FS** relative to polished/non-glazed: consistent with Sarabi (2024) and Kosmac (1999)
3. **Glaze blocks surface LTD** (monoclinic ~0% in G-A vs 4–8% in DG-A/NG-A) but this benefit is offset by reduced FS
4. Combined aging protocol (HT + pH + load) more clinically representative than single-stressor protocols

## Methodology

- 40 discs (12mm × 1.2mm), HT 3Y-PSZ (Upcera HT), milled and sintered
- 4 groups (n = 10): G (glazed), G-A (glazed + aged), DG-A (glazed, glaze removed by polishing, then aged), NG-A (never glazed + aged)
- Aging: hydrothermal (134°C) → pH cycling → load cycling
- Biaxial FS (ISO 6872); XRD t→m quantification; 1-way ANOVA + Tukey HSD (α=0.05)

## Results

| Group | FS (MPa) | Monoclinic |
|---|---|---|
| G (glaze) | 1092.78 ± 175.40 | ~0% |
| G-A (glaze + aged) | 1141.11 ± 117.43 | ~0% |
| DG-A (deglaze + aged) | 1338.22 ± 175.13 | 4.23% |
| NG-A (no glaze + aged) | 1320.44 ± 77.44 | 7.63% |

- DG-A/NG-A >> G/G-A in FS (P<0.005)
- G vs G-A: P=0.872 (non-significant) — aging does not reduce glazed FS

## Related Papers

- [[dental-materials/zirconia/sarabi-2024-grinding-ltd-flexural-strength-zirconia]] — grinding/polishing vs glazing FS
- [[dental-materials/zirconia/kosmac-1999-grinding-sandblasting-flexural-strength-zirconia]] — original surface treatment vs FS
- [[dental-materials/zirconia/koenig-2021-ltd-monolithic-zirconia-prospective]] — clinical LTD data

File: wiki/dental-materials/zirconia/agar-2025-effect-of-finishing-protocol-treatments.md
---
title: "Effect of Finishing Protocol Treatments on Optical Properties of Super Translucent Zirconia After Simulated Wear"
authors: Žagar M, Kovačić I, Pongrac R et al.
year: 2025
date: 2025-12-20
doi: 10.3390/dj14010003
source: agar-2025-effect-of-finishing-protocol-treatments.md
category: [dental-materials/zirconia]
evidence_level: in-vitro
source_collection: pubmed-text
full_text: true
pmid: 41590127
pmcid: PMC12840539
text_path: /Users/oracleneo/llm-wiki/papers/agar-2025-effect-of-finishing-protocol-treatments.txt
text_filename: agar-2025-effect-of-finishing-protocol-treatments.txt
tags: [zirconia, super-translucent, glazing, polishing, color-stability, translucency, toothbrushing-wear, optical-properties]
---

## Three-line Summary

In-vitro study (60 super translucent zirconia plates, Vita YZ ST A1, 7×11×2 mm; n=20 per group — Polished, Glazed, Chroma+Glaze) measuring color difference (ΔEab, ΔE00) and translucency parameter (TPab, TP00) before vs after 10,000 brushing cycles (200 g, 1.5 Hz; ~1 year of oral hygiene).

Finishing protocol significantly changed translucency (TP00 H=46.79/21.09, both p<0.001; Chroma+Glaze lowest TPab 4.71–4.8) and color stability (ΔEab H=13.21, p=0.0014; ΔE00 H=9.14, p=0.0104), with Chroma+Glaze most stable (median ΔE00 ≈ 0.33) and Polished least stable (ΔEab = 1.02), while brushing itself produced no significant within-group TP change (all p>0.64).

Clinical implication: after occlusal adjustment, stain+glaze buys color stability and masking at the cost of translucency, and all protocols stayed under the perceptibility threshold (1.8–2.6) — but this is one brand, in vitro, without thermocycling or surface-roughness measurement.

## 세줄요약

In-vitro 연구: 초투명 지르코니아 (super translucent zirconia) 60개(Vita YZ ST A1, 7×11×2 mm), 마무리 프로토콜 3군(연마/글레이징/Chroma+Glaze) 각 20개 — 10,000회 칫솔질(200 g, 1.5 Hz, 약 1년 분량) 전후 색차(ΔEab, ΔE00)와 반투명도 (translucency parameter, TP) 비교.

마무리 프로토콜이 반투명도(TP00 H=46.79/21.09, 모두 p<0.001; Chroma+Glaze 최저 TPab 4.71–4.8)와 색 안정성(ΔEab H=13.21, p=0.0014; ΔE00 H=9.14, p=0.0104)에 유의한 영향 — 색차 최소 Chroma+Glaze(ΔE00 중앙값 ≈0.33), 최대 연마군(ΔEab = 1.02); 칫솔질 자체의 군내 TP 변화는 유의하지 않음(모두 p>0.64).

임상 의의: 교합조정 후 스테인+글레이즈는 색 안정성·차폐를 얻는 대신 반투명도를 잃고, 모든 군이 지각역치(perceptibility threshold, 1.8–2.6) 이내 — 단 단일 브랜드·in vitro·열순환 없음·표면거칠기 (surface roughness, Ra) 미측정.

## Summary

Žagar et al. (2025) asked a question that sits at the end of every occlusal adjustment appointment: does the finishing protocol chosen for a super translucent zirconia restoration still look right after a year of toothbrushing? Sixty plates of Vita YZ ST (A1) were finished three ways — polished, glazed, or stained plus glazed — and measured spectrophotometrically against white and black backgrounds before and after 10,000 brushing cycles (200 g, 1.5 Hz).

The finishing protocol mattered for **both** optical outcomes, but brushing itself did not measurably move translucency (all within-group p>0.64). Chroma + Glaze produced the lowest translucency (TPab 4.71–4.8; significantly below both Glazed and Polished) and the smallest color change (median ΔE00 ≈ 0.33, significantly better than Polished only). The polished surface was the least optically stable (ΔEab = 1.02) and gained the most translucency after wear, which the authors attribute to uncontrolled surface roughening. All means stayed below the perceptibility threshold (1.8–2.6), so the practical trade is not "acceptable vs unacceptable" but **masking and color stability versus light transmission**.

## Key Contributions

1. **Optical cost of the finishing choice is quantified** — the axis most adjustment/grinding studies (strength, phase transformation, antagonist wear) leave unmeasured
2. **Stain + glaze = most color-stable** (median ΔE00 ≈ 0.33; vs Polished adj p=0.00059 for ΔEab / p=0.0076 for ΔE00), but not significantly better than glaze alone (p=0.359 / p=0.717)
3. **Stain + glaze = least translucent** (TPab 4.71–4.8; lower than Glazed p<0.0001 and Polished p=0.0147–0.0152 for TP00) — clinically usable as intentional masking in the anterior zone
4. **Polishing alone is optically the weakest option** (highest ΔEab 1.02, greatest TP increase after brushing) despite being the simplest and most wear-friendly finish mechanically
5. **Wear does not shift TP significantly** over 1 simulated year — translucency is set by the surface protocol more than by brushing abrasion

## Methodology

- 60 plates 7×11×2 mm milled from Vita YZ ST shade A1 (CAD/CAM), sintered 1530 °C, thickness verified ±0.01 mm
- Three groups (n=20): **P** polisher (Komet ZrO2) + polishing paste 2 min; **G** Vita Lumex Unique 370 glaze fired 750 °C/1 min under vacuum; **CG** Vita Lumex Unique 330 Red-Brown Chroma A + Vita Lumex AC 370 glaze, no polishing
- Color: VITA Easyshade V, recalibrated per set, 3 readings/specimen, white + black backgrounds, single operator
- Outcomes: ΔEab (CIELAB), ΔE00 (CIEDE2000), TPab, TP00
- Wear: mechanical brushing simulator, 10,000 cycles, medium bristles, standard toothpaste, 200 g, 1.5 Hz (≈1 year)
- G*Power a priori (f=0.25, α=0.05, power 0.80 → ≥18); Shapiro–Wilk → non-parametric: Kruskal–Wallis, Mann–Whitney U or Dunn (Bonferroni), Wilcoxon signed-rank; α=0.05

## Results

| Outcome | Statistic |
|---|---|
| TPab before / after | H=43.48 / H=18.67, both p<0.001 |
| TP00 before / after | H=46.79 / H=21.09, both p<0.001 |
| ΔEab among groups | H=13.21, p=0.0014 |
| ΔE00 among groups | H=9.14, p=0.0104 |

- CG translucency lowest: vs G p<0.0001 (before), p<0.001 (after); vs P p<0.0001 and p=0.0147 (TP00) / p=0.0152 (TPab); G vs P p>0.20
- CG TPab 4.71–4.8 (most opaque); Polished/Glazed higher and not different from each other
- No within-group before/after TP change (all p>0.64)
- Color: CG vs P significant (ΔEab adj p=0.00059; ΔE00 adj p=0.0076); CG vs G (p=0.359 / p=0.717) and G vs P (p=0.215 / p=0.257) not significant
- CG median ΔE00 ≈ 0.33 (imperceptible); P ΔEab = 1.02 (highest, most variable); all means below perceptibility threshold 1.8–2.6

## Related Papers

- [[dental-materials/zirconia/steiner-2024-zirconia-conditioning-glazing-enamel-wear]] — same polished/glazed/rough±glaze framing, antagonist enamel wear as the outcome; glaze did not rescue a rough substrate
- [[dental-materials/zirconia/aflatoonian-2025-deglazing-hydrothermal-aging-high-translucent-zirconia]] — glaze layer as barrier (LTD there, optical shift here) and the consequence of losing it
- [[dental-materials/zirconia/janyavula-2013-wear-polished-glazed-zirconia-enamel]] — established polished-vs-glazed zirconia wear ranking that this paper's optical ranking partly inverts
- [[dental-materials/zirconia/tachibana-2021-polishing-zirconia-antagonist-wear]] — polishing dominates surface behavior regardless of contact mode
- [[dental-materials/zirconia/cokic-2024-coloring-multilayer-zirconia-pigment-agglomerates-ltd]] — chroma pigments alter local microstructure/LTD, a mechanistic caution for the stain+glaze protocol
- [[dental-materials/zirconia/mohammadi-bassir-2017-grinding-overglazing-polishing-zirconia]] — grinding then polishing vs overglazing: mechanical counterpart to this optical comparison

File: wiki/dental-materials/zirconia/al-akhali-2025-zirconia-cleaning-bonding-duration.md
---
title: "Effect of cleaning methods on bonding to zirconia ceramic over a long period after airborne-particle abrasion"
authors: Majed Al-Akhali, et al.
year: 2025
date: 2025-10-31
doi: 10.2186/jpr.JPR_D_24_00273
source: al-akhali-2025-zirconia-cleaning-bonding-duration.md
category: [dental-materials/zirconia]
evidence_level: in-vitro
pdf_path: /Users/oracleneo/llm-wiki/papers/al-akhali-2025-zirconia-cleaning-bonding-duration.pdf
pdf_filename: al-akhali-2025-zirconia-cleaning-bonding-duration.pdf
source_collection: external
tags: [zirconia, APA, cleaning, Ivoclean, surface-free-energy, SFE, 150-day, long-term, TBS]
---

## Three-line Summary
In vitro study (J Prosthodont Res 2025) simulating a clinically relevant 72-hour delay between airborne-particle abrasion (APA) and zirconia bonding, measuring surface free energy (SFE) by goniometry and tensile bond strength (TBS) at 3 days and 150 days/37,500 thermocycles.

Short-term TBS showed no significant difference between cleaning groups; long-term durability was significantly affected by cleaning method — Ivoclean (SFE 68.4 mN/m) and alcohol (61.8 mN/m) showed best durability while Katana Cleaner paradoxically reduced SFE to 33.1 mN/m.

Katana Cleaner is contraindicated after APA on zirconia; Ivoclean remains the gold standard for long-term bond durability when a clinical delay occurs before cementation.

## 세줄요약
인비트로(J Prosthodont Res 2025): 에어어브레이전(Airborne-Particle Abrasion, APA) 후 72시간 임상 지연을 모의한 설계에서, 표면자유에너지(Surface Free Energy, SFE)와 인장접착강도(Tensile Bond Strength, TBS)를 3일 및 150일/열순환 37,500회에서 측정.

단기 TBS는 세정군 간 유의한 차이 없음; 장기 내구성은 세정법에 따라 유의하게 차이 — Ivoclean(SFE 68.4 mN/m)·알코올(61.8 mN/m) 내구성 우수; Katana Cleaner는 역설적으로 SFE를 33.1 mN/m로 저하.

Katana Cleaner는 지르코니아(Zirconia) APA 후 금기; 임상에서 접착 지연이 발생할 경우 장기 결합 내구성에는 Ivoclean이 표준.

## Summary
In vitro study simulating clinical scenario where 72h delay occurs between airborne-particle abrasion (APA) and bonding of zirconia. Measured surface free energy (SFE) by goniometry and tensile bond strength (TBS) at 3 days and 150 days / 37,500 thermocycles. Key finding: short-term TBS similar across groups; long-term durability significantly affected by cleaning method.

## Key Contributions
- Clinically relevant 72h delay protocol — most realistic study design
- Ivoclean: highest SFE (68.4 mN/m) → best long-term durability
- Katana Cleaner: paradoxically reduces SFE (33.1 mN/m) → contraindicated for post-APA cleaning
- Alcohol: good SFE restoration (61.8 mN/m) — accessible clinical option
- TBS short-term (3 days): no significant difference between groups
- TBS long-term (150 days): Ivoclean > alcohol > others

## Results
| Cleaning | SFE (mN/m) | Long-term durability |
|---------|------------|---------------------|
| Ivoclean | 68.4 | Best |
| Alcohol | 61.8 | Good |
| Clearfil Primer (direct) | Intermediate | Intermediate |
| Clearfil Primer (72h delay) | Lower | Lower |
| Katana Cleaner | 33.1 | Worst |

## Related Papers
- [[dental-materials/zirconia/lopes-2023-universal-adhesives-zirconia-long-term]] — 12-month water degradation
- [[dental-materials/zirconia/negreiros-2017-cleaning-primer-zirconia-bond-water]] — 1-year 50% loss
- [[dental-materials/zirconia/silva-2022-zirconia-saliva-cleaning-sr-ma]] — SR+MA

File: wiki/dental-materials/zirconia/alfrisany-2019-occlusal-adjustments-zirconia-enamel-wear.md
---
title: "Simulated occlusal adjustments and their effects on zirconia and antagonist artificial enamel"
authors: Najm Mohsen Alfrisany, Babak Shokati, Laura Eva Tam, Grace Mendonca De Souza
year: 2019
date: 2019-01-01
doi: 10.4047/jap.2019.11.3.162
source: alfrisany-2019-occlusal-adjustments-zirconia-enamel-wear.md
category: [dental-materials/zirconia]
confidence: in-vitro
pdf_path: /Users/oracleneo/llm-wiki/papers/alfrisany-2019-occlusal-adjustments-zirconia-enamel-wear.pdf
pdf_filename: alfrisany-2019-occlusal-adjustments-zirconia-enamel-wear.pdf
source_collection: external
tags: [Y-TZP, occlusal-adjustment, grinding, glazing, porcelain-veneer, enamel-wear, surface-roughness, Toronto]
---

## Three-line Summary
In vitro chewing simulation (J Adv Prosthodont 2019; University of Toronto) testing Y-TZP zirconia (Lava and Bruxzir) under 5 finishing conditions against artificial enamel (steatite) over 500,000 cycles.

Polished zirconia caused more antagonist steatite volume loss (0.09 mm³) than glazed or porcelain-veneered zirconia (both ~0.02 mm³); glazed zirconia surface roughness increased after simulation, indicating partial glaze delamination.

The surface material present at time of contact — not the finishing technique — determines antagonist wear; in vivo glaze removal over time may make clinical wear patterns converge between finishing methods.

## 세줄요약
인비트로 저작 시뮬레이션(J Adv Prosthodont 2019; 토론토 대학교): Y-TZP 지르코니아(Lava·Bruxzir) 5가지 마무리 조건에서 인공 에나멜(규산염, Steatite) 대비 500,000 사이클 시험.

연마(Polished) 지르코니아가 유약(Glazed) 또는 도재 비니어 지르코니아(Porcelain-Veneered Zirconia, PVZ, 각 ~0.02 mm³)보다 스테아타이트 부피 손실 더 큼(0.09 mm³); 유약 지르코니아 표면 조도는 시뮬 후 증가 → 유약층 부분 탈락 확인.

접촉 시점의 표면 재료가 대합치 마모를 결정하는 핵심 인자; 구강 내 유약 소실로 시간이 지나면 마무리 방법 간 마모 패턴이 수렴할 가능성 있음.

## Summary
University of Toronto study revealing the counterintuitive finding that polished zirconia causes MORE artificial enamel wear than glazed or porcelain-veneered zirconia, and that the glaze layer is partially removed during chewing simulation, increasing roughness over time.

## Key Contributions
- Glazed (GZ) roughness INCREASES after chewing simulation — glaze layer partially removed
- Steatite volume loss: CPZ (polished) 0.09mm³ > PVZ 0.02mm³ = GZ 0.02mm³
- Polished zirconia surface = more abrasive to artificial enamel than glazed or PVZ
- Intraoral polishing did not reduce zirconia roughness adequately
- No brand effect (Lava vs Bruxzir)
- Material on the surface (not finishing technique) determines wear

## Related Papers
- [[dental-materials/zirconia/janyavula-2013-wear-polished-glazed-zirconia-enamel]] — opposite conclusion: polished Zr < glazed
- [[dental-materials/zirconia/tachibana-2021-polishing-zirconia-antagonist-wear]] — polishing needed after grinding
- [[dental-materials/zirconia/steiner-2024-zirconia-conditioning-glazing-enamel-wear]] — surface conditioning before glazing

File: wiki/dental-materials/zirconia/aljomard-2022-enamel-wear-monolithic-zirconia-sr-ma.md
---
title: "Enamel wear against monolithic zirconia restorations: A meta-analysis and systematic review of in vitro studies"
authors: Yasamin R.M. Aljomard, Elif Çiğdem Altunok, Haluk Barış Kara
year: 2022
date: 2021-10-08
doi: 10.1111/jerd.12823
source: aljomard-2022-enamel-wear-monolithic-zirconia-sr-ma.md
category: [dental-materials/zirconia]
confidence: sr+ma
pdf_path: /Users/oracleneo/llm-wiki/papers/aljomard-2022-enamel-wear-monolithic-zirconia-sr-ma.pdf
pdf_filename: aljomard-2022-enamel-wear-monolithic-zirconia-sr-ma.pdf
source_collection: external
tags: [zirconia, monolithic, enamel-wear, SR-MA, polishing, glazing, in-vitro-review]
---

## Three-line Summary
SR+MA (J Esthet Restor Dent 2022) of in vitro studies on enamel wear against monolithic zirconia: 25 articles met SR criteria; 3 were included in meta-analysis (standardized conditions: 50 N, 240,000–250,000 cycles).

Antagonist enamel wear against monolithic zirconia is within statistically accepted clinical levels; polished monolithic zirconia causes less enamel wear than glazed zirconia; surface texture is the essential determinant of wear outcome.

The evidence base is predominantly in vitro and heterogeneous, limiting direct clinical translation; RCTs with standardized methods are needed to confirm these findings in vivo.

## 세줄요약
단일체 지르코니아(Monolithic Zirconia) 대합치 에나멜 마모에 관한 인비트로 연구 SR+MA(J Esthet Restor Dent 2022): 25편이 SR 기준 충족; 3편이 메타분석 포함(표준조건: 50 N, 240,000–250,000 사이클).

단일체 지르코니아 대합 에나멜 마모는 통계적으로 임상 허용 수준; 연마(Polished) 단일체 지르코니아가 유약(Glazed) 지르코니아보다 에나멜 마모 적음; 표면 질감이 마모 결과의 핵심 결정인자.

근거가 주로 이질적인 인비트로 연구에 국한되어 직접적인 임상 적용에 한계 있으며, 표준화된 방법을 적용한 RCT가 필요.

## Summary
Systematic review and meta-analysis of in vitro studies on enamel wear against monolithic zirconia. 25 articles met SR criteria; 3 included in meta-analysis (standardized at 50N, 240–250k cycles). Concludes enamel wear is within accepted levels, and polished surface causes less wear than glazed.

## Key Contributions
- Meta-analysis criteria: 50N vertical load; 240,000–250,000 cycles (≈1 year in vivo)
- Result: enamel wear vs monolithic Zr = within statistically accepted level
- Polished monolithic Zr: less enamel wear than glazed
- Surface texture is essential determinant of wear outcome
- Evidence base: predominantly in vitro — clinical RCTs needed

## Related Papers
- [[dental-materials/zirconia/shah-2024-enamel-wear-zirconia-umbrella-review]] — umbrella review confirming polished Zr ≤ natural enamel
- [[dental-materials/zirconia/janyavula-2013-wear-polished-glazed-zirconia-enamel]] — foundational in vitro
- [[dental-materials/zirconia/badawy-2025-enamel-wear-zirconia-endocrowns-2year]] — clinical 2yr data

File: wiki/dental-materials/zirconia/alnazzawi-2026-role-of-cold-atmospheric.md
---
title: "Role of cold atmospheric plasma alone or combined with conventional surface treatments on shear bond strength of 3Y-TZP and 5YSZ ceramics bonded to dentin"
authors: "Alnazzawi A et al."
year: 2026
date: 2026-01-01
doi: "10.2340/biid.v13.45563"
source: alnazzawi-2026-role-of-cold-atmospheric.md
category: dental-materials/zirconia
evidence_level: in-vitro
text_path: /Users/oracleneo/llm-wiki/papers/alnazzawi-2026-role-of-cold-atmospheric.txt
text_filename: alnazzawi-2026-role-of-cold-atmospheric.txt
source_collection: pubmed-text
tags: [cap, plasma, apa, zirconia-bonding, dentin, 3ytzp, 5ysz, mdp-primer, self-adhesive, in-vitro]
relations:
  - type: extends
    target: kamis-2023-cold-plasma-zirconia-resin-cement-bond
---

## One-line Summary
In vitro study (n=200, 3Y-TZP + 5YSZ to dentin, 10,000 thermocycles): CAP and APA produce equivalent SBS; zirconia type does not affect bonding; combination treatments (APA+CAP, HF+CAP) reduce SBS; MDP primer is the dominant variable.

## 한줄요약
인비트로 (n=200, 3Y-TZP + 5YSZ 상아질 접착, 10,000회 열순환): 냉온 대기압 플라즈마 (Cold Atmospheric Plasma, CAP)와 공기분사연마 (Airborne Particle Abrasion, APA) 전단결합강도 (Shear Bond Strength, SBS) 동등; 지르코니아 종류(3Y vs 5Y) 영향 없음; APA+CAP, HF+CAP 병용은 오히려 SBS 감소; 10-MDP 프라이머가 결정 변수.

## Summary
This study compared CAP, APA, HF acid, and their combinations for bonding 3Y-TZP and 5YSZ zirconia to dentin using self-adhesive resin cement (Maxcem Elite Chroma). Two hundred specimens were tested with and without MDP primer (Z-prime plus) after 10,000 thermocycles. CAP and APA produced statistically equivalent SBS (~17 MPa without primer, ~26-27 MPa with primer). Zirconia material type had no significant effect. Combinations (APA+CAP, HF+CAP) produced lower SBS than individual treatments, possibly because rough APA topography interferes with CAP surface activation. HF etching alone had no effect on zirconia SBS. The primer variable had the largest effect size (η²=0.86), confirming 10-MDP as the critical bonding factor.

## Key Contributions
- First study comparing CAP vs APA for zirconia-to-dentin bonding (previous work focused on composite adherend)
- Demonstrates 3Y-TZP and 5YSZ produce equivalent SBS — generation/yttria content does not drive bonding protocol choice
- Critical finding: combinations reduce SBS — overtreatment is counterproductive
- Confirms 10-MDP primer as dominant factor (η²=0.86 vs surface treatment η²=0.94) — primer non-negotiable for all surface treatments
- HF ineffective for zirconia bonding even combined with CAP — confirms exclusion from zirconia protocols
- CAP provides non-abrasive, phase-preservation benefit while matching APA clinically

## Methodology
- Design: In vitro, Taibah University (ethics: TUCDREC/210323)
- Zirconia: 100 3Y-TZP (ceraMotionZ HT, Dentaurum) + 100 5YSZ (ceraMotionZ Cubic, Dentaurum)
- Dentin: 100 extracted permanent molars, 3×4×3 mm dentin blocks
- 5 surface treatments × 2 primer conditions × 2 materials = 10 subgroups (n=10 each)
- Surface treatments: Control | APA (50 μm Al₂O₃, 2 bar, 20 s) | CAP (dielectric barrier discharge, 20 kV, 20 kHz) | APA+CAP | HF+CAP (9.5% HF gel, 1 h)
- Primer: Z-prime plus (Bisco, MDP-containing)
- Dentin prep: 37% phosphoric acid + Ambar universal adhesive
- Cement: Maxcem Elite Chroma (self-adhesive resin cement, Kerr)
- Aging: 10,000 thermocycles, 5-55°C (30 s dwell, 10 s transfer)
- SBS: Instron, 0.5 mm/min, 12 mm² bonding area; failure mode optical microscopy ×30

## Results
SBS (MPa), 3Y-TZP / 5YSZ:
| Treatment | No primer (3Y/5Y) | With primer (3Y/5Y) |
|---|---|---|
| Control | 4.83 / 4.49 | 7.56 / 7.21 |
| APA | 17.01 / 16.75 | 25.94 / 26.27 |
| CAP | 17.43 / 17.52 | 26.99 / 26.89 |
| APA+CAP | 15.42 / 16.47 | 24.40 / 24.97 |
| HF+CAP | 15.14 / 14.94 | 20.96 / 22.26 |

Multiple-way ANOVA partial η²:
- Surface treatment: 0.94 (p<0.0001)
- Primer: 0.86 (p<0.0001)
- Zirconia type: 0.00 (p=0.354, NOT significant)

CAP vs APA: statistically comparable within all groups (p>0.05 pairwise)

## Related Papers
- [[dental-materials/zirconia/kamis-2023-cold-plasma-zirconia-resin-cement-bond]] — extends: Kamis 2023 tested CAP for zirconia-composite; Alnazzawi 2026 extends to zirconia-dentin with two zirconia types
- [[dental-materials/zirconia/shaikh-2026-influence-of-plasma-treatment]] — reinforces: SR+MA confirms CAP ≈ APA; individual study consistent with pooled conclusion
- [[dental-materials/zirconia/nasri-2025-surface-conditioning-zirconia-bonding-umbrella]] — context: umbrella framework for surface conditioning; Alnazzawi 2026 adds dentin-specific CAP data
- [[overviews/ceramic-bonding-hf-silane-contamination-overview]] — context: ceramic bonding clinical overview

File: wiki/dental-materials/zirconia/aswal-2023-cadcam-zirconia-lithium-disilicate-crowns-sr-ma.md
---
title: "Clinical Outcomes of CAD/CAM (Lithium disilicate and Zirconia) Based and Conventional Full Crowns and Fixed Partial Dentures: A Systematic Review and Meta-Analysis"
authors: Gunjan S. Aswal, Renu Rawat, Dhara Dwivedi, Nitin Prabhakar, Vandana Sharma
year: 2023
date: 2023-04-14
doi: 10.7759/cureus.37888
source: aswal-2023-cadcam-zirconia-lithium-disilicate-crowns-sr-ma.md
category: [dental-materials/zirconia]
confidence: sr+ma
pdf_path: /Users/oracleneo/llm-wiki/papers/aswal-2023-cadcam-zirconia-lithium-disilicate-crowns-sr-ma.pdf
pdf_filename: aswal-2023-cadcam-zirconia-lithium-disilicate-crowns-sr-ma.pdf
source_collection: external
tags: [cadcam, zirconia, lithium-disilicate, metal-ceramic, crown, fpd, esthetic-complications, biological-complications, technical-complications, survival-rate, or]
---

## Three-line Summary
SR+MA (Cureus 2023; 13 studies, 1,598 restorations, 1,161 patients; mean follow-up 3.6 years) comparing CAD/CAM (zirconia and lithium disilicate) to conventional PFM full crowns and FDPs, using RevMan5 random-effects model for biological, technical, and esthetic complications.

Esthetic complications (color mismatch, surface roughness) were significantly higher in CAD/CAM restorations (OR 16.88, 95% CI 7.59–37.56, p<0.00001); biological (OR 1.17) and technical (OR 1.14) complications were not significantly different from PFM.

Survival rates were comparable at mean 3.6 years; esthetic shortfall of CAD/CAM vs PFM is the key clinical disadvantage, though variation in esthetic complication definitions across studies limits interpretation.

## 세줄요약
CAD/CAM(지르코니아·리튬 디실리케이트) vs 전통 도재-금속관(Porcelain-Fused-to-Metal, PFM) 크라운 및 FPD SR+MA(Cureus 2023; 13편, 수복물 1,598개, 환자 1,161명; 평균 추적 3.6년); RevMan5 랜덤효과 모델로 생물학적·기술적·심미적 합병증 분석.

심미 합병증(색조 불일치, 표면 거칠기)은 CAD/CAM에서 유의하게 높음(OR 16.88, 95% CI 7.59–37.56, p<0.00001); 생물학적(OR 1.17) 및 기술적(OR 1.14) 합병증은 PFM과 비유의.

평균 3.6년 생존율은 동등하나, 심미 합병증이 CAD/CAM의 핵심 임상 단점이며 연구 간 심미 합병증 정의 차이가 해석을 제한함.

## Summary
Systematic review and meta-analysis (13 studies, 1,598 restorations, 1,161 patients; mean follow-up 3.6 years) comparing CAD/CAM (zirconia and lithium disilicate) to conventional metal-ceramic (PFM) full crowns and FPDs. Primary outcome: biological, technical, and esthetic complications. Meta-analysis using RevMan5 random-effects model.

Biological complications (OR 1.17, 95% CI 0.64–2.17) and technical complications (OR 1.14, 95% CI 0.86–1.52) were not significantly different. Esthetic complications (color mismatch, surface roughness) were significantly higher in CAD/CAM restorations: OR 16.88 (95% CI 7.59–37.56, p<0.00001). Survival and success rates were comparable between CAD/CAM and conventional.

## Key Contributions
- Esthetic complications are the principal disadvantage of CAD/CAM restorations vs PFM: color mismatch and surface roughness after adjustment are predominant
- Biological and technical complication rates: statistically equivalent between CAD/CAM and PFM
- Survival rates: comparable at mean 3.6 years follow-up
- Esthetic complication definition varied across studies (patient-reported vs clinician-rated) — limits interpretation

## Methodology
- **Design**: SR+MA (PICOS); Cochrane RoB for RCTs; Newcastle-Ottawa for cohorts
- **Databases**: PubMed, Cochrane, Embase, Wiley Online Library
- **n**: 13 studies; 1,598 restorations; 1,161 patients; mean follow-up 3.6 years (range 1–9.3)
- **Meta-analysis**: RevMan5; random-effects model

## Results

| Outcome | OR | 95% CI | Significance |
|---|---|---|---|
| Biological complications | 1.17 | 0.64–2.17 | NS |
| Technical complications | 1.14 | 0.86–1.52 | NS |
| **Esthetic complications** | **16.88** | **7.59–37.56** | **p<0.00001** |

## Related Papers
- [[dental-materials/saravi-2021-cadcam-all-ceramic-fdp-clinical-sr-ma]] — CAD/CAM all-ceramic FDP SR+MA
- [[dental-materials/almashaan-2023-lithium-disilicate-survival-sr]] — LDS survival SR
- [[dental-materials/zirconia/lolos-2025-zirconia-restorations-5year-retrospective]] — ZrO₂ 5-year retrospective

File: wiki/dental-materials/zirconia/atoche-socola-2021-cleaning-zirconia-microshear.md
---
title: "Microshear bond strength of dual-cure resin cement in zirconia after different cleaning techniques: an in vitro study"
authors: Katherine Joselyn Atoche-Socola, Luis Ernesto Arriola-Guillén, Ana Isabel López-Flores, Isadora Martini Garcia, Gustavo Huertas-Mogollón, Fabrício Mezzomo Collares, Vicente Castelo Branco Leitune
year: 2021
date: 2021-01-01
doi: 10.4047/jap.2021.13.4.237
source: atoche-socola-2021-cleaning-zirconia-microshear.md
category: [dental-materials/zirconia]
confidence: in-vitro
pdf_path: /Users/oracleneo/llm-wiki/papers/atoche-socola-2021-cleaning-zirconia-microshear.pdf
pdf_filename: atoche-socola-2021-cleaning-zirconia-microshear.pdf
source_collection: external
tags: [zirconia, cleaning, microshear, dual-cure-cement, CAD-CAM, bond-strength]
---

## Three-line Summary
In vitro study (J Adv Prosthodont 2021) comparing various cleaning techniques on contaminated CAD/CAM zirconia (Ivoclar Vivadent) using microshear bond strength (µSBS) of dual-cure resin cement as the primary outcome.

All cleaning groups showed significantly higher µSBS compared to the contaminated-uncleaned control group, confirming that any form of cleaning restores bond strength after contamination.

Cleaning before cementation is mandatory for contaminated zirconia; the study contributes to the growing evidence base but does not identify an optimal single cleaning method.

## 세줄요약
인비트로(J Adv Prosthodont 2021): 오염된 CAD/CAM 지르코니아(Ivoclar Vivadent)에서 다양한 세정 기법의 이중경화형 레진 시멘트 미세전단접착강도(Microshear Bond Strength, µSBS)를 비교.

모든 세정군이 오염 무처리 대조군보다 µSBS 유의하게 향상 → 오염 후 어떤 방식으로든 세정하면 접착강도 회복 가능.

오염된 지르코니아(Zirconia)는 접착 전 세정이 필수이나, 이 연구 단독으로는 최적 세정법을 특정하지 못하며 추가 비교 연구가 필요.

## Summary
In vitro comparison of various cleaning techniques on contaminated CAD/CAM zirconia (Ivoclar Vivadent) using microshear bond strength of dual-cure resin cement as the outcome. Confirms that cleaning is mandatory before cementation of contaminated zirconia.

## Related Papers
- [[dental-materials/zirconia/genc-2025-cleaning-protocols-zirconia-bond-strength]] — 6-protocol SBS comparison
- [[dental-materials/zirconia/hajjaj-2022-cleaning-methods-zirconia-sbs]] — Materials 2022 cleaning methods
- [[dental-materials/zirconia/silva-2022-zirconia-saliva-cleaning-sr-ma]] — SR+MA synthesis

File: wiki/dental-materials/zirconia/awad-2022-mdp-cleaner-contaminated-zirconia.md
---
title: "10-MDP-Containing Cleaner Improves Bond Strength to Contaminated Monolithic Zirconia"
authors: Meshal M. Awad, Faisal Alhalabi, Khalid M. Alzahrani, Mohammed Almutiri, et al.
year: 2022
date: 2022-01-28
doi: 10.3390/ma15031023
source: awad-2022-mdp-cleaner-contaminated-zirconia.md
category: [dental-materials/zirconia]
confidence: in-vitro
pdf_path: /Users/oracleneo/llm-wiki/papers/awad-2022-mdp-cleaner-contaminated-zirconia.pdf
pdf_filename: awad-2022-mdp-cleaner-contaminated-zirconia.pdf
source_collection: external
tags: [zirconia, MDP, contamination, cleaning, Clearfil-Ceramic-Primer-Plus, bond-strength]
---

## Three-line Summary
In vitro study (Materials 2022) testing an MDP-containing cleaner (Clearfil Ceramic Primer Plus) against water and alcohol cleaning on contaminated monolithic zirconia prior to resin cement bonding.

Clearfil Ceramic Primer Plus (MDP-based) achieved significantly higher shear bond strength than water or alcohol cleaning in all contamination scenarios, functioning both as a decontaminant and as a chemical bonding agent via P–O–Zr phosphate bonds.

A single MDP-containing cleaner replaces separate cleaning + priming steps, offering a clinically convenient one-step protocol for contaminated zirconia cementation.

## 세줄요약
인비트로(Materials 2022): 오염된 단일체 지르코니아(Monolithic Zirconia) 접착 전 MDP 함유 세정제(Clearfil Ceramic Primer Plus)를 수세·알코올 세정과 비교.

Clearfil Ceramic Primer Plus(MDP계)는 모든 오염 시나리오에서 수세·알코올보다 유의하게 높은 전단접착강도(SBS) 달성 — P–O–Zr 인산 결합으로 오염물 제거와 화학적 결합을 동시 수행.

MDP 함유 세정제 한 가지로 세정·프라이밍 단계를 대체하는 1단계 임상 프로토콜 가능; 오염 지르코니아 접착에 편의성 높은 선택지.

## Summary
In vitro study demonstrating that MDP-containing cleaner (acting simultaneously as cleaning and priming agent) significantly improves shear bond strength to contaminated monolithic zirconia compared to water or alcohol cleaning alone. MDP's phosphate functional group displaces organic contaminants while forming chemical bond with zirconia.

## Key Contributions
- Dual-function MDP cleaner: removes contaminants + establishes chemical bond in one step
- Superior to water and alcohol cleaning in all contamination scenarios
- Clinical convenience: single agent replaces separate cleaning + priming steps
- Mechanism: phosphate-zirconia chemical bonding (P–O–Zr) remains even after cleaning

## Related Papers
- [[dental-materials/zirconia/silva-2022-zirconia-saliva-cleaning-sr-ma]] — SR+MA on cleaning strategies
- [[dental-materials/zirconia/hajjaj-2022-cleaning-methods-zirconia-sbs]] — 5-method comparison
- [[dental-materials/zirconia/sharafeddin-2018-mdp-primers-zirconia-bond]] — MDP primer comparison

File: wiki/dental-materials/zirconia/badawy-2025-enamel-wear-zirconia-endocrowns-2year.md
---
title: "Two-Year Clinical Evaluation of Enamel Wear Antagonistic to Polished and Glazed Monolithic Zirconia Endocrowns"
authors: Hayam Badawy, Shaimaa Abo El-Farag, Ahmed Attia
year: 2025
date: 2024-12-22
doi: 10.1111/jerd.13388
source: badawy-2025-enamel-wear-zirconia-endocrowns-2year.md
category: [dental-materials/zirconia]
evidence_level: prospective
pdf_path: /Users/oracleneo/llm-wiki/papers/badawy-2025-enamel-wear-zirconia-endocrowns-2year.pdf
pdf_filename: badawy-2025-enamel-wear-zirconia-endocrowns-2year.pdf
source_collection: external
tags: [zirconia, endocrown, enamel-wear, polishing, glazing, clinical-study, CAD-CAM, 2-year]
---

## Three-line Summary
2-year prospective clinical study (J Esthet Restor Dent 2025; n=20 endocrowns; glazed vs polished CAD/CAM zirconia on endodontically treated mandibular first molars) measuring antagonist enamel wear with intraoral scanner + Geomagic software at 6, 12, 18, and 24 months.

Enamel wear was 0.422±0.130 mm (polished) vs 0.491±0.105 mm (glazed) at 2 years — no significant difference (p=0.108); 100% survival with no ceramic fractures in either group.

Both glazing and chairside polishing are clinically acceptable finishing methods for zirconia endocrowns; the in vitro finding of polished < glazed wear does not reach significance in this 2-year clinical context, possibly due to in vivo glaze wear leveling over time.

## 세줄요약
2년 전향적 임상연구(J Esthet Restor Dent 2025; n=20 엔도크라운; 유약 vs 연마 CAD/CAM 지르코니아, 근관치료된 하악 제1대구치): 구강 스캐너+Geomagic으로 6·12·18·24개월에 대합치 에나멜 마모 측정.

2년 에나멜 마모: 연마(Polished) 0.422±0.130 mm vs 유약(Glazed) 0.491±0.105 mm — 유의한 차이 없음(p=0.108); 두 군 모두 파절 없이 100% 생존.

유약과 체어사이드 연마 모두 지르코니아(Zirconia) 엔도크라운에 임상적으로 수용 가능한 마무리 방법; 연마 < 유약 마모라는 인비트로 결과는 이 2년 임상에서 유의하지 않았으며, 시간 경과에 따른 구강 내 유약 소실로 마모 패턴이 수렴했을 가능성 있음.

## Summary
2-year prospective clinical study comparing glazed vs polished monolithic zirconia endocrowns for antagonist enamel wear. Intraoral scanner + Geomagic software used for digital wear measurement. Both finishing methods produce clinically acceptable enamel wear with no significant difference.

## Key Contributions
- 20 endocrowns; CAD/CAM zirconia; endodontically treated lower first molars
- ZG (glazed, n=10) vs ZP (adjusted+polished, n=10)
- 100% survival at 2 years — no failures
- Enamel wear ZP: 0.422±0.130mm vs ZG: 0.491±0.105mm (NS, p=0.108)
- Digital measurement with intraoral scanner at 6, 12, 18, 24 months
- Clinical significance: glazing or chairside polishing both acceptable for endocrowns

## Note on In Vitro Discrepancy
In vitro studies (Janyavula, Park, Lawson) consistently show polished < glazed. This 2yr clinical study shows NO significant difference — possibly due to in vivo glaze wear smoothing out over time.

## Related Papers
- [[dental-materials/zirconia/aljomard-2022-enamel-wear-monolithic-zirconia-sr-ma]] — SR+MA: polished < glazed in vitro
- [[dental-materials/zirconia/shah-2024-enamel-wear-zirconia-umbrella-review]] — umbrella review
- [[dental-materials/zirconia/janyavula-2013-wear-polished-glazed-zirconia-enamel]] — polished < glazed in vitro
