Repository: ezinternet/dentopedia

File: wiki/dental-materials/zirconia/ban-2023-dental-zirconia-types-development-review.md
---
title: "Dental Zirconia Types and Development History"
authors: Ban S
year: 2023
date: 2023-01-01
doi: 10.4012/dmj.2022-243
source: ban-2023-dental-zirconia-types-development-review.md
category: [dental-materials/zirconia]
evidence_level: narrative-review
pdf_path: /Users/oracleneo/llm-wiki/papers/ban-2023-dental-zirconia-types-development-review.pdf
pdf_filename: ban-2023-dental-zirconia-types-development-review.pdf
source_collection: external
tags: []
---

## Three-line Summary
Narrative review (Dental Materials Journal 2023; Aichi Gakuin University) tracing dental zirconia development from the first 3Y-HA commercial product in 1998 through ultra-high translucency zirconia (UHTZ) in 2021, categorized by yttria content (3Y, 4Y, 5Y, 6Y) and crystallographic phase composition.

Increasing yttria content stabilizes more cubic phase, raising translucency (3Y-HA ~1200 MPa opaque → 6Y/UHTZ ~300–500 MPa highly translucent) but reducing strength and fracture toughness via loss of transformation toughening capacity.

Clinical implication: 3Y-TZP remains preferred for posterior FPDs requiring high strength; 5Y/6Y zirconia is appropriate for monolithic anterior crowns where esthetics is paramount.

## 세줄요약
치과용 지르코니아 발전사 서술적 고찰(Dental Materials Journal 2023; 아이치학원대학교): 1998년 최초 상업 제품 3Y-HA부터 2021년 초고투명(Ultra-High Translucency Zirconia, UHTZ)까지, 이트리아(Yttria) 함량(3Y·4Y·5Y·6Y) 및 결정상 조성으로 분류 정리.

이트리아 함량 증가 → 정방정상(Tetragonal) 감소·입방정상(Cubic) 증가 → 투명도↑(3Y-HA ~1,200 MPa 불투명 → 6Y/UHTZ ~300–500 MPa 고투명)하지만 변태강화(Transformation Toughening) 능력 소실로 강도·파절인성↓.

임상적 의미: 강도가 필요한 구치부 FPD에는 3Y-TZP 유지; 심미가 중요한 단일체 전치부 크라운에는 5Y/6Y 지르코니아(Zirconia) 적합.

## Summary
Narrative review by Ban S (Aichi Gakuin University) tracing the development of dental zirconia from 1998 to 2021. Explains crystalline phases (monoclinic, tetragonal, cubic), yttria stabilization, and stress-induced phase transformation toughening. Summarizes the translucency-strength trade-off as yttria content increases from 3Y-TZP to 6Y/UHTZ.

## Key Contributions
- 3Y-TZP (1998): highest flexural strength and fracture toughness; opaque → core material
- 5Y-PSZ (2014+): improved translucency; cubic+tetragonal phases; lower strength
- Multilayer (M3Y, M5Y, 2015+): gradient translucency for esthetic anterior zones
- 6Y/UHTZ (2016–2021): ultra-high translucency; mostly cubic phase; lowest strength
- Core trade-off: yttria content ↑ → translucency ↑, flexural strength ↓
- Phase transformation toughening: tetragonal-to-monoclinic at crack tip (T-M transformation)

## Methodology
Narrative review from Dental Materials Journal 2023. Author: Ban S, Aichi Gakuin University. Covers commercial dental zirconia evolution 1998–2021. Categorizes by yttria content (3Y, 4Y, 5Y, 6Y) and commercial names (3Y-HA, 3Y-TZP, 5Y-PSZ, M3Y/M5Y, 6Y-TZP/UHTZ). Discusses crystallographic phases, sintering conditions, and mechanical properties (flexural strength, fracture toughness, translucency).

## Results
- 3Y-HA (1998): flexural strength ~1200 MPa; fracture toughness ~5 MPa√m
- 5Y-PSZ: flexural strength ~600–800 MPa; translucency improved
- M3Y/M5Y multilayer: gradient yttria distribution achieving cervical opacity + incisal translucency
- 6Y/UHTZ: flexural strength ~300–500 MPa; highest translucency
- Phase transformation toughening: tetragonal → monoclinic at crack front absorbs energy
- Clinical implication: 3Y-TZP for posterior FPDs; 5Y/6Y for monolithic anterior crowns

## Related Papers
- [[dental-materials/ceramic/blatz-2018-resin-bonding-high-strength-ceramics-review]] — resin bonding for high-strength ceramics including zirconia
- [[dental-materials/ceramic/warreth-2020-all-ceramic-restorations-narrative-review]] — classification and clinical use of all-ceramic restorations
- [[inlay/kermanshah-2020-fracture-load-inlay-retained-ceramic-fdp]] — fracture load comparison of zirconia vs ZrLS in FDP connectors
- [[inlay/bomicke-2025-3ytzp-inlay-enamel-wear-5year]] — 3Y-TZP opposing enamel wear

File: wiki/dental-materials/zirconia/bomicke-2026-ceramic-crowns-sleep-bruxism-rct.md
---
title: "Ceramic crowns and sleep bruxism: 3-year results of a randomized controlled trial"
authors: Wolfgang Bömicke, Marc Schmitter, Moritz Waldecker, Rebecca Handermann, Christos Labis, Peter Rammelsberg, Brigitte Ohlmann
year: 2026
date: 2026-04-10
doi: 10.1016/j.jdent.2026.106691
source: bomicke-2026-ceramic-crowns-sleep-bruxism-rct.md
category: [dental-materials/zirconia]
confidence: rct
pdf_path: /Users/oracleneo/llm-wiki/papers/bomicke-2026-ceramic-crowns-sleep-bruxism-rct.pdf
pdf_filename: bomicke-2026-ceramic-crowns-sleep-bruxism-rct.pdf
source_collection: external
tags: [monolithic-zirconia, lithium-disilicate, sleep-bruxism, molar-crown, occlusal-overload, survival, success-rate, rct]
relations:
  - type: reinforces
    target: leitao-2022-monolithic-zirconia-single-crown-survival-sr
  - type: extends
    target: aswal-2023-cadcam-zirconia-lithium-disilicate-crowns-sr-ma
  - type: applies-to
    target: fan-2018-occlusal-trauma-and-excessive-occlusal
---

## Three-line Summary

3-year RCT (n=109, Heidelberg) stratifying molar crown patients by EMG-confirmed sleep bruxism (BruxOff device) and randomizing 1:1 to monolithic lithium disilicate (IPS e.max Press) vs 3Y-TZP zirconia (Prettau), with occlusal guards deliberately withheld.

Zero technical complications (no ceramic fractures or chipping) occurred across all 4 groups; survival did not differ significantly by bruxism status (LiDi-SB 96.3% vs LiDi-no-SB 100%, p>0.999; Zir-SB 95.2% vs Zir-no-SB 95.8%, p>0.999); all observed failures were biological.

EMG-confirmed sleep bruxism did not increase ceramic fracture risk at 3 years — both monolithic ceramics appear safe in bruxers without splint protection, though the study is underpowered for rare fracture events and both VRFs occurred in bruxers.

## 세줄요약

하이델베르크대학 교합장치 미허용 3년 RCT(n=109): BruxOff EMG로 확인한 수면 이갈이(Sleep Bruxism, SB) 여부로 계층화 후, 모놀리식 리튬디실리케이트(IPS e.max Press) vs 3Y-TZP 지르코니아(Prettau) 대구치 단관 크라운에 1:1 무작위 배정.

4개 군 모두에서 기술적 합병증(세라믹 파절·치핑) 0건; 수면 이갈이 유무에 따른 생존율 차이 없음(LiDi-SB 96.3% vs 무이갈이 100%, p>0.999; Zirconia-SB 95.2% vs 무이갈이 95.8%, p>0.999); 모든 실패는 생물학적 합병증이었다.

EMG로 확진된 수면 이갈이는 3년 시점에서 세라믹 파절 위험을 증가시키지 않았으며, 두 모놀리식 세라믹 모두 교합안정장치 없이도 이갈이 환자에서 사용 가능해 보이나 희귀한 파절에 대한 검출력 부족과 치근파절 2건이 모두 이갈이군에서 발생한 점은 한계이다.

## Summary

Sleep bruxism (SB) is widely presumed to increase occlusal loads and risk ceramic crown fracture, yet direct RCT evidence using objective SB diagnosis was absent. Bömicke et al. (2026) randomized 109 patients requiring a single molar crown to monolithic lithium disilicate (LiDi) or zirconia (Zir), stratified by three-way EMG-confirmed SB status (BruxOff portable device + questionnaire + clinical signs). Protective occlusal guards were deliberately withheld to isolate the bruxism effect. Over 3 years, no technical complications (ceramic fractures or chipping) occurred in any of the four groups. Neither survival (LiDi: SB 96.3% vs no-SB 100%, p>0.999; Zir: SB 95.2% vs no-SB 95.8%, p>0.999) nor success rates differed significantly by SB status. Complications were exclusively biological (recurrent periodontitis, pulpitis, vertical root fractures — both VRFs in bruxers, though not statistically significant). The study is underpowered for rare fracture events and the 3-year horizon limits conclusions about long-term fatigue failure. Nevertheless, this represents the highest-quality current evidence that monolithic all-ceramic molar crowns perform safely in definitively diagnosed SB patients without splint protection.

## Key Contributions

- **First RCT with definitive SB diagnosis**: previous bruxism–ceramic studies used "possible" or "probable" SB based on self-report/clinical signs only. This trial required all three diagnostic methods to agree (EMG as objective arbiter), providing the most rigorous bruxism classification in this literature.
- **No occlusal guards permitted**: isolates the unmitigated mechanical effect of SB on ceramic restorations — directly applicable to patients who are non-compliant with night guards.
- **Zero technical complications across 109 crowns over 3 years**: the primary concern driving clinical caution about placing all-ceramics in bruxers did not materialize, for either material.
- **Both LiDi (pressed) and Zir (milled, 3 mol% Y-TZP)** evaluated in the same controlled trial under SB stratification — enables direct material comparison in a bruxism-exposed population.
- **Crown thickness verified pre-insertion** by independent examiners (mean 1.3–1.4 mm occlusal), establishing protocol-compliant material dimensions as a quality control baseline.

## Methodology

- **Design**: prospective, 2-arm, single-center RCT (parallel 1:1); Heidelberg University Prosthodontics, 2015–2020. Ethics S-312/2014; NCT03039985.
- **Participants**: 109 enrolled (16 excluded before 3-year analysis); adults ≥18 with ≥1 molar requiring a single crown, vital or root-treated abutment, natural antagonists, periodontally stable. Guards excluded by design.
- **SB assessment** (three-pronged, American Academy of Sleep Medicine criteria): questionnaire (Paesani) + structured interview (Raphael) + BruxOff EMG/ECG ≥5 nights (SB positive if >2 episodes/h in ≥1 night). All three must agree; otherwise excluded.
- **Groups (3-year analysis)**: LiDi-SB n=27 (moderate 14, heavy 13), LiDi-no SB n=21, Zir-SB n=21 (moderate 7, heavy 14), Zir-no SB n=24.
- **LiDi crowns**: IPS e.max Press (pressed glass-ceramic); HF 5%/20 s etch + Monobond Plus silane; cemented with RelyX Unicem.
- **Zir crowns**: Prettau Zirconia (3Y-TZP), milled and sintered at 1600°C; air-abraded 50 µm alumina; cemented with RelyX Unicem.
- **Preparation**: ≥1.2 mm occlusal, ≥1.0 mm axial; chamfer finish line; 6–12° total occlusal convergence. Composite core buildups as needed.
- **Follow-up**: 1 week, 6 months, 1, 2, 3 years. Probing depths, mobility, and vitality at all annual visits.
- **Statistics**: Fisher's exact test, α=0.05; 95% CI by Newcombe Wilson-based method. Survival = in situ, no replacement. Success = in situ, no complication of any kind.

## Results

**Technical complications**: 0 in all groups (no ceramic fractures, no chipping).

**Survival at 3 years**:

| Material | SB | no-SB | 95% CI (diff) | p |
|---|---|---|---|---|
| LiDi | 96.3% (26/27) | 100% (21/21) | −0.183 to 0.148 | >0.999 |
| Zir | 95.2% (20/21) | 95.8% (23/24) | −0.219 to 0.194 | >0.999 |

**Success at 3 years**:

| Material | SB | no-SB | 95% CI (diff) | p |
|---|---|---|---|---|
| LiDi | 81.5% (22/27) | 95.2% (20/21) | −0.359 to 0.145 | 0.211 |
| Zir | 85.7% (18/21) | 95.8% (23/24) | −0.339 to 0.153 | 0.326 |

**Biological complications** (only complication type observed): recurrent periodontitis (4 total), symptomatic irreversible pulpitis → root canal treatment (3 total), vertical root fracture → extraction or hemisection (2 total, both in SB groups), loss of proximal contact (2 total). Three crowns counted as failures (2 VRF-related in SB groups, 1 lost for FPD due to adjacent tooth loss in Zir-no SB).

**Numerically lower success in SB groups** (LiDi-SB 81.5% vs 95.2%; Zir-SB 85.7% vs 95.8%) did not reach significance. Both VRFs occurred in bruxers, suggesting possible subclinical risk increase in bruxism patients, but underpowered for definitive conclusion.

**Baseline imbalances**: Zir-SB group disproportionately male (71.4% vs ~33% others), expected to have higher bite forces; no-SB groups were older (higher age → lower occlusal force), potentially confounding between-group comparisons.

## Related Papers

- [[dental-materials/zirconia/leitao-2022-monolithic-zirconia-single-crown-survival-sr]] — reinforces: pooled monolithic zirconia single-crown survival SR; this RCT adds the bruxism-stratified, no-guard subset.
- [[dental-materials/zirconia/aswal-2023-cadcam-zirconia-lithium-disilicate-crowns-sr-ma]] — extends: SR+MA comparing zirconia vs LiDi crowns; this trial adds a head-to-head under an occlusal-overload risk factor.
- [[dental-materials/zirconia/koenig-2024-ltd-monolithic-zirconia-5year-prospective]] — related: longer-term prospective monolithic zirconia clinical performance.
- [[occlusion/fan-2018-occlusal-trauma-and-excessive-occlusal]] — applies-to: occlusal-overload/trauma framework that motivates the bruxism-as-risk hypothesis tested here.

File: wiki/dental-materials/zirconia/caglar-2018-the-effect-of-various-polishing.md
---
title: "The effect of various polishing systems on surface roughness and phase transformation of monolithic zirconia"
authors: Ipek Caglar, Sabit Melih Ates, Zeynep Yesil Duymus
year: 2018
date: 2018-01-01
doi: 10.4047/jap.2018.10.2.132
source: caglar-2018-the-effect-of-various-polishing.md
category: [dental-materials/zirconia]
evidence_level: in-vitro
source_collection: pubmed-text
text_path: /Users/oracleneo/llm-wiki/papers/caglar-2018-the-effect-of-various-polishing.txt
text_filename: caglar-2018-the-effect-of-various-polishing.txt
tags: [zirconia, polishing, surface-roughness, phase-transformation, occlusal-adjustment, monolithic]
---

## Three-line Summary
In vitro study (J Adv Prosthodont 2018; 100 monolithic zirconia disks, n=20/group) simulating chairside occlusal adjustment with a diamond bur (20 s, water-cooled) and comparing two zirconia polishing kits against one porcelain polishing kit by profilometric roughness (Ra), SEM, and XRD phase analysis.

Grinding raised Ra to 1.77 µm; the zirconia kits reduced it to 0.28 µm (Meisinger) and 0.23 µm (EVE Diacera) versus 0.78 µm for the porcelain kit (all polishing groups smoother than grinding, p<.05; the two zirconia kits not different, p>.05), and XRD detected no tetragonal-to-monoclinic transformation in any group.

Clinically, adjusted zirconia should be finished with a zirconia-specific polishing kit rather than a porcelain kit, and short (~3 min) water-cooled polishing appears phase-safe — but flexural strength and antagonist wear were not measured.

## 세줄요약
in vitro 연구(J Adv Prosthodont 2018; 지르코니아 디스크 100개, 군당 n=20): 다이아몬드 버로 교합 조정을 재현(20초, 수냉)하고 지르코니아 연마 킷 2종과 도재 연마 킷 1종을 표면거칠기 (surface roughness, Ra)·SEM·XRD로 비교.

연삭 후 Ra 1.77 µm → 지르코니아 킷 0.28 µm(마이싱어)·0.23 µm(EVE Diacera), 도재 킷 0.78 µm (모든 연마군이 연삭군보다 매끄러움 p<.05; 지르코니아 킷 간 차이 없음 p>.05); XRD상 정방정→단사정 상전이 (phase transformation) 전 군에서 없음.

임상적으로 조정된 지르코니아는 도재 킷이 아닌 지르코니아 전용 연마 킷으로 마무리해야 하며, 짧은(~3분) 수냉 연마는 상전이 관점에서 안전 — 단 굴곡강도·대합치 마모는 미측정.

## Summary

Turkish in vitro study asking whether the polishing step after simulated occlusal adjustment can restore the surface and whether it risks phase transformation in monolithic zirconia. A diamond bur roughened the surface to Ra 1.77 µm; zirconia-specific polishing systems brought it down to 0.23–0.28 µm, while a porcelain polishing system plateaued at 0.78 µm. XRD showed no monoclinic phase increase after either grinding or polishing, and the authors attribute that to water cooling plus a deliberately short total polishing time of about 3 minutes.

The paper's argument is material matching: polishing kits are formulated against a target material's hardness, so porcelain abrasives (softer than zirconia) cannot efficiently cut a zirconia surface. It is a roughness-and-phase study only — no strength, no wear, no aging.

## Key Contributions

- Benchmarks the roughness penalty of a realistic chairside adjustment: a single diamond bur for 20 s under coolant produces Ra 1.77 µm on monolithic zirconia.
- Same-operator, same-protocol comparison of Meisinger zirconia kit, EVE Diacera zirconia kit, and EVE Diapol porcelain kit (n=20 each, 100 specimens total).
- Zirconia kits (0.28 / 0.23 µm) significantly outperformed the porcelain kit (0.78 µm); the two zirconia kits were equivalent.
- Polishing-time framing: total polishing was capped at ~3 min specifically to stay below the heating threshold that prior work associated with t→m transformation.
- Negative phase-transformation finding for both grinding and polishing under water cooling — a counterpoint to reports of monoclinic increase with prolonged polishing.
- Supplies the roughness data that the antagonist-wear literature converts into wear predictions.

## Methodology

- **Specimens**: 100 disks (10 mm × 3 mm) milled from presintered Katana Zirconia HT (Kuraray-Noritake) on a Yenadent DC40, sintered 1500 °C/7 h, standardized with a silicon carbide rotary abrasive plus 500- and 1500-grit papers.
- **Groups (n=20)**: C control; G ground only; M Meisinger zirconia kit; E EVE Diacera zirconia kit; P EVE Diapol porcelain kit.
- **Adjustment**: diamond 6830RL (Komet-Brasseler) in a Ti-Max X600L (NSK) high-speed handpiece, 2 × 10 s under water coolant, single examiner.
- **Polishing**: each of 3 instruments per kit, 30 s one direction + 30 s at 90°, at 80% of manufacturer maximum RPM, low-speed handpiece; ~3 min total.
- **Measurement**: Ra by Perthometer M2 profilometer (3 readings/specimen, mean); SEM at ×1000 (one specimen per group); XRD (CuKα, 20–40° 2θ, 0.01° steps) for monoclinic peak-intensity ratio.
- **Statistics**: power analysis → n=20/group; Shapiro-Wilk; one-way ANOVA + Tukey at P<.05.

## Results

| Group | Treatment | Ra (µm) |
|---|---|---|
| G | Ground only | 1.77 |
| P | Ground + porcelain polishing kit | 0.78 |
| M | Ground + Meisinger zirconia kit | 0.28 |
| E | Ground + EVE Diacera zirconia kit | 0.23 |

- All polishing groups were significantly smoother than the ground group (P<.05); the polishing system had a significant overall effect on Ra.
- Zirconia kits beat the porcelain kit (P<.05); M vs E not significant (P>.05), though SEM suggested M had the cleaner surface.
- SEM: grinding left parallel deep scratches along the bur path; polishing progressively flattened them, but deep grooves persisted in all groups and striations remained in P.
- XRD: identical patterns across groups — no t→m transformation from grinding or polishing.
- Threshold reading: against the cited Ra = 0.2 µm bacterial-retention threshold, P (0.78 µm) is clearly above it, while M (0.28 µm) and E (0.23 µm) are described as clinically acceptable although both means still exceed 0.2 µm numerically.

## Related Papers

- [[dental-materials/zirconia/mohammadi-bassir-2017-grinding-overglazing-polishing-zirconia]] — same grind-then-polish question on Y-TZP but with flexural strength; agrees that polishing, not overglazing, remediates grinding damage.
- [[dental-materials/zirconia/tachibana-2021-polishing-zirconia-antagonist-wear]] — converts surface finish into antagonist enamel wear across three contact modes; supplies the wear endpoint this roughness study omits.
- [[dental-materials/zirconia/janyavula-2013-wear-polished-glazed-zirconia-enamel]] — polished zirconia caused the least enamel wear and glazed the most; same "polish instead of glaze" conclusion.
- [[dental-materials/zirconia/park-2014-antagonist-wear-cad-cam-zirconia-enamel]] — surface roughness was the primary predictor of antagonist wear on polished CAD/CAM zirconia.
- [[dental-materials/zirconia/sarabi-2024-grinding-ltd-flexural-strength-zirconia]] — extends the grinding/polishing variables to strength after hydrothermal and mechanical degradation (LTD).
- [[dental-materials/zirconia/ramos-2016-grinding-heat-treatment-zirconia-flexural]] — grinding did increase monoclinic content there, a contrast that sharpens the cooling/time explanation offered here.
- [[dental-materials/zirconia/kosmac-1999-grinding-sandblasting-flexural-strength-zirconia]] — foundational evidence that grinding lowers Y-TZP strength, the risk this polishing protocol is meant to contain.

File: wiki/dental-materials/zirconia/candido-2022-effect-of-grinding-and-regenerative.md
---
title: "Effect of Grinding and Regenerative Heat Treatment on the Fracture Resistance of a Zirconia/Porcelain Veneer Interface"
authors: Candido LM, Ferreira EB, Pinelli LAP
year: 2022
date: 2022-01-01
doi: 10.3290/j.jad.b2701695
source: candido-2022-effect-of-grinding-and-regenerative.md
category: [dental-materials/zirconia]
evidence_level: in-vitro
source_collection: pubmed-text
full_text: true
pmid: "35227045"
pmcid: "PMC11734298"
source_url: https://pmc.ncbi.nlm.nih.gov/articles/PMC11734298/
text_path: /Users/oracleneo/llm-wiki/papers/candido-2022-effect-of-grinding-and-regenerative.txt
text_filename: candido-2022-effect-of-grinding-and-regenerative.txt
tags: [Y-TZP, grinding, heat-treatment, phase-transformation, zirconia-porcelain-interface, energy-release-rate, surface-roughness, veneered-zirconia]
---

## Three-line Summary

In-vitro interface-fracture study (J Adhes Dent 2022; Lava Frame Y-TZP bars, 6 groups × 45 specimens; bilayer four-point bending n=13/group) testing 0.3 mm diamond grinding at 20,000 rpm without irrigation, followed by regenerative heat treatment at 900 °C/60 min or 1000 °C/30 min.

Grinding raised monoclinic content from 1.2 to 2.6 vol% and Ra from 0.17 to 1.16 µm (p<0.005), and both heat treatments reset monoclinic to 0.0 vol% without changing Ra (p=0.22); the zirconia/porcelain strain energy release rate stayed statistically equal in all six groups (C 6.8 / C900 6.6 / C1000 7.6 vs G 8.3 / G900 8.0 / G1000 5.7 J/m², p>0.05).

Regenerative heat treatment is therefore compatible with *veneered* zirconia — it reverses t→m at 900 °C or 1000 °C without sacrificing veneer adhesion — but it does not restore surface smoothness (~1.0 µm Ra persists after grinding) and the absolute interface toughness (~6–8 J/m²) is 5–10× below metal-ceramic.

## 세줄요약

체외 계면파괴 연구(J Adhes Dent 2022; Lava Frame Y-TZP 막대, 6군 × 45개; 이층 4점 굽힘 군당 n=13): 0.3 mm 다이아몬드 연삭(20,000 rpm, 무수냉) 후 900 °C/60분 또는 1000 °C/30분 재생 열처리.

연삭은 단사정 상 (monoclinic phase)을 1.2 → 2.6 vol%, 표면거칠기 (surface roughness, Ra)를 0.17 → 1.16 µm로 올렸고(p<0.005), 두 열처리 모두 단사정 상을 0.0 vol%로 되돌렸으나 Ra는 그대로였다(p=0.22). 지르코니아/도재 계면의 변형에너지 방출률 (strain energy release rate, G)은 6군 모두 통계적 차이 없음(C 6.8 / C900 6.6 / C1000 7.6 vs G 8.3 / G900 8.0 / G1000 5.7 J/m², p>0.05).

따라서 재생 열처리는 베니어 지르코니아에서도 상전이 (phase transformation)를 되돌리면서 베니어 접착을 해치지 않는 안전한 추가 공정이나, 연삭 후 거칠기(~1.0 µm)는 회복되지 않고 계면 인성 절대값(~6–8 J/m²)이 금속-도재의 5–10분의 1에 불과하다.

## Summary

Candido et al. tested whether the heat treatment used to reverse grinding-induced tetragonal-to-monoclinic transformation damages the bond between a Y-TZP framework and its veneering porcelain. Bar-shaped Lava Frame Y-TZP specimens were either left as sintered or ground 0.3 mm with a medium-grit diamond stone at ~20,000 rpm without water, then heat treated at 900 °C/60 min or 1000 °C/30 min. Grinding produced the expected monoclinic increase and a roughly sevenfold rise in arithmetic mean roughness; both heat treatments eliminated the monoclinic phase entirely while leaving roughness statistically unchanged. Veneered bilayer specimens were then tested in four-point bending and the interfacial strain energy release rate was computed with the Charalambides approach: all six groups landed between 5.7 and 8.3 J/m² with no significant effect of grinding or heat treatment. The practical reading is that regenerative heat treatment is safe for the porcelain interface, but grinding damage to surface finish is not repaired by firing, and the zirconia/porcelain interface remains intrinsically much weaker than metal-ceramic regardless of the adjustment protocol.

## Key Contributions

- **Interface-level safety of regenerative HT**: neither 900 °C/60 min nor 1000 °C/30 min degraded the zirconia/porcelain energy release rate — the first direct answer to "can I fire a veneered zirconia crown after occlusal adjustment without risking the veneer bond".
- **Complete t→m reversal at both protocols**: monoclinic fraction 2.6 vol% (ground) → 0.0 vol%, with tetragonal fraction back to 85.8–88.5 vol% and the grinding-induced cubic/rhombohedral fraction (31.3 → 14.2/11.5 vol%) largely normalized.
- **Phase restoration ≠ surface restoration**: Ra stayed at 1.01–1.07 µm after HT vs 1.16 µm as-ground (p=0.22); SEM showed grooves, debris and microcracks persisting with only slight edge rounding.
- **Negative adhesion finding**: grinding did not improve interface toughness (p=0.52) despite the transformation-toughening literature, and HT did not either (p=0.29) — the "grind to improve bond" premise is not supported at the interface.
- **Quantified the zirconia/porcelain weakness**: ~6–8 J/m² vs cited ~39.4 J/m² (Ni-Cr) and ~80 J/m² (gold-treated Ti) metal-ceramic values — a mechanistic basis for veneered-zirconia chipping/delamination.
- **Mixed fracture mode documented**: residual liner porcelain on the zirconia surface in every group, i.e. cohesive-in-liner plus adhesive-to-zirconia failure rather than pure interfacial separation.

## Methodology

- **Design**: in vitro, six parallel groups, two-way ANOVA (grinding × heat treatment).
- **Material**: partially sintered Y-TZP (Lava Frame, 3M Oral Care) cut to 25×5×1.9 mm (ground) or 25×5×1.5 mm (control); sintered in a Lava 200 furnace → 20×4×1.5 mm (G) / 20×4×1.2 mm (C), allowing 20% shrinkage plus 0.3 mm planned loss.
- **Groups (n=45)**: C, C900, C1000, G, G900, G1000.
- **Grinding**: automated device; medium-grit cylindrical diamond (MasterCeram 133-104-SDN) in a prosthetic micromotor, ~20,000 rpm, **dry**, 0.3 mm depth.
- **Heat treatment**: isothermal in a preheated ceramic oven (AluminiPress) at 900 °C/60 min or 1000 °C/30 min, bench cooling.
- **Characterization**: XRD (Bruker D8 Advance, Cu Kα, 20–80°, 0.02° step, 3 s) with Rietveld refinement (n=2); Ra by contact profilometer (Mitutoyo SJ 400, 2.5 mm length, 3 readings/specimen, n=10, measured perpendicular to grinding direction); optical profilometry 500×500 µm (n=2); SEM topography, crack path and fracture surface, including backscattered phase contrast (n=2).
- **Veneer**: IPS e.max Ceram nano-fluorapatite porcelain — liner (~0.1 mm), wash, two dentin layers, glaze, each fired per manufacturer schedule in a Programat P310; final bilayer 20.0×4.0×2.4 mm, zirconia:porcelain = 1:1.9.
- **Notch**: 0.7 mm deep in the veneer, centred and perpendicular to the long axis, verified under optical microscope.
- **Interface test**: four-point bending (EMIC DL2000, 5 kN load cell, 0.1 mm/min, n=13) to steady-state crack propagation; G from the Charalambides equation with E=200 GPa/ν=0.32 (zirconia), E=70 GPa/ν=0.27 (porcelain).
- **Statistics**: Shapiro-Wilk then two-way ANOVA + Tukey (α=0.05) for Ra, P and G (BioEstat 5.0).

## Results

| Group | Monoclinic (vol%) | Ra (µm) | Steady-state load P (N) | G (J/m²) |
|---|---|---|---|---|
| C | 1.2 | 0.17 ± 0.04 | 51.4 ± 10.9 | 6.8 ± 2.1 |
| C900 | 0.0 | 0.18 ± 0.03 | 48.6 ± 8.7 | 6.6 ± 1.4 |
| C1000 | 0.0 | 0.18 ± 0.03 | 52.2 ± 7.5 | 7.6 ± 1.3 |
| G | 2.6 | 1.16 ± 0.24 | 55.8 ± 3.8 | 8.3 ± 2.0 |
| G900 | 0.0 | 1.07 ± 0.08 | 55.0 ± 7.3 | 8.0 ± 2.7 |
| G1000 | 0.0 | 1.01 ± 0.11 | 46.0 ± 8.5 | 5.7 ± 1.7 |

- **Phase state**: grinding increased monoclinic (1.2 → 2.6 vol%) and cubic/rhombohedral (12.9 → 31.3 vol%) fractions while dropping tetragonal to 66.1 vol%; both heat treatments extinguished monoclinic and restored tetragonal to 82.3–88.5 vol%.
- **Roughness**: grinding effect significant (p<0.005); heat-treatment effect not (p=0.22); interaction not significant (p=0.15). Ground groups stayed ~6× rougher than controls regardless of firing.
- **Topography**: controls showed regular grains with preserved boundaries; ground surfaces had longitudinal grooves, deformation, scale-like debris and superficial cracks; HT only rounded chip edges, visible mainly after 1000 °C/30 min.
- **Interface toughness**: interaction significant (G p=0.005; P p=0.02) but no main effect of grinding (G p=0.52; P p=0.42) or heat treatment (G p=0.29; P p=0.15). All G values 5.7–8.3 J/m².
- **Fracture surface**: porcelain (mostly the liner) remained attached to zirconia in every group with similar backscattered contrast → mixed cohesive/adhesive failure; crack propagated along the interface with focal zirconia detachment.
- **Context numbers from the discussion**: metal-ceramic interfaces cited at ~39.4 J/m² (Ni-Cr) and ~80 J/m² (Ti with gold-based treatment), supporting a higher delamination risk for veneered Y-TZP.

## Related Papers

- [[dental-materials/zirconia/ramos-2016-grinding-heat-treatment-zirconia-flexural]] — same grinding → heat treatment → t→m reversal concept, but measures bulk flexural strength after 1200 °C/2 h rather than the veneer interface.
- [[dental-materials/zirconia/kosmac-1999-grinding-sandblasting-flexural-strength-zirconia]] — origin of the "grinding raises monoclinic phase and creates a damaged surface layer" framing this study quantifies at the interface.
- [[dental-materials/zirconia/mohammadi-bassir-2017-grinding-overglazing-polishing-zirconia]] — post-grinding finishing by overglazing vs polishing (Ra, strength); this paper substitutes a regenerative firing for overglazing and shows neither repairs roughness.
- [[dental-materials/zirconia/sarabi-2024-grinding-ltd-flexural-strength-zirconia]] — grinding/polishing/glazing plus combined LTD aging; complements the present finding that phase reversal does not equal surface or bond restoration.
- [[prosthetic-materials/kowar-2026-monolithic-veneered-zirconia-titanium-ceramic-fdp-rct]] — clinical endpoint (chipping) that the ~6–8 J/m² interface toughness measured here helps explain.
- [[dental-materials/zirconia/janyavula-2013-wear-polished-glazed-zirconia-enamel]] — why the residual ~1.0 µm post-grinding roughness matters for the opposing enamel even after heat treatment.

File: wiki/dental-materials/zirconia/cesar-2024-dental-zirconia-15years-material-processing.md
---
title: "Recent advances in dental zirconia: 15 years of material and processing evolution"
authors: Cesar PF, Miranda RBP, Santos KF, Scherrer SS, Zhang Y
year: 2024
date: 2024-05-01
doi: 10.1016/j.dental.2024.02.026
source: cesar-2024-dental-zirconia-15years-material-processing.md
category: [dental-materials/zirconia]
evidence_level: narrative-review
pdf_path: /Users/oracleneo/llm-wiki/papers/cesar-2024-dental-zirconia-15years-material-processing.pdf
pdf_filename: cesar-2024-dental-zirconia-15years-material-processing.pdf
source_collection: external
tags: [zirconia, CAD-CAM, translucency, 3Y-TZP, 4Y-PSZ, 5Y-PSZ, multilayer, sintering, powder-technology, narrative-review]
relations:
  - type: extends
    target: chopra-2024-mechanical-characteristics-zirconia-dentistry
  - type: reinforces
    target: ban-2023-dental-zirconia-types-development-review
---

## Three-line Summary

Narrative review (Dental Materials 2024; 5,102 Web of Science articles, 31 research groups) covering 15 years (2008–2023) of dental zirconia evolution from high-alumina 3Y-TZP to composition-gradient multilayer 5Y-PSZ, synthesizing powder technology, sintering parameters, and translucency-strength trade-offs.

Generational benchmarks: 1st-gen 3Y-TZP 900–1200 MPa (opaque, core only) → 4Y-PSZ 700–900 MPa (>30% cubic, high translucency) → 5Y-PSZ 600–700 MPa (>50% cubic, very high translucency); composition-gradient multilayer blocks now represent the clinical standard, with inter-layer flaw problems resolved by newer powder compaction technology.

High-speed sintering (30–90 min vs ~8 h standard) and 3D-printed zirconia need further development for consistent clinical reliability; routine HIP post-sintering improves reliability but is not yet standard practice.

## 세줄요약

서술적 고찰(Dental Materials 2024; Web of Science 5,102편, 31개 연구 그룹): 2008–2023년 치과용 지르코니아의 고알루미나 3Y-TZP에서 조성경사형 다층 5Y-PSZ까지 15년 진화를, 분말 기술·소결 매개변수·투광성-강도 상충관계 중심으로 종합.

세대별 기준치: 1세대 3Y-TZP 900–1,200 MPa(불투명, 코어 전용) → 4Y-PSZ 700–900 MPa(입방정 >30%, 고투명) → 5Y-PSZ 600–700 MPa(입방정 >50%, 매우 고투명); 조성경사형 다층 블록이 현재 임상 표준이며, 구세대 층간 결함 문제는 신규 분말 압축 기술로 해결.

고속 소결(30–90분, 표준 ~8시간 대비) 및 3D 프린팅 지르코니아(Zirconia)는 일관된 임상 신뢰성을 위한 추가 개발 필요; 소결 후 열간등방압성형(HIP)은 신뢰성 향상에 효과적이나 아직 임상 표준 아님.

## Summary

Cesar et al. (2024) provide a landmark synthesis of 15 years of dental zirconia research (2008–2023), reviewing 5102 articles from Web of Science categorized into 31 research groups. The paper establishes the generational taxonomy of dental zirconia and explains the material science driving each evolution step.

**Generational progression of dental zirconia:**

| Generation | Composition | Alumina | Cubic phase | Strength | Translucency | Clinical use |
|---|---|---|---|---|---|---|
| 1st gen | 3Y-TZP (high alumina) | ~0.25 wt% | <5% | 900–1200 MPa | Low (opaque) | Core only; veneered |
| 2nd gen | Low-alumina 3Y-TZP | ~0 wt% | <5% | 900–1100 MPa | Improved | Monolithic crowns/FPDs |
| 3rd gen | 4Y-PSZ | Low | >30% | 700–900 MPa | High | Monolithic anterior/posterior |
| 4th gen | 5Y-PSZ | Very low | >50% | 600–700 MPa | Very high | Monolithic esthetic |
| Ultra | >5 mol% Y | Minimal | ~60% | 500–600 MPa | Maximum | High-esthetic, limited load areas |
| Current trend | Composition-gradient multilayer | Varies by layer | Varies | 3Y base + 5Y top | Layered | Full contour, all indications |

**Key material science principles:**
- **Translucency–strength trade-off**: Increasing yttria content stabilizes more cubic phase → larger grain sizes → less scattering → more translucent, but cubic phase cannot undergo transformation toughening → lower strength and fracture toughness
- **Alumina role**: Small amounts (~0.25 wt%) improve sinterability and grain boundary strength; reducing or eliminating alumina increases light transmittance but reduces some mechanical properties
- **Composition-gradient (multilayer) blocks**: Current market standard — 3Y-TZP layers at gingival/structural zone + 5Y-PSZ at incisal/occlusal zone; inter-layer flaws were historically a problem but resolved in newer generations by novel powder compaction technology
- **Powder technology**: Co-precipitation ensures homogeneous yttria distribution; Tosoh, Noritake, Metoxit produce sub-micrometer powders with near-theoretical density on sintering
- **Sintering**: Temperature and time control grain size; larger grains → tetragonal phase instability; high-speed sintering (express programs) requires careful optimization to avoid strength penalties
- **HIP (hot-isostatic pressing)**: Post-sintering densification at 100–200°C below sintering temp under isostatic pressure; heals processing and grinding defects; improves reliability but not routine clinically

## Key Contributions

1. **Definitive generational taxonomy** of dental zirconia (3Y → 4Y → 5Y → >5Y → multilayer) with compositional, microstructural, and mechanical property benchmarks
2. **Explains the alumina/yttria engineering trade-off** that drives each generation's optical vs. mechanical properties
3. **Identifies composition-gradient multilayer as the current clinical standard** and explains how inter-layer flaw problems were resolved
4. **Flags two underperforming areas**: high-speed sintering protocols (inconsistent outcomes) and additive manufacturing (not yet clinically reliable)
5. Published with 125+ citations within months of release (2024) — rapidly adopted as the field's reference framework

## Methodology

- Web of Science Core Collection search (term: "dental zirconia", May 2023)
- 5102 articles retrieved, categorized into 31 research topic groups
- Narrative (non-systematic) review organized chronologically and by material/processing domain
- Based on presentation at 2023 ADM Annual Meeting, San Diego

## Results (Key Benchmarks)

- **3Y-TZP**: 900–1200 MPa flexural strength; <5% cubic phase; grain size 0.2–1 µm; LTD susceptible
- **4Y-PSZ**: 700–900 MPa; >30% cubic phase; significantly higher translucency
- **5Y-PSZ**: 600–700 MPa; >50% cubic phase; high translucency
- **>5Y ultra-translucent**: 500–600 MPa; ~60% more translucent than low-alumina 3Y-TZP
- **Multilayer flaws**: Older generation multilayer blocks had inter-layer flaws from density gradients at transition zones → premature failure; newer powder compaction technology resolves this
- **High-speed sintering**: Reduces cycle from ~8 h to 30–90 min; needs further development for consistent results
- **3D-printed zirconia**: Promising but not yet suitable for clinical use without further processing advances

## Related Papers

- [[dental-materials/zirconia/chopra-2024-mechanical-characteristics-zirconia-dentistry]] — mechanical properties deep-dive (transformation toughening, LTD, fatigue)
- [[dental-materials/zirconia/kwon-2024-strength-limiting-defects-zirconia-cad-cam]] — CAD/CAM milling defects and their role in fracture
- [[dental-materials/zirconia/ban-2023-dental-zirconia-types-development-review]] — complementary types review
- [[dental-materials/ceramic/warreth-2020-all-ceramic-restorations-narrative-review]] — broader all-ceramic context
- [[dental-materials/zirconia/aswal-2023-cadcam-zirconia-lithium-disilicate-crowns-sr-ma]] — clinical SR+MA comparing zirconia vs lithium disilicate crowns

File: wiki/dental-materials/zirconia/chen-2022-effects-of-different-polishing-systems.md
---
title: "Effects of Different Polishing Systems on Surface Roughness and Crystal Structure of Zirconia"
authors: Chen Cheng, Zeng Xiaohua
year: 2022
date: 2022-01-01
doi: 10.1155/2022/5360893
source: chen-2022-effects-of-different-polishing-systems.md
category: [dental-materials/zirconia]
evidence_level: in-vitro
source_collection: pubmed-text
full_text: true
pmid: 35586363
pmcid: PMC9110246
source_url: https://pmc.ncbi.nlm.nih.gov/articles/PMC9110246/
text_path: /Users/oracleneo/llm-wiki/papers/chen-2022-effects-of-different-polishing-systems.txt
text_filename: chen-2022-effects-of-different-polishing-systems.txt
tags: [zirconia, polishing, surface-roughness, phase-transformation, glazing, occlusal-adjustment]
---

## Three-line Summary
In vitro bench study (Applied Bionics and Biomechanics 2022, n = 48 ST zirconia specimens 10×10×2 mm sintered 7 h at 1500 °C; 8 groups of n = 6) testing whether two three-step intraoral polishing systems (Youdent vs Toboom) at 20/40/60 s per step can restore surface roughness after 20 s of diamond-bur occlusal adjustment, with profilometry, SEM and XRD.

Ground-but-unpolished zirconia had the highest roughness; 20 s of polishing was significantly rougher than 40 s or 60 s, the two systems were equivalent at 20 s but Toboom was significantly smoother at 40 s and 60 s (best = Toboom 60 s), and even 60 s stayed rougher than the glazed surface, while XRD peaks after all polishing protocols matched the untreated baseline — no monoclinic phase transformation.

Clinically, polishing reaches an acceptable surface within 20 s and 60 s per step is the effective ceiling, and because polishing heat did not alter the crystal structure, the concern after chairside adjustment is residual stress and surface roughness rather than t→m transformation — but flat specimens and no strength testing limit extrapolation.

## 세줄요약
시험관내 (In vitro) 벤치 연구 (Applied Bionics and Biomechanics 2022, n = 48, ST 지르코니아 10 × 10 × 2 mm, 1500 °C 7 h 소결, 8군 × n = 6): 3단계 구강내 연마 시스템 2종 (Youdent vs Toboom) × 단계당 20 · 40 · 60 s를 다이아몬드 버 20 s 조정 후 적용하고 표면조도계 · SEM · XRD로 평가.

연삭 후 미연마군이 표면거칠기 (surface roughness, Ra) 최고; 20 s 연마는 40 s · 60 s보다 유의하게 거칠고, 20 s에서는 두 시스템 간 차이 없으나 40 s · 60 s에서는 Toboom이 유의하게 매끄러움 (최적 = Toboom 60 s); 60 s도 유약면보다는 거칠었으며 XRD 피크는 모든 군에서 미처리 기준과 일치 — 단사정상 (monoclinic phase, m-ZrO₂) 상전이 (phase transformation) 없음.

임상적으로 연마 20 s에 이미 허용 조도 도달, 단계당 60 s가 실효 상한이며, 연마열이 결정구조를 바꾸지 않으므로 조정 후 문제는 상전이보다 표면거칠기와 잔류응력 — 단, 평면 시편·강도시험 부재로 외삽에 한계.

## Summary

Chen and Zeng asked a chairside question that every occlusal adjustment raises: after a diamond bur opens the surface, how long and with which polishing system must you polish to get back to an acceptable surface — and does the friction heat of polishing push tetragonal zirconia into the monoclinic phase? Forty-eight ST zirconia specimens (UPzir Solid Zirconia, 10×10×2 mm, 7 h at 1500 °C) were divided into a glazed/ground control group (GL), a ground-unpolished group (GR, diamond bur 20 s under water cooling), and six polishing groups crossing two three-step intraoral systems (Youdent, Toboom) with 20/40/60 s per step (n = 6 each). Roughness was measured with a stylus profilometer, topography with SEM at ×1000, and crystal structure with XRD against an untreated reference specimen.

Grinding alone produced the roughest surfaces, and none of the polishing protocols brought the surface below the glazed condition, but all polished groups landed inside the clinically acceptable roughness range. Polishing time showed diminishing returns — 20 s was significantly rougher than 40 s or 60 s, and 40 s vs 60 s was not consistently different — while the system brand mattered only beyond 20 s, where Toboom was significantly smoother than Youdent. XRD was the decisive negative finding: peak positions and distribution after grinding and after every polishing duration matched the baseline pattern, so neither adjustment nor up to 60 s of polishing caused a measurable t→m transformation; the authors attribute any reported peak shifts in the literature to residual stress rather than structural change.

## Key Contributions

- Separates the two variables a clinician controls — **polishing duration** (20/40/60 s per step) and **polishing system** (Youdent vs Toboom) — in a realistic three-step post-adjustment sequence.
- Establishes a **time ceiling**: 20 s is already clinically acceptable, 40 s and 60 s add little, and 60 s is the best achievable with the tested systems (still rougher than glazed).
- Establishes a **brand/duration interaction**: systems are equivalent at 20 s but diverge at 40 s and 60 s, with Toboom significantly smoother and SEM showing shallower scratches.
- Provides a **paired roughness + XRD** dataset on the same specimens, showing that polishing heat up to 60 s does not produce monoclinic transformation.
- Reframes the post-adjustment risk: what polishing changes is surface stress and topography, not crystal phase — so phase-transformation fears are not the reason to limit polishing time.

## Methodology

- **Specimens**: CAD/CAM-designed ST zirconia disc (3Shape), cut on a Cradle machine, 48 specimens of 10×10×2 mm, sintered 7 h at 1500 °C (upfire C1, Upcera); one random specimen XRD-scanned as untreated reference.
- **Groups (n = 6)**: GL = finished/glazed control surface (polishing + grinding + glazing); GR = diamond bur 20 s, water-cooled, parallel to the surface, no polishing; then Youdent (Y20/Y40/Y60) and Toboom (T20/T40/T60) three-step polishing at 20/40/60 s per step, pressure-free, direction parallel to the grinding grooves, followed by 30 s ultrasonic cleaning in distilled water.
- **Roughness**: DEKTAK-XT stylus profilometer (Bruker), GB/T 1031-2009 reference, scan perpendicular to the grinding direction, 3 measurements averaged per specimen.
- **Topography**: one random specimen per group, Pt-coated, field-emission SEM (SIGMA 500, ZEISS) at ×1000.
- **Crystal structure**: one random specimen per group, XRD (Ultima TV, Rigaku), patterns compared with the untreated reference.
- **Statistics**: SPSS 24.0, mean ± SD, one-way ANOVA + LSD, independent-samples t-test, chi-square; P < 0.05.

## Results

- **GR highest roughness** of all groups; glazed surface (GL) smoothest; all polished groups within the clinically acceptable range.
- **Duration**: 20 s significantly rougher than 40 s and 60 s within the same system; 40 s vs 60 s not significantly different within a system.
- **System at matched duration**: Y20 ≈ T20 (no significant difference); Y40 and Y60 significantly rougher than T40 and T60 → Toboom superior from 40 s onward.
- **Best protocol**: Toboom 60 s per step, still rougher than the glazed surface.
- **SEM**: GL smooth and regular without obvious defects; GR showed wide, deep scratches and dense pits; scratching decreased progressively with polishing time; Youdent surfaces remained slightly rougher than Toboom at equal duration.
- **XRD**: peak distribution after grinding and after all polishing protocols matched the untreated baseline → no t→m phase transformation detected.
- **Context values cited (not measured here)**: plaque retention drops when Ra < 0.2 μm (Bollen); enamel Ra ≈ 0.45–0.65 μm sets the clinical acceptance band; typical clinical polishing pressure ≈ 2 N; t→m transformation involves a 3–4 % volume increase.

## Related Papers

- [[dental-materials/zirconia/mohammadi-bassir-2017-grinding-overglazing-polishing-zirconia]] — same grind-then-polish design with flexural strength and phase-transformation outcomes; polishing partially restores surface and strength, overglazing alone does not.
- [[dental-materials/zirconia/tachibana-2021-polishing-zirconia-antagonist-wear]] — converts this paper's Ra outcome into the clinical endpoint: polished zirconia minimized antagonist wear across three contact conditions.
- [[dental-materials/zirconia/alfrisany-2019-occlusal-adjustments-zirconia-enamel-wear]] — counterpoint that roughness alone does not predict wear: after chewing simulation polished zirconia lost more steatite than glazed.
- [[dental-materials/zirconia/kosmac-1999-grinding-sandblasting-flexural-strength-zirconia]] — foundational grinding evidence: grinding enlarges critical defects and lowers Weibull modulus, the mechanical harm that polishing is meant to mitigate.
- [[dental-materials/zirconia/sarabi-2024-grinding-ltd-flexural-strength-zirconia]] — grinding/polishing raised monoclinic content before aging, showing that "no phase change" is protocol- and time-dependent relative to this study.
- [[dental-materials/zirconia/janyavula-2013-wear-polished-glazed-zirconia-enamel]] — polished zirconia caused the least enamel wear vs glazed and veneering porcelain, the clinical rationale for a defined polishing protocol.
