Repository: ezinternet/dentopedia

File: wiki/dental-materials/zirconia/chopra-2024-mechanical-characteristics-zirconia-dentistry.md
---
title: "Load, unload and repeat: Understanding the mechanical characteristics of zirconia in dentistry"
authors: Chopra D, Guo T, Gulati K, Ivanovski S
year: 2024
date: 2023-10-25
doi: 10.1016/j.dental.2023.10.007
source: chopra-2024-mechanical-characteristics-zirconia-dentistry.md
category: [dental-materials/zirconia]
confidence: narrative-review
pdf_path: /Users/oracleneo/llm-wiki/papers/chopra-2024-mechanical-characteristics-zirconia-dentistry.pdf
pdf_filename: chopra-2024-mechanical-characteristics-zirconia-dentistry.pdf
source_collection: external
tags: [zirconia, mechanical-properties, fracture-toughness, fatigue, LTD, surface-modification, implants]
relations:
  - type: extends
    target: warreth-2020-all-ceramic-restorations-narrative-review
  - type: reinforces
    target: ban-2023-dental-zirconia-types-development-review
---

## Three-line Summary

Narrative review (Dental Materials 2024; Web of Science, Medline, Scopus) of zirconia mechanical performance across dental restorations and implants, systematically covering flexural strength (900–1,200 MPa for 3Y-TZP), fracture toughness (KIc 5–10 MPa·m^0.5), fatigue, wear, and low-temperature degradation (LTD).

The central mechanical paradox of zirconia is that transformation toughening — the same tetragonal-to-monoclinic phase transformation that makes it uniquely tough — is progressively degraded by LTD (moisture-induced aging at 37°C body fluids over years), reducing surface integrity and initiating microcracking in 3Y-TZP.

Surface modifications (sandblasting, acid etching, laser, anodization, UV photofunctionalization) can improve osseointegration without compromising bulk strength; nano-scale modifications preserve mechanical performance while addressing the "3Is" (Integration, Infection, Inflammation) for implant applications.

## 세줄요약

서술적 고찰(Dental Materials 2024; Web of Science·Medline·Scopus): 치과 보철물 및 임플란트에서 지르코니아(ZrO₂)의 역학적 성능 — 굴곡강도(3Y-TZP 900–1,200 MPa), 파절인성(KIc 5–10 MPa·m^0.5), 피로, 마모, 저온열화(Low-Temperature Degradation, LTD) 체계적 고찰.

지르코니아의 핵심 역학적 역설: 변태강화(Transformation Toughening)가 탁월한 인성의 원천이지만, 동일한 정방정→단사정 상변태가 LTD(체액 37°C에서 수년에 걸친 습윤 노화)에 의해 점진적으로 저하되어 3Y-TZP 표면 손상 및 마이크로균열 유발.

표면개질(샌드블라스팅·산부식·레이저·양극산화·UV 광기능화)은 벌크 강도를 손상하지 않고 골유착(Osseointegration) 향상 가능; 나노 스케일 개질은 임플란트 '3I'(통합·감염·염증) 문제를 해결하면서 역학적 성능 유지.

## Summary

Chopra et al. (2024) conducted a comprehensive narrative review of the mechanical characteristics of dental zirconia (ZrO₂), addressing the gap between well-documented physical/chemical properties and their relation to in-service mechanical performance. The review covers zirconia's use across orthopaedic and dental applications (implants, crowns, bridges, endodontic posts, scaffolds, bone cement), then systematically details the mechanical property domains critical for clinical success.

**Key mechanical characteristics:**

- **Flexural strength**: 3Y-TZP achieves 900–1200 MPa — surpassing porcelain and most metal alloys, making it reliable for crowns, bridges, and implant prosthetics
- **Fracture toughness (KIc)**: ~5–10 MPa·m^0.5 — the highest among dental ceramics, driven by transformation toughening
- **Transformation toughening**: The central mechanism — stress at a crack tip drives the tetragonal → monoclinic (t→m) phase transformation, which involves a ~4% volume expansion that closes the crack and absorbs energy
- **Hardness**: ~1200 HV — high wear resistance, though may cause wear of opposing enamel on unpolished surfaces
- **Fatigue resistance**: Under cyclic occlusal loads in a wet environment, subcritical crack growth occurs; clinically relevant for long-span bridges and implants
- **Low-temperature degradation (LTD/aging)**: Moisture-induced surface t→m transformation at 100–400°C (or in body fluids at 37°C over years) reduces surface integrity and may initiate microcracking — a major long-term reliability concern for 3Y-TZP implants

**Surface modification for implants:**
- Macro/micro: sandblasting, acid etching, laser irradiation — increase surface roughness and surface area for improved osseointegration
- Nano: anodization (titania-analogous nanotubes on Zr), nanoparticle deposition — enhance protein adsorption and cell adhesion
- UV photofunctionalization: increases surface energy (superhydrophilicity) without compromising bulk strength
- Goal: address the "3Is" — Integration, Infection, Inflammation

## Key Contributions

1. First comprehensive cross-domain review linking ZrO₂ material properties to mechanical performance across both restorations and implants
2. Clarifies that transformation toughening (the mechanism behind zirconia's exceptional KIc) is degraded by LTD — the same crystallographic behavior that makes zirconia tough also makes it susceptible to aging
3. Maps surface modification strategies and their documented effects on mechanical behavior — establishing that nano-scale modifications do not compromise bulk strength
4. Proposes future direction: drug-eluting nanotube systems on zirconia implants integrating antibacterial and immunomodulatory functions

## Methodology

- Literature survey: Web of Science, Medline/PubMed, Scopus
- Narrative (non-systematic) critical comparison of publications on "mechanical stability of zirconia in dentistry"
- Covers orthopaedic context (hip replacements, bone cement, scaffolds) before dental applications

## Results

| Property | Value (3Y-TZP) | Clinical Relevance |
|---|---|---|
| Flexural strength | 900–1200 MPa | Withstands occlusal loads in crowns/bridges |
| Fracture toughness (KIc) | 5–10 MPa·m^0.5 | Resists crack propagation under impact |
| Hardness | ~1200 HV | High wear resistance; risk of opposing enamel wear |
| Elastic modulus | ~200 GPa | Stiffer than bone (100–130 GPa) — stress shielding in implants |
| LTD susceptibility | Higher at lower yttria | 3Y-TZP susceptible; 4Y/5Y-PSZ less so (more cubic phase) |

- 4Y/5Y-PSZ (higher yttria): less transformation toughening → lower strength but higher translucency and potentially reduced LTD susceptibility
- Wear in wet: zirconia shows low wear vs. alumina; however monolithic zirconia may abrade opposing enamel more than polished feldspathic porcelain

## Related Papers

- [[dental-materials/warreth-2020-all-ceramic-restorations-narrative-review]] — broader all-ceramic review (zirconia in prosthetic context)
- [[dental-materials/zirconia/ban-2023-dental-zirconia-types-development-review]] — types and development
- [[dental-materials/zirconia/cesar-2024-dental-zirconia-15years-material-processing]] — 15-year material evolution (generations, processing)
- [[dental-materials/zirconia/kwon-2024-strength-limiting-defects-zirconia-cad-cam]] — clinical defect origins in CAD/CAM zirconia
- [[dental-materials/zirconia/aljomard-2022-enamel-wear-monolithic-zirconia-sr-ma]] — enamel wear by monolithic zirconia

File: wiki/dental-materials/zirconia/cokic-2024-coloring-multilayer-zirconia-pigment-agglomerates-ltd.md
---
title: "Coloring Multilayer Zirconia May Affect Its Optical and Mechanical Properties"
authors: Čokić SM, Li M, Huang S, Vleugels J, Van Meerbeek B, Zhang F
year: 2024
date: 2024-10-04
doi: 10.1177/00220345241271211
source: cokic-2024-coloring-multilayer-zirconia-pigment-agglomerates-ltd.md
category: [dental-materials/zirconia]
evidence_level: in-vitro
source_collection: pubmed-abstract
pmid: 39364790
tags: [zirconia, LTD, coloring, multilayer, pigment, 5Y-PSZ, Lava-Esthetic, Katana-STML, agglomerates, grain-size, yttria]
relations:
  - type: extends
    target: koenig-2024-ltd-monolithic-zirconia-5year-prospective
---

## Three-line Summary

In-vitro study (3 multilayer 5Y-PSZ discs — Lava Esthetic A2 [Zr-AGG_A2] and Lava Esthetic Bleach [Zr-AGG_BL], both 3M Oral Care, vs Katana STML A2 [Zr-NoAGG], Kuraray Noritake; pigment distribution by light/fluorescence microscopy, electron probe microanalysis and nano-SEM; phases by XRF/XRD; pigment aging by micro-Raman).

Pigments in both Lava Esthetic grades formed Er-, Hf- and Al-containing agglomerates of small grains (0.57 µm A2, 0.38 µm Bleach vs 0.92 µm surrounding) with lower Y₂O₃; Zr-AGG_A2 had the lowest aging resistance, with transformation occurring only inside the agglomerates; Katana STML had a typical 5Y-PSZ microstructure, higher translucency (TP₀₀) and higher flexural strength but lower mechanical reliability; hardness and toughness did not differ.

The way a multilayer zirconia is coloured can create local low-yttria spots that degrade first — bulk yttria and cubic content (all grades 42–55 wt% cubic) do not guarantee aging resistance; in-vitro, abstract-only, aging conditions not stated.

## 세줄요약

시험관 연구(다층 5Y-PSZ 원판 3종 — Lava Esthetic A2[Zr-AGG_A2]·Lava Esthetic Bleach[Zr-AGG_BL], 3M Oral Care, 대조 Katana STML A2[Zr-NoAGG], Kuraray Noritake; 광학·형광현미경, 전자 프로브 미세분석(EPMA), 나노 SEM으로 안료 분포, XRF·XRD로 상 조성, 마이크로 라만으로 안료 노화 감수성 평가).

Lava Esthetic 두 등급 모두 안료가 Er·Hf·Al 함유 응집체를 만들었고 결정립이 작았으며(A2 0.57 µm, Bleach 0.38 µm vs 주변 0.92 µm) Y₂O₃가 낮았다; Zr-AGG_A2가 노화 저항이 가장 낮았고 상전이는 응집체 안에서만 일어났다; Katana STML은 전형적 5Y-PSZ 미세구조에 투명도(TP₀₀)·굴곡강도는 더 높았지만 기계적 신뢰도는 더 낮았다; 경도·인성은 차이 없음.

다층 지르코니아의 착색 방식이 국소 저이트리아 부위를 만들어 그곳부터 열화된다 — 전체 이트리아·입방정 함량(전 등급 42–55 wt%)이 노화 저항을 보장하지 않는다; 시험관·초록 기반, 노화 조건은 초록에 없음.

## Summary

Čokić et al. (2024, Journal of Dental Research; KU Leuven) examined whether the pigments used to colour monolithic multilayer 5Y-PSZ change its optical, mechanical and aging behaviour. Two pigmented Lava Esthetic grades (A2 and Bleach) were compared with Katana STML A2, which has no pigment agglomerates. In both Lava Esthetic grades the pigment additions formed large, yellow- and blue-fluorescent agglomerates containing Er, Hf and Al, made of grains much smaller than the surrounding matrix and with lower Y₂O₃ content. Aging-induced transformation in Zr-AGG_A2 was confined to these agglomerates, and that grade had the lowest aging resistance. Bulk composition was similar across grades (tetragonal phase with 4.2–5.7 mol% Y₂O₃; 42–55 wt% cubic ZrO₂). The pigment-free Katana STML had higher translucency and flexural strength but lower mechanical reliability; hardness and fracture toughness did not differ. The authors attribute the lower optical and mechanical properties and reduced aging resistance of the Lava Esthetic grades to the rare-earth-oxide agglomerates added as pigments.

## Key Contributions

1. **Pigment agglomerates as local weak spots**: Er/Hf/Al-containing agglomerates with small grains and lower Y₂O₃ in pigmented multilayer 5Y-PSZ
2. **Localized aging**: in Zr-AGG_A2, transformation degradation occurred exclusively within the agglomerates — lowest aging resistance of the three
3. **Bulk composition is not enough**: all three grades had high-yttria tetragonal phase and 42–55 wt% cubic phase, yet aging behaviour differed
4. **Optical/mechanical trade-off**: pigment-free Katana STML — higher TP₀₀ and flexural strength, lower reliability; no difference in hardness or toughness

## Methodology

- Materials: Lava Esthetic A2 (Zr-AGG_A2), Lava Esthetic Bleach (Zr-AGG_BL) — 3M Oral Care; Katana STML A2 (Zr-NoAGG) — Kuraray Noritake; all multilayer 5Y-PSZ discs
- Pigment composition/distribution: light and fluorescence microscopy, electron probe microanalysis (EPMA), nano-scanning electron microscopy
- Chemical and phase composition, aging behaviour: X-ray fluorescence (XRF), X-ray diffraction (XRD)
- Pigment aging sensitivity: micro-Raman spectroscopy
- Properties: translucency parameter (TP₀₀), fracture toughness, Vickers hardness, biaxial strength, hydrothermal stability
- Source artifact: PubMed abstract only (no full text); hydrothermal aging conditions not stated in abstract

## Results

| Measure | Zr-AGG_A2 (Lava Esthetic A2) | Zr-AGG_BL (Lava Esthetic Bleach) | Zr-NoAGG (Katana STML A2) |
|---|---|---|---|
| Pigment agglomerates | Yes — Er/Hf/Al, small grains 0.57 µm | Yes — Er/Hf/Al, small grains 0.38 µm | None; typical 5Y-PSZ microstructure |
| Surrounding grain size | 0.92 µm | 0.92 µm | — |
| Aging resistance | Lowest; transformation only within agglomerates | Not separately reported | Not separately reported |
| Translucency (TP₀₀) | Lower | Lower | Significantly higher |
| Flexural strength | Lower | Lower | Significantly higher |
| Mechanical reliability | Higher | Higher | Lower |
| Hardness / toughness | No significant difference | No significant difference | No significant difference |

- All grades: tetragonal ZrO₂ with 4.2–5.7 mol% Y₂O₃; 42–55 wt% cubic ZrO₂

## Related Papers

- [[dental-materials/zirconia/koenig-2024-ltd-monolithic-zirconia-5year-prospective]] — 5-year clinical LTD data
- [[dental-materials/zirconia/kengtanyakich-2020-hydrothermal-degradation-cubic-translucent-zirconia]] — yttria/phase ratio as LTD determinant
- [[dental-materials/zirconia/khabadze-2025-artificial-aging-cubic-tetragonal-phase-zirconia]] — multilayer phase stability comparison

> Correction 2026-11-24: earlier version described a single Lava Esthetic material tested coloured vs uncoloured with STEM/TEM-EDX, colour-layer stratification and a dentin-layer hotspot — none of which is in the paper. Rewritten from the PubMed abstract (PMID 39364790).

File: wiki/dental-materials/zirconia/comba-2021-chemical-bonding-cubic-zirconia.md
---
title: "Do Chemical-Based Bonding Techniques Affect the Bond Strength Stability to Cubic Zirconia?"
authors: Allegra Comba, Andrea Baldi, Riccardo Michelotto Tempesta, Massimo Carossa, Letizia Perrone, Carlo Massimo Saratti, Giovanni Tommaso Rocca, Rossella Femiano, Felice Femiano, Nicola Scotti
year: 2021
date: 2021-07-14
doi: 10.3390/ma14143920
source: comba-2021-chemical-bonding-cubic-zirconia.md
category: [dental-materials/zirconia]
confidence: in-vitro
pdf_path: /Users/oracleneo/llm-wiki/papers/comba-2021-chemical-bonding-cubic-zirconia.pdf
pdf_filename: comba-2021-chemical-bonding-cubic-zirconia.pdf
source_collection: external
tags: [zirconia, cubic-zirconia, 5Y-PSZ, MDP, CoJet, tribochemical, bond-strength, aging]
---

## Three-line Summary
In vitro study (Materials 2021) investigating the bond strength stability of chemical-based bonding techniques to cubic (5Y-PSZ) high-translucency zirconia, comparing MDP primer alone, CoJet tribochemical silica coating alone, and their combination, with aging (6 months).

CoJet + silane + MDP primer produced the best long-term bond stability at 6 months; MDP alone also significantly improved bond strength vs control; single-mechanism groups showed greater bond degradation after aging than combined-treatment groups.

Cubic 5Y zirconia responds to MDP bonding similarly to standard 3Y-TZP, confirming that the same MDP-based protocol is applicable regardless of zirconia translucency grade.

## 세줄요약
인비트로(Materials 2021): 큐빅(Cubic, 5Y-PSZ) 고투명 지르코니아에 대한 화학적 결합 기법(MDP 프라이머 단독, CoJet 마찰화학 실리카 코팅 단독, 병용)의 접착강도 안정성을 6개월 노화 후 비교.

CoJet + 실란(Silane) + MDP 프라이머 병용이 6개월 최고 장기 결합 안정성; MDP 단독도 대조군보다 유의한 향상; 단일 기전 군은 노화 후 결합 저하가 병용 군보다 더 컸음.

큐빅 5Y 지르코니아(Zirconia)는 표준 3Y-TZP와 MDP 결합에 유사하게 반응 → 투명도 등급에 무관하게 동일한 MDP 기반 프로토콜 적용 가능.

## Summary
In vitro investigation of chemical-based bonding techniques on cubic (5Y-PSZ) high-translucency zirconia bond strength stability. Confirms that MDP chemical bonding principles applicable to standard Y-TZP extend to cubic zirconia; tribochemical silica coating (CoJet) provides additional micromechanical interlocking for optimal long-term stability.

## Key Contributions
- First confirmation that cubic 5Y zirconia responds to MDP bonding similarly to 3Y-TZP
- CoJet + silane + MDP: optimal protocol for long-term bond stability
- Bond degradation after aging: greater in single-mechanism groups; combined treatments more durable
- Clinical implication: same MDP-based protocol applicable regardless of zirconia translucency grade

## Related Papers
- [[dental-materials/zirconia/ban-2023-dental-zirconia-types-development-review]] — 3Y→5Y→6Y zirconia evolution
- [[dental-materials/zirconia/jo-2018-liners-primers-zirconia-tensile-bond]] — glass-ceramic liners vs MDP
- [[dental-materials/blatz-2018-resin-bonding-high-strength-ceramics-review]] — CoJet/Rocatec review

File: wiki/dental-materials/zirconia/davoudi-2025-zirconia-abutments-biological-mechanical-esthetic.md
---
title: "Zirconia abutments: Biological, mechanical, and esthetic considerations – An umbrella review of available systematic reviews and meta-analyses"
authors: Amin Davoudi, Mahsa Abbasi, Negin Aminianpour, Kimia Salimian, Peyman Movahedian Attar
year: 2025
date: 2025-11-25
doi: 10.4103/drj.drj_136_25
source: davoudi-2025-zirconia-abutments-biological-mechanical-esthetic.md
category: [dental-materials/zirconia]
confidence: sr+ma
pdf_path: /Users/oracleneo/llm-wiki/papers/davoudi-2025-zirconia-abutments-biological-mechanical-esthetic.pdf
pdf_filename: davoudi-2025-zirconia-abutments-biological-mechanical-esthetic.pdf
source_collection: external
tags: [zirconia-abutment, titanium-abutment, peri-implant-soft-tissue, marginal-bone-loss, pink-esthetic-score, abutment-survival, umbrella-review]
relations:
  - type: refines
    target: ziada-2025-abutment-material-stress-distribution-fea
---

## Three-line Summary

Umbrella review of 14 AMSTAR-screened systematic reviews/meta-analyses (published through March 2023; 6,456 patients, 10,063 implants) comparing zirconia (Zr) vs. titanium (Ti) implant abutments across biological, esthetic, and mechanical/survival domains.

Zr abutments showed no difference or favorable results vs. Ti for marginal bone loss (4/10 reviews favored Zr, 6/10 no difference), soft tissue recession, and gingival discoloration; mechanical complication risk ratios were non-significant (0.87, 0.52) and survival rates statistically comparable (Zr 98.6–98.8% vs. Ti 98.62–99.4%) despite Ti's theoretically superior fracture resistance (1454 N vs. 443.6 N) and flexural strength (2000 MPa vs. 900–1200 MPa).

Clinically, Zr is a viable, esthetically favorable alternative to Ti without meaningful loss of mechanical reliability provided excessive occlusal forces/improper angulation are avoided; key limitation is substantial inter-review heterogeneity and inconsistent/underpowered pooling for objective esthetic indices (PES/WES/ICAI/CIS).

## 세줄요약

우산형 검토(Umbrella Review) — AMSTAR 체크리스트로 선별된 14편의 체계적 문헌고찰/메타분석(2023년 3월까지, 환자 6,456명·임플란트 10,063개) 대상, 지르코니아(Zirconia, Zr) vs. 티타늄(Titanium, Ti) 임플란트 지대주(abutment)의 생물학적·심미적·기계적/생존 지표 비교.

변연골소실(Marginal Bone Loss, MBL)은 10편 중 4편 Zr 우세·6편 무차이; 연조직 퇴축·치은 변색도 대체로 무차이 또는 Zr 우세; 기계적 합병증 위험비(Risk Ratio)는 비유의(0.87, 0.52), 생존율도 통계적으로 동등(Zr 98.6~98.8% vs. Ti 98.62~99.4%) — 이론적 파절저항(Ti 1454N vs. Zr 443.6N)·굴곡강도(Ti 2000MPa vs. Zr 900~1200MPa) 상 Ti 우위와 대비되는 임상 결과.

임상적으로 과도한 교합력·부적절한 경사만 피하면 Zr 지대주는 기계적 신뢰성 저하 없이 심미적으로 유리한 Ti의 대안이 될 수 있으나, 리뷰 간 이질성(heterogeneity)이 크고 심미지수(PES/WES/ICAI/CIS) 메타분석은 불충분·비일관적이라는 한계가 있다.

## Summary

This umbrella review pooled 14 systematic reviews/meta-analyses (AMSTAR score SR ≥14/32, MA ≥16/32; searched through March 2023 across PubMed, Scopus, Embase, Web of Science, ProQuest, Cochrane) comparing zirconia (Zr) and titanium (Ti) implant abutments across biological, esthetic, and mechanical/survival outcomes, covering 6,456 patients and 10,063 implants. Biological indices (marginal bone loss, pocket probing depth, bleeding on probing, plaque accumulation, recession) were generally comparable between materials, with several reviews favoring Zr — attributed to Zr's smoother, more corrosion-resistant surface promoting better epithelial/fibroblast adhesion and lower bacterial colonization. Esthetic outcomes (gingival discoloration, PES/WES, ICAI, Copenhagen Index Score) trended favorable or neutral for Zr but could not be reliably meta-analyzed due to index heterogeneity. Mechanical complications (veneer failure, screw loosening, fracture) and implant/abutment survival were statistically equivalent between Zr and Ti, despite Ti's clear theoretical advantage in fracture resistance and flexural strength — a gap the authors attribute to adequate torque/angulation control (stock Zr ≤15–20°, CAD/CAM Zr ≤30°) mitigating Zr's lower intrinsic strength in practice.

## Key Contributions

- Consolidates 14 underlying SR/MAs into a single evidence-consistency map (per-outcome tally of "Zr favored" / "no difference" / "Ti favored") — the clearest single-source comparison currently available in this wiki for Zr-vs-Ti abutment selection.
- Explicitly reconciles bench-level material properties (Ti's superior fracture resistance/flexural strength) with clinical-outcome equivalence, offering mechanistic explanations (torque control, angulation limits, occlusal force management) for why theoretical mechanical inferiority of Zr does not translate into worse survival.
- Identifies mucosal thickness (>2 mm) as the practical threshold beyond which Zr-vs-Ti abutment choice becomes esthetically inconsequential for visible discoloration, even though spectrophotometry can still detect a difference.

## Methodology

Umbrella review (SR/MA of SRs/MAs). Search: PubMed, Scopus, Embase, Web of Science, ProQuest, Cochrane through 2023. Screening: 457 titles after dedup → 16 full-text-assessed → 14 retained after AMSTAR quality filtering (SR <14/32 or MA <16/32 excluded as high risk of bias); inter-rater kappa 0.90 (abstract) / 0.93 (full-text). Outcomes extracted: biological (MBL, PPD, BOP, plaque accumulation, recession, keratinized mucosa width/thickness), esthetic (PES, WES, Copenhagen Index Score, Implant Crown Aesthetic Index, papilla index, gingival discoloration), mechanical/survival (veneer failure, screw loosening, fracture, abutment/implant survival).

## Results

| Outcome | Result |
|---|---|
| Marginal bone loss | 10 reviews: 6 no difference, 4 favored Zr |
| Pocket probing depth | 7 reviews: majority no difference, 1 favored Zr, 1 favored Ti |
| Recession | 7 reviews: majority no difference, some favored Zr |
| BOP / plaque accumulation | 6 reviews: 2 favored Ti, rest no difference |
| Gingival discoloration | 8 reviews: 2 favored Zr, 4 no difference, 2 not meta-analyzed |
| Mechanical complication risk ratio | 0.87 and 0.52 (both non-significant); prevalence <7.9% |
| Survival rate | No significant difference (5 reviews); Zr 98.6–98.8% vs. Ti 98.62–99.4%; Totou et al. found Ti superior specifically for abutment fracture |
| Theoretical fracture resistance | Ti 1454 N vs. Zr 443.6 N |
| Theoretical flexural strength | Ti 2000 MPa vs. Zr 900–1200 MPa |

## Related Papers

- [[dental-materials/zirconia/nasri-2025-surface-conditioning-zirconia-bonding-umbrella]] — companion umbrella review in the same category, but on zirconia adhesive/bonding chemistry rather than abutment-material clinical outcomes.
- [[prosthetic-materials/ziada-2025-abutment-material-stress-distribution-fea]] — FEA finding that titanium abutments minimize peri-implant stress most reliably; this umbrella review refines that bench-level conclusion by showing clinical survival/mechanical-complication rates are statistically equivalent between Zr and Ti despite Ti's biomechanical advantage.
- [[implants/soft-tissue/barwacz-2024-cadcam-abutment-morphology-implant-outcomes]] — RCT on zirconia abutment transmucosal morphology (not material) and 1-year soft-tissue outcomes; complementary evidence on abutment design vs. material as drivers of peri-implant tissue response.

File: wiki/dental-materials/zirconia/desouza-2020-flexural-strength-and-crystalline-stability.md
---
title: "Flexural strength and crystalline stability of a monolithic translucent zirconia subjected to grinding, polishing and thermal challenges"
authors: De Souza RH, Kaizer MR, Borges CEP et al.
year: 2020
date: 2020-01-01
doi: 10.1016/j.ceramint.2020.07.114
source: desouza-2020-flexural-strength-and-crystalline-stability.md
category: [dental-materials/zirconia]
evidence_level: in-vitro
source_collection: pubmed-text
full_text: true
pmid: 33716378
pmcid: PMC7946154
text_path: /Users/oracleneo/llm-wiki/papers/desouza-2020-flexural-strength-and-crystalline-stability.txt
text_filename: desouza-2020-flexural-strength-and-crystalline-stability.txt
tags: [zirconia, grinding, polishing, phase-transformation, LTD, flexural-strength, 3Y-TZP, occlusal-adjustment]
relations:
  - type: contradicts
    target: sarabi-2024-grinding-ltd-flexural-strength-zirconia
---

## Three-line Summary

In-vitro bench study (90 Ø12 × 1 mm discs of alumina-free 3Y-TZP monolithic translucent zirconia; 3 surface treatments — as-sintered, diamond-bur grind, grind + rubber polish — × 3 aging conditions, n = 10 per cell): roughness, biaxial flexural strength and monoclinic fraction were measured at baseline, after autoclave aging (134 °C / 2.2 kgf·cm⁻² / 5 h) and after thermocycling (200,000 cycles, 5/55 °C).

Grinding raised roughness but also raised biaxial flexural strength (Grind 1078 ± 235 MPa, Grind + Polish 1129 ± 139 MPa vs As Sintered 775 ± 190 MPa, surface-treatment p < 0.001); both aging methods then reduced strength substantially and equivalently (Baseline 1149 ± 232 MPa → Autoclave 939 ± 211 → Thermocycling 916 ± 230, aging p < 0.001; interaction p = 0.239), while polishing reduced roughness without restoring as-sintered smoothness.

Adjustment-induced transformation toughening therefore buys strength only in the un-aged state — clinical grinding should still use fine-grain burs followed by polishing, because LTD erases the toughening gain and no surface treatment protected the ceramic in this model.

## 세줄요약

in-vitro 벤치 연구 (Ø12 × 1 mm 원판 90개, 알루미나 무첨가 3Y-TZP 단일구조 반투명 지르코니아; 표면처리 3군 — 소결 직후·다이아몬드 버 연삭·연삭+러버 폴리싱 × 에이징 3군, 각 n = 10): 표면거칠기 (surface roughness, Ra)·이축 굴곡강도 (biaxial flexural strength)·단사정 부피분율 (monoclinic fraction, Vm)을 무에이징, 오토클레이브 (134 °C / 2.2 kgf·cm⁻² / 5시간), 열사이클링 (200,000회, 5/55 °C) 조건에서 측정.

연삭은 거칠기와 함께 이축 굴곡강도도 높였고 (연삭 1078 ± 235 MPa, 연삭+폴리싱 1129 ± 139 MPa vs 소결 직후 775 ± 190 MPa, 표면처리 p < 0.001), 두 에이징 방법 모두 강도를 유의하게 떨어뜨렸다 (무에이징 1149 ± 232 MPa → 오토클레이브 939 ± 211 → 열사이클링 916 ± 230, 에이징 p < 0.001; 상호작용 p = 0.239). 폴리싱은 거칠기를 낮췄으나 소결 직후의 매끄러움은 회복하지 못했다.

따라서 교합조정으로 얻는 변태강화 (transformation toughening)는 에이징 전 상태에서만 유효하다 — 임상적으로는 세립 버 사용과 폴리싱이 여전히 필수이며, 저온열화 (low-temperature degradation, LTD)는 이득을 상쇄하고 어떤 표면처리도 이를 막지 못했다.

## Summary

De Souza et al. (2020) tested whether clinically realistic adjustment of a monolithic translucent zirconia is a net harm or a net benefit. Ninety discs of an alumina-free 3Y-TZP ("Vipi Block Zirconn Translucent") were divided into as-sintered, diamond-bur-ground, and ground-then-polished groups, then aged by autoclave (134 °C, 2.2 kgf/cm², 5 h, ≈ 21 years at 37 °C) or thermocycling (200,000 cycles, 5/55 °C, ≈ 20 years in service) or left unaged.

The central result is a two-term balance. Grinding introduces surface defects (roughness up) and simultaneously triggers tetragonal→monoclinic transformation with 3–5% grain volume expansion, generating compressive stress that resists crack propagation. At baseline the compressive term dominates: ground specimens were significantly *stronger* than the untouched as-sintered surface (1078 and 1129 MPa vs 775 MPa) even though they were rougher — a strong positive roughness–strength correlation confined to the baseline groups. Polishing reduced defect size and depth without fully erasing the medium-grain bur pattern, and without changing strength relative to grinding alone.

Aging flips the balance. Both aging methods produced monoclinic transformation and a significant, near-identical strength loss (Baseline 1149 MPa → Autoclave 939 → Thermocycling 916), with no significant surface-treatment × aging interaction, meaning the relative ranking held but the absolute toughening benefit was consumed. XRD also showed broadening of the tetragonal 30° 2θ peak in surface-treated groups, indicating lattice plastic deformation. Because XRD penetration is shallow, the authors concede that the subsurface transformed layer responsible for the strength drop was not measured.

Practical reading: adjustment is not free, but it is not catastrophic either — the danger is a rough ground or intaglio surface left unpolished (biofilm, antagonist wear, margin fracture, fatigue crack growth), and the long-term strength penalty arrives with LTD regardless. The authors recommend fine/extra-fine diamond burs, mandatory polishing, and prefer zirconias with greater hydrothermal resistance for long-term performance.

## Key Contributions

1. **Quantifies both sides of chairside adjustment in one design** — defect introduction (Ra ↑) and transformation toughening (Vm ↑ → compressive stress → strength ↑) measured on the same specimens, resolving why ground zirconia can be rougher *and* stronger.
2. **Establishes the magnitude of the adjustment-induced strength gain**: +303 MPa (Grind) and +354 MPa (Grind + Polish) over as-sintered pooled means (p < 0.001).
3. **Shows polishing does not restore the as-sintered surface**: medium-grain diamond defects survived the standard rubber-polish sequence; polishing is strength-neutral, not strength-restoring.
4. **Equates autoclave and thermocycling as LTD inducers for strength** — 200,000 thermocycles cost as much strength as 5 h at 134 °C, extending thermocycling's role from bonding studies to structural aging.
5. **Reports that roughness alone fails to predict strength** (Spearman non-significant in every condition), cautioning against Ra-only acceptance criteria for adjusted surfaces.
6. **Demonstrates no protective effect of surface treatment against LTD** — interaction non-significant, so the aging penalty applies to polished, ground and untouched surfaces alike.

## Methodology

- **Specimens**: 90 discs cut from pre-sintered 3Y-TZP blocks, finished with 1200-grit SiC, ultrasonically cleaned in isopropyl alcohol, sintered 1450 °C / 2 h at 8 °C/min; final Ø12 × 1 mm (± 0.05 mm).
- **Surface treatment (n = 30/group)**: As Sintered (no treatment); Grind (diamond bur, low-speed handpiece 8,000–10,000 rpm, oscillating movements, digital pressure until a marker line disappeared); Grind + Polish (diamond bur followed by a rubber-point polishing sequence). One calibrated operator; burs replaced every 5 specimens.
- **Aging (n = 10/cell)**: Baseline; Autoclave 134 °C, 2.2 kgf/cm², 5 h; Thermocycling 200,000 × 15 s at 5 °C / 55 °C. Specimens cleaned in an ultrasonic isopropyl bath for 10 min afterwards.
- **Roughness**: contact profilometer, 5 µm diamond tip, 2.5 mm traverse at 0.5 mm/s, 0.25 mm cut-off, three readings 45° apart, mean used as Ra.
- **Biaxial flexural strength**: piston-on-three-ball, treated surface under tension, immersed in artificial saliva at 37 °C, 1.7 mm flat piston, 1 mm/min to catastrophic fracture, ISO 6872 equations 1–3.
- **Phase analysis**: XRD CuKα, 2θ 25–35°, 0.03° step, 1 s/step; Vm from monoclinic (111)m / (111)m and tetragonal (101)t intensities.
- **Topography**: FE-SEM at 500×, 1000×, 5000× after Au/Pd coating.
- **Statistics**: two-way ANOVA (surface treatment × aging) + Tukey, α = 0.05; Spearman correlation between Ra and strength.

## Results

Biaxial flexural strength — pooled means (SD) in MPa; different letters = significant difference:

| Factor | Level | Strength (MPa) | Group |
|---|---|---|---|
| Surface treatment | As Sintered | 775 (190) | B |
| Surface treatment | Grind | 1078 (235) | A |
| Surface treatment | Grind + Polish | 1129 (139) | A |
| Aging | Baseline | 1149 (232) | A |
| Aging | Autoclave | 939 (211) | B |
| Aging | Thermocycling | 916 (230) | B |

- **ANOVA**: surface treatment p < 0.001; aging p < 0.001; surface × aging interaction p = 0.239 (n.s.) — the aging penalty was proportionally similar across surface conditions.
- **Roughness**: surface treatment p < 0.001, aging p = 0.025, interaction p < 0.001. Ranking Grind > Grind + Polish > As Sintered; autoclave aging increased Ra above baseline; aging otherwise had little effect. Per-group Ra values are reported only in Fig. 1 / Table 2 (not in the text layer).
- **Grind vs Grind + Polish**: statistically tied for strength ("A" both) — polishing neither strengthened nor weakened the ground surface.
- **Correlation (Ra vs strength)**: weak positive overall, strong positive within baseline-only groups, non-significant in all conditions (p > 0.05) → confounding by phase transformation.
- **XRD**: monoclinic peak at 28° 2θ present in all ground/polished groups (mechanical stress) and after both aging methods (LTD); tetragonal peak at 30° 2θ broadened in surface-treated groups (lattice plastic deformation). Vm increased after aging in As Sintered, while surface-treated groups were already high at baseline and remained similarly high. Numeric Vm values are in Table 2 only (image).
- **SEM**: grinding produced directional defects with lateral projections; rubber polishing visibly reduced defect length and depth but left a rougher surface than as-sintered; neither aging method produced visible topographical change.

## Related Papers

- [[dental-materials/zirconia/kosmac-1999-grinding-sandblasting-flexural-strength-zirconia]] — foundational grinding vs sandblasting Y-TZP strength and Weibull-modulus data that this study's adjustment question descends from.
- [[dental-materials/zirconia/ramos-2016-grinding-heat-treatment-zirconia-flexural]] — grit-size-dependent grinding and monoclinic reversal by 1200 °C heat treatment; complements the "which bur grade" conclusion here.
- [[dental-materials/zirconia/mohammadi-bassir-2017-grinding-overglazing-polishing-zirconia]] — grind + overglaze vs two polishing systems on Ra, strength and phase transformation; same polishing-does-not-fully-restore finding.
- [[dental-materials/zirconia/sarabi-2024-grinding-ltd-flexural-strength-zirconia]] — same grinding/polishing × LTD architecture but aging did *not* reduce strength (P = 0.109–0.970) against the significant loss seen here; divergence tracks material brand, aging intensity and biaxial vs 3-point testing.
- [[dental-materials/zirconia/aflatoonian-2025-deglazing-hydrothermal-aging-high-translucent-zirconia]] — deglazing plus hydrothermal aging in high-translucency 3Y-PSZ; extends the glazing-vs-polishing question to cubic-containing zirconia.
- [[dental-materials/zirconia/koenig-2021-ltd-monolithic-zirconia-prospective]] — clinical LTD progression that gives this bench aging protocol its time frame.
