Repository: ezinternet/dentopedia

File: wiki/dental-materials/zirconia/elmamooz-2025-evaluation-of-the-effect-of.md
---
title: "Evaluation of the Effect of Chairside Adjustment Extent on the Biaxial Flexural Strength of Aged Monolithic Zirconia"
authors: "Muacevic Alexander, Adler John R, Elmamooz Nafise, Doosty Zahra"
year: 2025
doi: "10.7759/cureus.94829"
source: elmamooz-2025-evaluation-of-the-effect-of.md
category: dental-materials/zirconia
evidence_level: in-vitro
date: 2025-01-01
source_collection: pubmed-text
text_path: /Users/oracleneo/llm-wiki/papers/elmamooz-2025-evaluation-of-the-effect-of.txt
text_filename: elmamooz-2025-evaluation-of-the-effect-of.txt
tags: [zirconia, polishing, grinding, reglazing, flexural-strength, chairside-adjustment, hydrothermal-aging, monolithic-zirconia, BFS, LTD]
relations:
  - target: dental-materials/zirconia/chen-2022-effects-of-different-polishing-systems
    type: reinforces
    note: both study surface outcomes (Ra / BFS) after polishing protocols on zirconia
  - target: dental-materials/zirconia/caglar-2018-the-effect-of-various-polishing
    type: reinforces
    note: both compare polishing methods on chairside-adjusted zirconia
  - target: dental-materials/zirconia/desouza-2020-flexural-strength-and-crystalline-stability
    type: reinforces
    note: both measure flexural strength and phase stability after surface treatment
  - target: dental-materials/zirconia/candido-2022-effect-of-grinding-and-regenerative
    type: reinforces
    note: both study grinding effects on zirconia mechanical properties
  - target: dental-materials/zirconia/mohammadi-bassir-2017-grinding-overglazing-polishing-zirconia
    type: reinforces
    note: both show polishing improves and reglazing reduces BFS after grinding
---

## Three-line Summary

In-vitro study of 56 Ceramill ZI monolithic zirconia discs divided into 7 groups testing chairside grinding, polishing, or reglazing across one vs. two surface areas, followed by ISO 13356 autoclave hydrothermal aging (134 °C, 2 bar, 5 h), with biaxial flexural strength (BFS) tested by the piston-on-three-ball method per ISO 6872:2024.
Polishing after grinding achieved the highest BFS (G6: 999.2 ± 81.1 MPa vs. control 688.8 MPa); reglazing after grinding produced the lowest (G4: 528.9 ± 17.5 MPa); both surface treatment (p < 0.0001) and adjustment extent (p < 0.0001) significantly affected BFS, while their interaction was not significant (p = 0.114).
Rubber polishing should follow chairside grinding of monolithic zirconia; reglazing post-adjustment is contraindicated; wider adjustment area (43% surface) consistently yields higher BFS than smaller area (21.5%), though all groups exceeded 500 MPa, maintaining clinical mechanical adequacy.

## 세줄요약

단일 지르코니아 (Monolithic Zirconia) 56개 디스크를 연삭(Grinding)·연마(Polishing)·재유약(Reglazing) × 조정 면적 1구역/2구역(21.5%/43%)으로 7군 분류 후 ISO 13356 오토클레이브 수열노화(Hydrothermal Aging, LTD) 처리 뒤 이축굴곡강도 (Biaxial Flexural Strength, BFS)를 측정하였다.
연마군 2구역(G6)이 BFS 999.2 MPa로 최고, 재유약 1구역(G4)이 528.9 MPa로 최저; 표면처리 종류(p < 0.0001)와 조정 범위(p < 0.0001) 모두 BFS에 유의한 영향(상호작용 비유의 p = 0.114)을 미쳤다.
임상적으로 의자 옆 연삭 후 지르코니아 전용 러버 연마 키트로 반드시 마무리해야 하며, 재유약은 강도를 유의하게 감소시키므로 연삭 후 적용을 피해야 한다.

## Summary

This in-vitro study was the first to specifically evaluate how the *extent* of chairside adjustment area (one vs. two zones, corresponding to 21.5% and 43% of specimen surface) affects the biaxial flexural strength of monolithic zirconia after hydrothermal aging. Fifty-six standardized Ceramill ZI discs were fabricated per ISO 6872:2024, glazed, assigned to seven treatment groups, and subjected to autoclave aging (134 °C, 2 bar, 5 h, equivalent to approximately 15–20 years in vivo per ISO 13356:2015). BFS was measured using the piston-on-three-ball method. Polishing with the EVE Diacera two-step diamond rubber kit after grinding significantly enhanced BFS above all other groups, while reglazing after grinding reduced BFS below the unground control. The extent of adjustment independently and significantly influenced BFS — wider adjusted areas yielded higher strength regardless of treatment modality, likely due to greater extent of transformation toughening-related compressive stress generation. All groups maintained BFS above 500 MPa, confirming sufficient mechanical integrity for clinical use even after the most adverse treatment.

## Key Contributions

- Novel isolation of adjustment *extent* (surface area) as a significant independent variable on zirconia BFS after aging
- Grinding alone increased BFS above control (781.8 vs. 688.8 MPa), attributed to t→m transformation toughening compressive stress
- Polishing (EVE Diacera two-step rubber-diamond kit) produced the highest BFS among all treatments (up to 999.2 MPa)
- Reglazing post-grinding consistently reduced BFS below control due to crack formation from repeated firing and reverse phase transformation
- Wider adjustment area (two zones) produced significantly higher BFS than one zone (828.7 vs. 736.3 MPa overall)
- Interaction between surface treatment and extent of adjustment was not significant (p = 0.114)

## Methodology

- **Design**: In-vitro, two-way ANOVA, 7 groups × n = 8
- **Material**: Ceramill ZI (Amann Girrbach), Y-TZP, sintered 1450 °C/2 h, then glazed
- **Specimen**: Ø15 × 1.2 ± 0.2 mm disk
- **Groups**: G1 control; G2 grind 1-area; G3 grind+polish 1-area; G4 grind+reglaze 1-area; G5 grind 2-areas; G6 grind+polish 2-areas; G7 grind+reglaze 2-areas
- **Aging**: ISO 13356:2015, 134 °C, 2 bar, 5 h autoclave (≈15–20 yr in vivo)
- **BFS test**: piston-on-three-ball (ISO 6872), 1 mm/min, treated surface under tension
- **Statistics**: two-way ANOVA + Tukey HSD, α = 0.05

## Results

| Group | Treatment | Area | BFS Mean ± SD (MPa) |
|---|---|---|---|
| G1 | Control | — | 688.79 ± 25.22 |
| G2 | Grinding | 1 area (21.5%) | 781.83 ± 35.47 |
| G3 | Grinding + Polishing | 1 area | 898.15 ± 76.93 |
| G4 | Grinding + Reglazing | 1 area | **528.88 ± 17.54** (lowest) |
| G5 | Grinding | 2 areas (43%) | 829.50 ± 76.29 |
| G6 | Grinding + Polishing | 2 areas | **999.20 ± 81.13** (highest) |
| G7 | Grinding + Reglazing | 2 areas | 657.36 ± 18.45 |

ANOVA: Surface treatment F = 171.9 (p = 0.0001); Extent of adjustment F = 34.4 (p = 0.0001); Interaction F = 2.3 (p = 0.114, NS).

Polishing group mean: 948.7 ± 92.5 MPa; Reglazing group mean: 593.1 ± 68.6 MPa; Grinding-only group mean: 805.7 ± 62.5 MPa.

## Related Papers

- [[dental-materials/zirconia/chen-2022-effects-of-different-polishing-systems]]
- [[dental-materials/zirconia/caglar-2018-the-effect-of-various-polishing]]
- [[dental-materials/zirconia/desouza-2020-flexural-strength-and-crystalline-stability]]
- [[dental-materials/zirconia/candido-2022-effect-of-grinding-and-regenerative]]
- [[dental-materials/zirconia/mohammadi-bassir-2017-grinding-overglazing-polishing-zirconia]]
- [[dental-materials/zirconia/sarabi-2024-grinding-ltd-flexural-strength-zirconia]]
- [[dental-materials/zirconia/kosmac-1999-grinding-sandblasting-flexural-strength-zirconia]]

File: wiki/dental-materials/zirconia/elraggal-2022-effect-of-surface-treatments-on.md
---
title: "Effect of surface treatments on biaxial flexural strength, fatigue resistance, and fracture toughness of high versus low translucency zirconia"
authors: "Elraggal Alaaeldin, Aboushelib Moustafa, Abdel Raheem Islam M., Afifi Rania R."
year: 2022
doi: "10.1186/s12903-022-02431-8"
source: elraggal-2022-effect-of-surface-treatments-on.md
category: dental-materials/zirconia
source_collection: pubmed-text
evidence_level: in-vitro
date: 2022-09-16
text_path: /Users/oracleneo/llm-wiki/papers/elraggal-2022-effect-of-surface-treatments-on.txt
text_filename: elraggal-2022-effect-of-surface-treatments-on.txt
tags: [zirconia, surface-treatment, flexural-strength, fracture-toughness, fatigue, airborne-particle-abrasion, grinding, high-translucency, low-translucency, in-vitro, weibull]
relations:
  - target: dental-materials/zirconia/desouza-2020-flexural-strength-and-crystalline-stability
    type: reinforces
    note: both study surface treatment effects on zirconia mechanical properties; shared interest in crystallographic consequences
  - target: dental-materials/zirconia/candido-2022-effect-of-grinding-and-regenerative
    type: reinforces
    note: both examine grinding as a detrimental surface treatment for zirconia flexural strength
  - target: prosthetic-materials/aboushelib-2026-translucent-zirconia-monolithic-mechanical-performance
    type: extends
    note: shared author Aboushelib; extends comparison of translucency grades to mechanical performance
---

## Three-line Summary

LT zirconia (3Y-TZP, Cercon/Lava, ~1247–1271 MPa) has significantly higher biaxial flexural strength than HT zirconia (4Y-PSZ, Katana/BruxZir, ~813–834 MPa), but HT zirconia demonstrates higher fracture toughness and superior fatigue resistance. Low-pressure APA (50 µm alumina, 0.5 bar) increased flexural strength in all groups except BruxZir, while surface grinding consistently and significantly decreased both flexural strength and fracture toughness across all zirconia types. Cyclic fatigue (10⁶ cycles) further reduced residual strength and Weibull reliability for all materials, with LT zirconia losing proportionally more strength (17–32%) than HT zirconia (11–14%).

## 세줄요약

저투명 지르코니아(LT, 3Y-TZP, ~1247 MPa)는 고투명(HT, 4Y-PSZ, ~813 MPa)보다 이축 굴곡강도가 현저히 높으나, HT 지르코니아(고투명 지르코니아, High Translucency zirconia)는 파절인성(Fracture Toughness, KIC)과 피로저항성이 더 우수하다. 저압 입자분사연마(Airborne Particle Abrasion, APA, 0.5 bar)는 BruxZir 외 모든 군에서 굴곡강도를 유의하게 증가시킨 반면, 연삭(그라인딩)은 모든 지르코니아에서 굴곡강도와 파절인성을 유의하게 감소시켰다. 주기적 피로부하(10⁶회)는 모든 군의 잔류강도 및 바이블 신뢰성을 추가 저하시켰으며, 특히 연삭 후 LT 지르코니아의 감소(25–32%)가 HT(13–14%)보다 컸다.

## Summary

This in vitro study compared the effects of three surface treatments — as-sintered control, low-pressure airborne particle abrasion (APA), and surface grinding — on biaxial flexural strength (이축 굴곡강도, BFS), fracture toughness (파절인성, KIC), and fatigue resistance (피로저항성) of four clinically available zirconia types: two low translucency (LT) 3Y-TZP (Cercon, Lava) and two high translucency (HT) 4Y-PSZ (Katana, BruxZir).

A total of 480 discs were prepared and tested under ISO 6872:2015 piston-on-3-balls setup. Half received cyclic fatigue (10⁶ cycles, 37°C distilled water) prior to residual strength measurement. Surface roughness, grain size, and fracture surfaces were characterized by profilometry and SEM.

Key finding: LT zirconia has higher strength but lower fracture toughness and worse fatigue resistance compared to HT zirconia. Low-pressure APA is beneficial (or neutral), while grinding is consistently harmful across all zirconia types. The clinical implication is that intraoral adjustment by grinding should be avoided or followed by polishing, while low-pressure sandblasting prior to cementation is acceptable and may enhance strength in most zirconia types.

## Key Contributions

1. Demonstrated that HT zirconia, despite lower flexural strength, has higher fracture toughness than LT zirconia — attributed to larger grain size creating longer crack propagation paths.
2. Showed low-pressure APA (0.5 bar, 50 µm alumina) is safe or beneficial for flexural strength, distinguishing it from high-pressure APA that may cause surface damage.
3. Grinding (400 grit SiC) consistently decreased both initial strength and fracture toughness across all four tested zirconia types — directly relevant to intraoral occlusal adjustment.
4. Cyclic fatigue preferentially degrades LT zirconia: 25–32% reduction in ground LT vs 13–14% in ground HT after 10⁶ cycles.
5. Weibull modulus data (range 6.7–14.8) shows HT zirconia is less reliable (lower m) despite higher toughness — important for predicting clinical longevity.

## Methodology

- **Study design**: In vitro, 480 discs, 4 zirconia × 3 surface treatments × 2 fatigue conditions (n=20/subgroup)
- **Materials**: Cercon base (LT 3Y-TZP), Lava Frame (LT 3Y-TZP), Katana HT (HT 4Y-PSZ), BruxZir (HT 4Y-PSZ)
- **Specimen dimensions**: 12 mm diameter × 1.2 mm thickness (after sintering shrinkage ~20%)
- **Surface treatments**: As-sintered control / APA 50 µm at 0.5 bar / Grinding 400 grit SiC under 300 g with water cooling
- **Testing**: Piston-on-3-balls BFS (ISO 6872:2015); ACTA fatigue tester 10⁶ cycles at 40% mean initial BFS in 37°C water
- **Fracture toughness**: KIC = Y·Fs·√cr, where cr measured from SEM images of fractured surfaces
- **Weibull analysis**: Quinn and Quinn method, 95% CI, Weibull++ v21

## Results

### Flexural Strength by Group (Initial, MPa)

| Material | As-sintered | APA | Grinding |
|---|---|---|---|
| Cercon (LT) | 1247.5 ± 25.8 | 1451.5 ± 34.9 | 909.7 ± 22.9 |
| Lava (LT) | 1271 ± 14.1 | 1442.4 ± 24.3 | 973.4 ± 23.9 |
| Katana (HT) | 812.8 ± 27.9 | 860.3 ± 18.2 | 692.3 ± 16.8 |
| BruxZir (HT) | 833.5 ± 13.2 | 858.3 ± 17.1 | 686.5 ± 13.2 |

- LT significantly higher than HT across all conditions (p < 0.001)
- APA significantly increased BFS vs control except BruxZir (p < 0.001)
- Grinding significantly decreased BFS in all groups (p < 0.001)

### Fatigue Degradation (% reduction from initial)
- LT as-sintered: ~17%; LT APA: 13–16%; LT ground: 25–32%
- HT as-sintered: 12–14%; HT APA: ~11%; HT ground: 13–14%

### Fracture Toughness
- HT > LT overall (larger grain size → longer crack path → higher KIC)
- APA increased KIC in all types except BruxZir
- Grinding significantly decreased KIC in all types (p < 0.001)

### Surface Roughness
- APA: no significant change vs as-sintered for any group
- Grinding: significantly increased Ra, Rv, Rp (p < 0.001) with deep grooves acting as stress concentrators

## Related Papers

- [[dental-materials/zirconia/desouza-2020-flexural-strength-and-crystalline-stability]] — surface treatment and crystal stability
- [[dental-materials/zirconia/candido-2022-effect-of-grinding-and-regenerative]] — grinding effects on zirconia, regenerative heat treatment
- [[prosthetic-materials/aboushelib-2026-translucent-zirconia-monolithic-mechanical-performance]] — shared author, translucent zirconia mechanical performance comparison

File: wiki/dental-materials/zirconia/ergul-2026-optimizing-cad-cam-ceramics-a.md
---
title: "Optimizing CAD/CAM ceramics: a comparative study of polishing and glazing effects on surface quality and aesthetic properties following coffee thermocycling"
authors: "Ergül Sena Kamacı, Deniz Diler, Altıntaş Cumhur"
year: 2026
doi: "10.1186/s12903-026-08142-8"
pmid: "41864947"
pmcid: "PMC13127046"
source: ergul-2026-optimizing-cad-cam-ceramics-a.md
category: dental-materials/zirconia
evidence_level: in-vitro
source_collection: pubmed-text
date: 2026-01-01
text_path: /Users/oracleneo/llm-wiki/papers/ergul-2026-optimizing-cad-cam-ceramics-a.txt
text_filename: ergul-2026-optimizing-cad-cam-ceramics-a.txt
tags: [cad-cam, ceramic, zirconia, lithium-disilicate, zirconia-reinforced-lithium-silicate, polishing, glazing, surface-roughness, color-stability, translucency, thermocycling, chairside-adjustment, in-vitro]
relations:
  - target: dental-materials/zirconia/chen-2022-effects-of-different-polishing-systems
    type: reinforces
    note: Both find polishing restores acceptable surface on zirconia; Ergül 2026 adds that polishing is superior to glazing specifically for TrZ
  - target: dental-materials/zirconia/agar-2025-effect-of-finishing-protocol-treatments
    type: related
    note: Finishing protocol effects on translucent zirconia surface and optical properties
  - target: dental-materials/ceramic/avrahami-2026-the-effect-of-diamond-bur
    type: related
    note: Diamond bur grinding effects on ceramic surfaces; both use standardized grinding protocols
  - target: dental-materials/ceramic/baroudi-2025-clinical-adjustment-of-zirconia-reinforced
    type: related
    note: Clinical adjustment of ZLC (Celtra Duo type); Ergül 2026 provides in vitro surface data for similar material
---

## Three-line Summary

In vitro multifactorial study (BMC Oral Health 2026; n = 120 specimens × 1 mm discs; LDC = IPS e.max CAD HT A2, ZLC = Celtra Duo HT A2, TrZ = Cercon HT A2; n = 20/subgroup) comparing glazing vs polishing after standardized grinding (20 s, red-band diamond bur, 20,000 rpm) and 10,000 coffee thermocycles (5–55 °C), measuring surface roughness (Ra, Rz), color stability (ΔE₀₀ by CIEDE2000), and translucency parameter (TP).

After grinding, ZLC showed the highest Ra (2.59 μm) > LDC (2.00 μm) > TrZ (1.08 μm), reflecting material hardness differences; polishing produced significantly lower Ra in TrZ (best for zirconia) while glazing was equivalent or better in ZLC/LDC; thermocycling increased Ra in all glazed groups (not in TrZ-P or ZLC-P); ZLC-P had the highest ΔE₀₀ (median 1.84, perceptible but clinically acceptable < 2.23); thermocycling decreased TP in all groups except LDC-P.

Glazing is recommended for glass-ceramics (LDC, ZLC) for color stability and roughness; mechanical polishing is superior for translucent zirconia; all groups remained within clinical acceptability thresholds for both color change and translucency loss.

## 세줄요약

시험관내 (in vitro) 다요인 연구 (BMC Oral Health 2026; n = 120, 1 mm 디스크; LDC = IPS e.max CAD HT A2, ZLC = Celtra Duo HT A2, TrZ = Cercon HT A2; 군당 n = 20): 표준화 연삭 (chairside adjustment 모사, 20 s 적색밴드 버 20,000 rpm) 후 유약 처리 (glazing) vs 기계적 연마 (mechanical polishing), 커피 열순환 (thermocycling) 10,000회(5–55 °C) 적용; 표면거칠기 (Ra, Rz), 색안정성 (ΔE₀₀, CIEDE2000), 반투명도 파라미터 (TP) 측정.

연삭 후 Ra: ZLC 2.59 μm > LDC 2.00 μm > TrZ 1.08 μm (경도 차이 반영: TrZ ~1485 HV vs ZLC ~700 HV); TrZ에서만 연마가 유약보다 Ra 유의미하게 낮음; 열순환 후 모든 유약군 Ra 증가, TrZ-P·ZLC-P는 불변; ZLC-P ΔE₀₀ 중앙값 1.84 (지각가능역치 1.25 초과, 허용역치 2.23 미만); LDC-P 제외 전 군 열순환 후 TP 유의미하게 감소.

글라스 세라믹 (LDC, ZLC)은 유약 처리가, 반투명 지르코니아 (TrZ)는 기계적 연마가 색안정성·표면거칠기에서 우수; 전체 군의 색변화·반투명도 변화는 임상적 허용 범위 내 유지.

## Summary

### Study Design

**Purpose**: Compare glazing vs polishing effects on surface quality and optical properties of three CAD/CAM ceramics after chairside grinding simulation and coffee thermocycling.

**Materials**:
| Material | Brand | Hardness |
|---|---|---|
| Translucent zirconia (TrZ) | Cercon HT A2 (DeguDent) | ~1485 HV |
| Lithium disilicate ceramic (LDC) | IPS e.max CAD HT A2 (Ivoclar Vivadent) | ~580 HV |
| Zirconia-reinforced lithium silicate ceramic (ZLC) | Celtra Duo HT A2 (DeguDent) | ~700 HV |

**Finishing protocols**:
- Glazing: material-specific glaze pastes fired per manufacturer protocol
- Polishing: TrZ → EVE Diacera (2-step); LDC → Optrafine (3-step); ZLC → StarTec (2-step)

**Aging**: 10,000 thermocycles in coffee solution (Nescafe Classic 1 g/100 mL), 5–55 °C, 10 s dwell, 5 s transfer

### Key Results

**Surface roughness after grinding (Ra, μm)**:
- ZLC: 2.59 ± 0.29 | LDC: 2.00 ± 0.30 | TrZ: 1.08 ± 0.17 (all pairs p < 0.001)

**Post-finishing Ra summary**:
- TrZ-P Ra significantly lower than TrZ-G (polishing superior for zirconia; p < 0.05)
- ZLC-G and LDC-G had lower Ra than polished counterparts (not significant)
- After thermocycling: Ra increased in all glazed groups; TrZ-P and ZLC-P remained stable

**Color stability (ΔE₀₀) after thermocycling**:
| Group | ΔE₀₀ Median | Interpretation |
|---|---|---|
| LDC-G | 0.23 | Imperceptible |
| TrZ-P | 0.25 | Imperceptible |
| TrZ-G | 0.67 | Imperceptible |
| LDC-P | 0.78 | Imperceptible |
| ZLC-G | 0.79 | Imperceptible |
| ZLC-P | **1.84** | Perceptible (> 1.25) but clinically acceptable (< 2.23) |

**Translucency parameter (TP)**:
- Pre-thermocycling: LDC highest TP; TrZ lowest TP (consistent with material optical behavior)
- LDC-G ΔTP = 2.22 (exceeded perceptibility threshold 1.33; within acceptability limit 4.43)
- All groups decreased in TP after thermocycling; LDC-P decrease not statistically significant

### Mechanistic Interpretations

1. **Why TrZ responds better to polishing than glazing**: Zirconia contains < 1% SiO₂, so the glaze does not flow as effectively to fill irregularities; polishing mechanically removes surface scratches more reliably.
2. **Why glazed surfaces roughen after thermocycling**: Thermal stress from cycling induces microcrack formation in glaze layer; acidic coffee promotes silica dissolution and alkali ion leaching, compromising glaze integrity.
3. **Why ZLC-P has highest ΔE₀₀**: Polishing leaves microcracks that are not sealed; exposed microstructure allows coffee pigment penetration. Glazing thermally seals such cracks via glassy matrix flow (Riquieri mechanism).
4. **TP decrease in zirconia after aging**: Tetragonal-to-monoclinic (t→m) phase transformation increases light scattering at grain boundaries — consistent with both TrZ groups showing significant TP loss.

## Key Contributions

1. Demonstrates material-specific finishing recommendation: glazing for LDC/ZLC, polishing for TrZ
2. Shows polished zirconia surfaces are more stable after thermocycling than glazed zirconia
3. Quantifies that all ΔE₀₀ values remain clinically acceptable despite coffee thermocycling
4. Confirms that thermocycling-induced TP loss stays within clinical acceptability (ΔTP < 4.43) for all tested groups
5. Provides Ra reference values after standardized grinding for three common CAD/CAM materials

## Methodology

**Specimen preparation**: 120 discs, 1.0 ± 0.1 mm; LDC crystallized at Programat P500; TrZ sintered at 1500 °C × 5.5 h; all surfaces standardized with progressive abrasive papers (800/1000/1200 grit).

**Grinding standardization**: Single operator, KaVo EWL 4990 handpiece, red-band diamond bur at 20,000 rpm, 20 s unidirectional; new bur every 10 specimens.

**Measurement equipment**: Profilometer Perthometer M2 (Mahr, 2 μm stylus, 0.8 mm cutoff, 5.6 mm length, 3 measurements/specimen); Colorimeter Konica Minolta CR-321 (3 readings/background × 3 backgrounds); SEM qualitative morphology.

**Statistics**: Shapiro–Wilk normality; one-way ANOVA (post-grinding Ra); repeated-measures ANOVA (Ra, TP pre/post); Kruskal–Wallis + Dunnett's (ΔE₀₀); paired t-test (TP change); Duncan post-hoc throughout; α = 0.05.

## Related Papers

- [[dental-materials/zirconia/chen-2022-effects-of-different-polishing-systems]] — polishing systems restore zirconia surface after grinding; no phase transformation; supports polishing as viable option for TrZ
- [[dental-materials/zirconia/agar-2025-effect-of-finishing-protocol-treatments]] — finishing protocols on translucent zirconia surface and optical properties
- [[dental-materials/ceramic/avrahami-2026-the-effect-of-diamond-bur]] — diamond bur grinding effects on ceramic surfaces
- [[dental-materials/ceramic/baroudi-2025-clinical-adjustment-of-zirconia-reinforced]] — clinical adjustment of ZLC-type material (Celtra Duo); provides clinical context for in vitro ZLC data

File: wiki/dental-materials/zirconia/flinn-2014-hydrothermal-degradation-three-types-zirconia.md
---
title: "Effect of hydrothermal degradation on three types of zirconias for dental application"
authors: Flinn BD, Raigrodski AJ, Singh A, Mancl LA
year: 2014
date: 2014-09-30
doi: 10.1016/j.prosdent.2014.07.015
source: flinn-2014-hydrothermal-degradation-three-types-zirconia.md
category: [dental-materials/zirconia]
evidence_level: in-vitro
source_collection: pubmed-abstract
pmid: 25277037
tags: [zirconia, LTD, 3Y-TZP, Prettau, Zirprime, ZirTough, flexural-strength, fracture, aging]
relations:
  - type: extends
    target: kohorst-2012-low-temperature-degradation-3ytzp-atz-ceria-zirconia
---

## Three-line Summary

In-vitro study (3 Y-TZP materials — Prettau, Zirprime and a new formulation, ZirTough; thin bars 22 × 3 × 0.2 mm, n = 55/brand; aging at 134 °C/0.2 MPa for 5–200 h and at 180 °C/1.0 MPa for 8–48 h; 4-point bend, ASTM 1161-B).

After 200 h at 134 °C flexural strength fell from 1328 ± 89.9 MPa to all specimens fractured for Prettau, 1041 ± 130 → 779 ± 137 MPa for Zirprime and 1436 ± 136 → 1243 ± 101 MPa for ZirTough, with monoclinic fractions of 78.8%, 74.8% and 31.4%; at 180 °C all Prettau bars fractured spontaneously by 16 h, while Zirprime (595 ± 88.4 MPa) and ZirTough (1068 ± 76.8 MPa) survived 48 h.

Strength fell as monoclinic phase rose in every group (Spearman ρ −0.71 to −1.0), and LTD resistance differed sharply between Y-TZP brands — thin 0.2 mm bars exaggerate the effect relative to clinical restoration thickness.

## 세줄요약

시험관 연구(Y-TZP 3종 — Prettau, Zirprime, 신규 조성 ZirTough; 초박형 바 22 × 3 × 0.2 mm, 브랜드당 n=55; 134 °C/0.2 MPa 5–200시간 및 180 °C/1.0 MPa 8–48시간 수열노화; 4점 굽힘, ASTM 1161-B).

134 °C 200시간 후 굴곡강도: Prettau 1328 ± 89.9 MPa → 전 시편 파절, Zirprime 1041 ± 130 → 779 ± 137 MPa, ZirTough 1436 ± 136 → 1243 ± 101 MPa, 단사정 분율 각각 78.8%·74.8%·31.4%; 180 °C에서는 Prettau가 16시간 내 전부 자발 파절, Zirprime(595 ± 88.4 MPa)·ZirTough(1068 ± 76.8 MPa)는 48시간 생존.

모든 군에서 단사정이 늘수록 강도가 떨어졌고(Spearman ρ −0.71 ~ −1.0), 같은 Y-TZP라도 브랜드에 따라 저온열화(LTD) 저항이 크게 달랐다 — 0.2 mm 초박형 바는 임상 수복물 두께보다 효과를 과장한다.

## Summary

Flinn et al. (2014, Journal of Prosthetic Dentistry; University of Washington) compared the accelerated-aging behaviour of a new Y-TZP (ZirTough) with two commercial Y-TZPs (Prettau, Zirprime), using very thin bars cut and ground from manufacturer-sintered blocks. Two aging regimes were used: standard autoclave sterilization conditions (134 °C, 0.2 MPa, up to 200 h) and industrial ceramic aging conditions (180 °C, 1.0 MPa, up to 48 h). Prettau degraded catastrophically under both regimes — every specimen fractured during aging. Zirprime transformed almost as much as Prettau (74.8% monoclinic at 200 h) but survived with reduced strength. ZirTough transformed least and retained the most strength. Across all groups, flexural strength correlated inversely with monoclinic content, and SEM showed a transformed surface layer on fracture surfaces, tying the strength loss to the tetragonal→monoclinic transformation.

## Key Contributions

1. **Catastrophic LTD in a commercial Y-TZP**: Prettau thin bars all fractured during aging at 134 °C (by 200 h) and at 180 °C (by 16 h)
2. **Large between-brand variability within Y-TZP**: monoclinic at 200 h/134 °C ranged 31.4% (ZirTough) to 78.8% (Prettau)
3. **Strength–phase link**: Spearman ρ −0.71 to −1.0 between monoclinic fraction and flexural strength
4. **Two aging regimes**: clinical sterilization-type (134 °C) and industrial (180 °C) conditions reported side by side

## Methodology

- Materials: Prettau, Zirprime (commercial Y-TZP) and ZirTough (new Y-TZP); n = 55 bars per brand
- Specimens: thin bars 22 × 3 × 0.2 mm, cut and ground from blocks sintered per manufacturer; non-aged controls; composition by energy dispersive spectroscopy
- Aging A: 134 °C, 0.2 MPa — 5, 50, 100, 150, 200 h (n = 5 per time point)
- Aging B: 180 °C, 1.0 MPa — 8, 16, 24, 48 h (n = 5 per time point)
- Outcomes: monoclinic fraction by XRD; 4-point bend flexural strength (ASTM 1161-B); SEM of fracture surfaces
- Statistics: 1-way ANOVA with heteroscedasticity-consistent standard errors; ANOVA for incomplete block design (monoclinic ratio); Spearman rank correlation
- Source artifact: PubMed structured abstract only (no full text)

## Results

**134 °C / 0.2 MPa, 200 h**

| Material | Flexural strength, baseline → 200 h (MPa) | Monoclinic, baseline → 200 h |
|---|---|---|
| Prettau | 1328 ± 89.9 → all fractured during aging (P < .001) | 3.08% → 78.8% |
| Zirprime | 1041 ± 130 → 779 ± 137 (P < .001) | 1.95% → 74.8% |
| ZirTough | 1436 ± 136 → 1243 ± 101 (P = .017) | 12.4% → 31.4% |

**180 °C / 1.0 MPa**

| Material | Outcome | Monoclinic |
|---|---|---|
| Prettau | All specimens fractured spontaneously by 16 h | 79.0% |
| Zirprime | 1041 → 595 ± 88.4 MPa at 48 h | 68.1% |
| ZirTough | 1436 → 1068 ± 76.8 MPa at 48 h | 39.5% |

- Spearman ρ between flexural strength and monoclinic fraction: −0.71 to −1.0 in all groups
- SEM: transformed layer visible on fracture surfaces

## Related Papers

- [[dental-materials/zirconia/kohorst-2012-low-temperature-degradation-3ytzp-atz-ceria-zirconia]] — 3Y-TZP vs ATZ vs Ce-TZP LTD
- [[dental-materials/zirconia/koenig-2021-ltd-monolithic-zirconia-prospective]] — clinical LTD progression
- [[dental-materials/zirconia/kengtanyakich-2020-hydrothermal-degradation-cubic-translucent-zirconia]] — material class LTD resistance comparison

> Correction 2026-11-24: earlier version named Zpex instead of Zirprime, gave wrong specimen size (1.5 × 4 × 45 mm), aging pressure (9 bar) and standard (ISO 6872), and claimed that 134 °C/200 h equals 180 °C/16 h. Rewritten from the PubMed abstract (PMID 25277037).

File: wiki/dental-materials/zirconia/gaonkar-2020-an-in-vitro-study-to.md
---
title: "An in vitro study to compare the surface roughness of glazed and chairside polished dental monolithic zirconia using two polishing systems"
authors: "Gaonkar Sneha Harishchandra, Aras Meena Ajay, Chitre Vidya"
year: 2020
doi: "10.4103/jips.jips_339_19"
pmid: "32655223"
source: gaonkar-2020-an-in-vitro-study-to.md
category: dental-materials/zirconia
evidence_level: in-vitro
date: 2020-01-01
source_collection: pubmed-text
text_path: /Users/oracleneo/llm-wiki/papers/gaonkar-2020-an-in-vitro-study-to.txt
text_filename: gaonkar-2020-an-in-vitro-study-to.txt
tags: [zirconia, in-vitro, polishing, surface-roughness, monolithic-zirconia, chairside-adjustment, optrafine, ezr]
relations:
  - target: dental-materials/zirconia/caglar-2018-the-effect-of-various-polishing
    type: reinforces
    note: both study chairside polishing effects on zirconia surface roughness; caglar uses different kit lineup
  - target: dental-materials/zirconia/chen-2022-effects-of-different-polishing-systems
    type: related
    note: chen establishes Ra 0.2 μm as target benchmark; gaonkar achieves 0.47–0.49 μm with commercial kits
  - target: dental-materials/zirconia/desouza-2020-flexural-strength-and-crystalline-stability
    type: related
    note: desouza studies zirconia surface treatment vs mechanical properties; gaonkar focuses on roughness only
---

## Three-line Summary

In a 25-disc in vitro study, Ceramill Zolid monolithic zirconia specimens were polished with eZr or OptraFine kits after chairside grinding and compared to glazed controls; OptraFine achieved the lowest Ra (0.47 μm) vs eZr (0.49 μm) vs glazed control (0.53 μm). No statistically significant difference existed between the two polishing kits by one-way ANOVA. Both kits produced Ra values below glazed-only control and dramatically below the unpolished roughened baseline (1.24 μm), supporting chairside polishing as an effective alternative to reglazing.

## 세줄요약

25개 단일체 지르코니아(Ceramill Zolid HT) 디스크를 임상 조정 후 eZr·OptraFine 두 키트로 연마하고 글레이징과 비교한 인비트로 연구. OptraFine Ra 0.47 μm로 최저, eZr 0.49 μm, 글레이징 0.53 μm 순이나 세 군 간 통계적 유의차 없음. 두 키트 모두 재글레이징 대안으로 유효하며, 연마 미적용 군(1.24 μm) 대비 현저한 표면 개선 확인.

## Summary

This Indian in vitro study (Gaonkar et al., 2020) evaluated two commercially available chairside polishing kits — eZr (Garrison Dental Solution) and OptraFine (Ivoclar Vivadent) — for reducing surface roughness of monolithic zirconia after simulated chairside occlusal adjustment. Twenty-five Ceramill Zolid HT discs were fabricated via CAD/CAM and divided into five groups (n=5): negative control (roughened only), positive control (glazed without roughening), eZr polishing, OptraFine polishing, and roughened-then-glazed. Surface roughness (Ra) was measured with a contact profilometer and qualitative surface morphology with SEM.

OptraFine achieved the numerically lowest Ra (0.47 μm), slightly below eZr (0.49 μm), glazed control (0.53 μm), and roughened-then-glazed (0.59 μm). The unpolished roughened group had a mean Ra of 1.24 μm — roughly 2.5× higher than any finishing treatment. One-way ANOVA found no statistically significant difference between the three finishing groups (Groups 3, 4, 5). SEM showed OptraFine produced more uniform, regularly polished surfaces with fewer striations compared to eZr.

The authors conclude that OptraFine can serve as an alternative to reglazing after chairside adjustment of monolithic zirconia, with performance comparable to or better than glazing in terms of surface smoothness.

## Key Contributions

1. **Kit-level Ra benchmark**: OptraFine (0.47 μm) ≈ eZr (0.49 μm); both below glazed control (0.53 μm)
2. **Statistical equivalence**: no significant difference between the two polishing systems (ANOVA)
3. **SEM morphology advantage**: OptraFine surfaces smoother and more regular under SEM
4. **Polishing vs glazing**: both polishing kits outperformed roughened-then-glazed (0.59 μm) and unpolished baseline (1.24 μm)

## Methodology

- **Material**: Ceramill Zolid HT (Amann Girrbach), A2 shade, 10 mm × 2 mm discs, CAD/CAM milled (n=25)
- **Roughening**: red band diamond bur, air rotor, 15 s constant pressure
- **eZr protocol**: coarse (blue) → medium (green) → fine (orange) grits at 7,000–12,000 rpm, 40 s each
- **OptraFine protocol**: light blue silicone points → dark blue silicone points → nylon brush + diamond polishing paste at 15,000 rpm, 40 s each
- **Ra measurement**: Surftest SJ 210 (Mitutoyo)
- **SEM**: Zeiss Evo 18 Special Edition (qualitative topography, n=1 per group)
- **Statistics**: one-way ANOVA + post hoc test

## Results

| Group | Treatment | Mean Ra (μm) |
|---|---|---|
| Group 1 (negative control) | Roughened, unpolished | 1.24 |
| Group 2 (positive control) | Glazed (no roughening) | 0.53 |
| Group 3 | Roughened + eZr | 0.49 |
| Group 4 | Roughened + OptraFine | 0.47 |
| Group 5 | Roughened + glazed | 0.59 |

- No statistically significant inter-group difference among Groups 3, 4, 5
- OptraFine SEM: smooth, regular surface; eZr SEM: regular with more striations

## Related Papers

- [[dental-materials/zirconia/caglar-2018-the-effect-of-various-polishing]] — compares polishing kit effects on zirconia Ra; different kit lineup
- [[dental-materials/zirconia/chen-2022-effects-of-different-polishing-systems]] — establishes Ra 0.2 μm threshold for clinical zirconia polishing
- [[dental-materials/zirconia/desouza-2020-flexural-strength-and-crystalline-stability]] — surface treatment vs flexural strength and crystal structure of zirconia
- [[dental-materials/ekpanithanpong-2026-effect-of-various-polishing-systems]] — biofilm outcomes (OptraGloss vs glaze) on zirconia surface treatment
- [[dental-materials/zirconia/steiner-2024-zirconia-conditioning-glazing-enamel-wear]] — chairside adjustment and glazing vs enamel wear considerations

File: wiki/dental-materials/zirconia/genc-2025-cleaning-protocols-zirconia-bond-strength.md
---
title: "Effects of Cleaning Protocols on Resin Bond Strength to Saliva-Contaminated Monolithic Zirconia"
authors: Ozge Genc, Necla Demir, Mutlu Özcan
year: 2025
date: 2025-03-07
doi: 10.3290/j.jad.c_2011
source: genc-2025-cleaning-protocols-zirconia-bond-strength.md
category: [dental-materials/zirconia]
confidence: in-vitro
pdf_path: /Users/oracleneo/llm-wiki/papers/genc-2025-cleaning-protocols-zirconia-bond-strength.pdf
pdf_filename: genc-2025-cleaning-protocols-zirconia-bond-strength.pdf
source_collection: external
tags: [zirconia, monolithic, sandblasting, Ivoclean, saliva-contamination, bond-strength, cleaning]
---

## Three-line Summary
In vitro study (J Adhes Dent 2025; n=105 specimens; 5,000 thermocycles) comparing 6 cleaning protocols for saliva-contaminated monolithic zirconia before self-adhesive resin cement bonding, measuring shear bond strength (SBS) after thermocycling.

Sandblasting + Ivoclean achieved the highest SBS (9.3 MPa), followed by sandblasting alone (8.59 MPa) and Ivoclean alone (7.21 MPa); isopropyl alcohol produced the lowest SBS (3.04 MPa), even lower than the contaminated untreated control (3.65 MPa).

Isopropyl alcohol is clinically contraindicated for zirconia cleaning; pumice and air-water spray are ineffective; sandblasting combined with Ivoclean represents the optimal decontamination protocol.

## 세줄요약
인비트로(J Adhes Dent 2025; n=105개 시편; 열순환 5,000회): 타액 오염된 단일체 지르코니아(Monolithic Zirconia)의 6가지 세정 프로토콜을 자기접착형 레진 시멘트 접착 후 전단접착강도(SBS)로 평가.

샌드블라스팅+Ivoclean 최고 SBS(9.3 MPa); 샌드블라스팅 단독(8.59 MPa)·Ivoclean 단독(7.21 MPa) 순; 이소프로필알코올(Isopropyl Alcohol) 최저(3.04 MPa), 오염 무처리 대조군(3.65 MPa)보다도 낮음.

이소프로필알코올은 지르코니아(Zirconia) 세정에 임상 금기; 퍼미스·물분사는 비효과적; 샌드블라스팅+Ivoclean 병용이 최적 오염제거 프로토콜.

## Summary
In vitro study comparing 6 cleaning protocols for saliva-contaminated monolithic zirconia before self-adhesive resin cement bonding (5,000 thermocycles). Sandblasting + Ivoclean combination produced the highest shear bond strength (9.3 MPa), significantly better than sandblasting alone (8.59 MPa) or Ivoclean alone (7.21 MPa). Isopropyl alcohol was the worst performer, yielding lower SBS than untreated control — a critical clinical warning against routine alcohol wipe.

## Key Contributions
- Sandblasting + Ivoclean synergy: each step independently contributes to decontamination
- Isopropyl alcohol contra-indicated: worsens bond strength below control
- Pumice and air-water spray: equivalent to untreated control — ineffective
- Ivoclean mechanism: zirconia oxide particles absorb phosphate contaminants from saliva

## Results
| 세정법 (Cleaning method) | 전단접착강도 (SBS, MPa) |
|--------------------------|----------------------|
| 샌드블라스팅+Ivoclean | **9.3** ← 최우수 |
| 샌드블라스팅 단독 | 8.59 |
| Ivoclean 단독 | 7.21 |
| 퍼미스 (Pumice) | 4.82 |
| 물분사 (Air-water) | 4.15 |
| 대조군 (무처리) | 3.65 |
| 이소프로필알코올 | **3.04** ← 최열등 |

## Related Papers
- [[dental-materials/zirconia/silva-2022-zirconia-saliva-cleaning-sr-ma]] — 세정법 SR+MA (Al₂O₃ 샌드블라스팅 최우수)
- [[dental-materials/zirconia/kwon-2026-self-adhesive-resin-cement-zirconia]] — SARC 지르코니아 접착 in vitro
