Repository: ezinternet/dentopedia

File: wiki/dental-materials/zirconia/gohil-2026-occlusal-surface-changes-in-single.md
---
title: "Occlusal Surface Changes in Single-Unit Versus Three-Unit Implant-Supported Zirconia Restoration: A Retrospective Observational Study"
authors: Gohil Jay, Chawan Shilpa, Singla Mukesh, Sachdev Sanpreet S, Pavani Goudu Lekha, Niswade Grishmi
year: 2026
date: 2026-01-01
doi: 10.7759/cureus.117202
source: gohil-2026-occlusal-surface-changes-in-single.md
category: [dental-materials/zirconia]
evidence_level: retrospective
source_collection: pubmed-text
text_path: /Users/oracleneo/llm-wiki/papers/gohil-2026-occlusal-surface-changes-in-single.txt
text_filename: gohil-2026-occlusal-surface-changes-in-single.txt
tags: [zirconia, implant-supported, occlusal-wear, antagonist-enamel-wear, single-crown, three-unit-FDP, digital-scan-superimposition, retrospective, 12-month]
relations:
  - target: dental-materials/zirconia/alfrisany-2019-occlusal-adjustments-zirconia-enamel-wear
    type: extends
    note: Provides in-vivo clinical counterpart to Alfrisany's in vitro occlusal-adjustment wear data
  - target: dental-materials/zirconia/aljomard-2022-enamel-wear-monolithic-zirconia-sr-ma
    type: reinforces
    note: Corroborates SR/MA finding that monolithic zirconia produces progressive antagonist enamel wear in vivo
  - target: dental-materials/zirconia/badawy-2025-enamel-wear-zirconia-endocrowns-2year
    type: reinforces
    note: Both report in-vivo antagonist enamel wear values for clinical zirconia restorations using digital superimposition
---

## Three-line Summary

Retrospective observational study (Cureus 2026; n=120: 64 single-ISZRs, 56 three-ISZRs; posterior sites; 12-month) using 3D digital scan superimposition (Geomagic Control X) to quantify occlusal wear and antagonist enamel wear in implant-supported zirconia restorations (임플란트 지지 지르코니아 보철물, ISZRs).

Single-ISZRs showed significantly less occlusal wear at 12 months (14.6 ± 3.4 vs 19.8 ± 4.1 μm; p<0.001; d=-1.39) and less antagonist enamel wear (15.2 ± 3.8 vs 19.7 ± 4.5 μm; p<0.001); overall complication rate was also lower (9.4% vs 25.0%; p=0.022).

Restoration configuration significantly influences wear trajectory and complication burden; multi-unit ISZRs warrant precise occlusal adjustment, adequate surface polishing, and regular maintenance.

## 세줄요약

후향적 관찰연구 (Cureus 2026; n=120: 단관 지르코니아 임플란트 보철물 (single-ISZR) 64개, 3본 지르코니아 임플란트 보철물 (three-ISZR) 56개; 구치부; 12개월): 3D 디지털 스캔 중첩 (Digital Scan Superimposition, Geomagic Control X)으로 교합면 마모 (Occlusal Wear) 및 대합치 에나멜 마모 (Antagonist Enamel Wear) 정량화.

12개월 교합면 마모: 단관 14.6 ± 3.4 μm vs 3본 19.8 ± 4.1 μm (p<0.001; d=-1.39); 대합치 에나멜 마모: 15.2 ± 3.8 vs 19.7 ± 4.5 μm (p<0.001); 총 합병증률: 9.4% vs 25.0% (p=0.022).

보철물 구성이 마모량과 합병증률에 유의한 영향을 미침; 3본 지르코니아 임플란트 보철물은 교합 조정·표면 마무리·정기 유지관리가 더욱 중요.

## Summary

This retrospective cohort study analyzed 120 digital records from K. M. Shah Dental College, India, to compare occlusal surface changes between single-unit and three-unit implant-supported zirconia restorations (ISZRs) over 12 months. All restorations were Nobel Procera full-contour monolithic zirconia on NobelActive implants; digital impressions were taken with the 3Shape TRIOS 3 intraoral scanner at delivery, 6 months, and 12 months and superimposed in Geomagic Control X to measure vertical occlusal surface height loss.

Baseline characteristics were comparable between groups (age, sex, smoking status, arch location, region). Both groups showed progressive wear over time, but three-ISZRs exhibited significantly greater occlusal wear at 6 months (11.2 vs 8.4 μm) and 12 months (19.8 vs 14.6 μm). Antagonist enamel wear followed the same pattern. Individual complication types (chipping, fracture, debonding) did not differ significantly, but the cumulative complication rate was significantly higher for three-ISZRs (25.0% vs 9.4%).

The authors attribute the greater wear in three-unit prostheses to differences in occlusal force distribution across the larger restorative surface and to complex connector-geometry stress concentrations — a hypothesis supported by finite-element analysis literature they cite. The study concludes that findings should inform post-delivery maintenance rather than influence the initial indication for each restoration type, as the two designs address different clinical needs.

## Key Contributions
- Clinical (in-vivo) reference wear values for single-unit and three-unit ISZRs at 6 and 12 months using 3D superimposition
- Demonstrates that restoration type (not material) is a significant modifier of wear rate; large effect sizes (d=-1.39 at 12 months)
- Documents higher overall complication burden for three-unit ISZRs despite comparable individual failure modes
- Methodology: excellent inter-examiner reliability (ICC 0.92) for digital superimposition-based wear measurement

## Methodology

| Item | Detail |
|---|---|
| Design | Retrospective observational cohort |
| n | 120 (64 single-ISZR, 56 three-ISZR) |
| Implant | NobelActive (Nobel Biocare); posterior premolar/molar |
| Restoration | Nobel Procera full-contour monolithic zirconia, CAD/CAM (3Shape Dental System 2019) |
| Scanner | 3Shape TRIOS 3 intraoral scanner; full-arch STL |
| Analysis | Geomagic Control X 2018.0 (best-fit surface superimposition) |
| Outcomes | Occlusal wear (μm), antagonist enamel wear (μm), occlusal adjustment, surface roughness, complications |
| Follow-up | Delivery, 6 months, 12 months |
| Statistics | Independent t-test (Welch's), chi-square / Fisher's exact; Cohen's d |
| Reliability | Intra-ICC 0.94; Inter-ICC 0.92 |
| Exclusions | Bruxism/parafunction; excessive adjustment; incomplete records; uncontrolled systemic disease |

## Results

**Occlusal surface wear (μm, mean ± SD):**

| Time | Single-ISZR | Three-ISZR | p | Cohen's d |
|---|---|---|---|---|
| Baseline | 2.1 ± 0.8 | 2.3 ± 0.9 | 0.204 | -0.24 |
| 6 months | 8.4 ± 2.1 | 11.2 ± 2.8 | <0.001 | -1.14 |
| 12 months | 14.6 ± 3.4 | 19.8 ± 4.1 | <0.001 | -1.39 |
| Δ 0→12 mo | 12.5 ± 3.2 | 17.5 ± 3.8 | <0.001 | -1.43 |

**Secondary outcomes:**
- Antagonist enamel wear at 12 months: 15.2 ± 3.8 (single) vs 19.7 ± 4.5 μm (three); p<0.001; d=-1.09
- Occlusal roughness (rough/degradation): 18.8% vs 32.1%; p=0.091 (NS)
- Need for occlusal adjustment: consistently higher in three-ISZR at all time points (NS individually)
- Overall complications: 9.4% vs 25.0%; p=0.022; φ=0.21

## Related Papers

- [[dental-materials/zirconia/alfrisany-2019-occlusal-adjustments-zirconia-enamel-wear]] — in vitro evidence that occlusal adjustments increase zirconia roughness and antagonist enamel wear
- [[dental-materials/zirconia/aljomard-2022-enamel-wear-monolithic-zirconia-sr-ma]] — SR/MA of in vitro enamel wear against monolithic zirconia
- [[dental-materials/zirconia/badawy-2025-enamel-wear-zirconia-endocrowns-2year]] — 2-year clinical enamel wear against zirconia endocrowns using digital superimposition

File: wiki/dental-materials/zirconia/gulmez-2025-impact-of-sintering-speed-and.md
---
title: "Impact of sintering speed and surface finishing on translucency, mechanical, microstructural and surface properties of monolithic zirconia restorations"
authors: "Gülmez Özge, Kul Esra"
year: 2025
doi: "10.1186/s12903-025-07225-2"
pmid: "41402817"
pmcid: "PMC12709688"
source: gulmez-2025-impact-of-sintering-speed-and.md
category: dental-materials/zirconia
evidence_level: in-vitro
date: 2025-01-01
source_collection: pubmed-text
text_path: /Users/oracleneo/llm-wiki/papers/gulmez-2025-impact-of-sintering-speed-and.txt
text_filename: gulmez-2025-impact-of-sintering-speed-and.txt
tags: [zirconia, sintering, speed-sintering, surface-finishing, translucency, flexural-strength, microstructure, XRD, phase-transformation, AFM, SEM, chairside, 5Y-PSZ, 4Y-PSZ, 3Y-TZP, polishing, glazing, aging, LTD]
relations:
  - target: dental-materials/zirconia/desouza-2020-flexural-strength-and-crystalline-stability
    type: reinforces
    note: both study processing effects on zirconia flexural strength and crystalline properties
  - target: dental-materials/zirconia/candido-2022-effect-of-grinding-and-regenerative
    type: reinforces
    note: both examine grinding/surface finishing effects on zirconia properties
  - target: dental-materials/zirconia/liu-2022-high-speed-sintering-ltd-translucent-zirconia
    type: reinforces
    note: both confirm speed sintering does not significantly impair flexural strength or LTD resistance in translucent zirconia
  - target: prosthetic-materials/aboushelib-2026-translucent-zirconia-monolithic-mechanical-performance
    type: reinforces
    note: both compare sintering speed × surface treatment effects on flexural strength of multi-generation zirconia
---

## Three-line Summary

Speed sintering does not significantly affect flexural strength (p = 0.245) or translucency (p = 0.478) in Katana UTML (5Y-PSZ), Katana STML (4Y-PSZ), or DD Cube Bio ZX2 (3Y-TZP) zirconia. Speed sintering reduces grain size in all materials and produces a smoother surface topography in 3Y-TZP, while glazed surfaces are smoother than polished in 4Y-PSZ and 5Y-PSZ after aging. Higher yttria content increases translucency and cubic phase ratio but reduces flexural strength (508–568 MPa for 5Y-PSZ vs. 891–1081 MPa for 3Y-TZP) and monoclinic phase stability under aging.

## 세줄요약

고속 소결은 5Y-PSZ(카타나 UTML), 4Y-PSZ(카타나 STML), 3Y-TZP(DD Cube Bio ZX2) 모두에서 굴곡강도(p=0.245)와 반투명도(p=0.478)에 유의한 영향을 미치지 않았다. 고속 소결은 모든 재료에서 입자 크기를 감소시켰으며 3Y-TZP에서는 균일한 표면을 형성했고, 에이징 후 4Y-PSZ/5Y-PSZ에서는 광택(글레이징)이 연마보다 더 매끄러운 표면을 나타냈다. 이트리아 함량 증가는 반투명도·큐빅상을 높이고 굴곡강도(3Y-TZP: 891–1081 MPa, 5Y-PSZ: 508–568 MPa)와 에이징 후 단사정상 형성을 감소시켰다.

## Summary

This in-vitro study evaluated the combined effects of sintering speed and surface finishing on optical, mechanical, microstructural, and surface properties of three commercially available monolithic zirconia ceramics differing in yttria content. 180 specimens (12×12×1.2 mm) were fabricated, sintered either conventionally or with a speed protocol, then glazed or polished with a clinical polishing system, and subsequently subjected to hydrothermal aging (134°C, 5h). Translucency parameter, biaxial flexural strength (ISO 6872), XRD phase composition, SEM grain size, and AFM surface roughness were measured before and after aging.

The principal finding is that speed sintering is clinically equivalent to conventional sintering in terms of flexural strength and translucency across all three zirconia generations. This validates single-visit chairside delivery workflows for CAD/CAM monolithic zirconia restorations. The yttria content—rather than sintering speed or surface treatment—is the dominant variable governing optical and mechanical properties and aging susceptibility.

## Key Contributions

1. **Speed sintering validation across three zirconia generations**: No significant effect on flexural strength or translucency for 3Y-TZP, 4Y-PSZ, or 5Y-PSZ
2. **Grain size reduction**: Speed sintering consistently reduced average grain size across all materials (SEM, ×10000)
3. **Material-dependent phase stability**: 5Y-PSZ fully stable; 4Y-PSZ develops monoclinic phase only post-aging (especially in speed+polished: 8.9% vs. 4% conventional); 3Y-TZP shows monoclinic phase before and after aging
4. **Surface finishing trade-offs**: Glazed groups smoother than polished in 4Y-PSZ and 5Y-PSZ post-aging; speed-sintered 3Y-TZP shows more homogeneous surface topography
5. **Clinical implication**: Zirconia polishing kits can be safely used after speed sintering for intraoral adjustments

## Methodology

| Parameter | Detail |
|---|---|
| **Study design** | In vitro, 3-factor full factorial |
| **Materials** | Katana UTML (5Y-PSZ), Katana STML (4Y-PSZ), DD Cube Bio ZX2 (3Y-TZP) |
| **Sample size** | 180 specimens, n=15/group |
| **Sintering** | Conventional vs. speed (In Fire HTC speed; Dentsply Sirona) |
| **Surface treatment** | Grinding+polishing (EVE Diacera RA 322) vs. glazing (Ivoclar Vivadent, 840°C/1 min) |
| **Aging** | Autoclave, 134°C, 0.2 MPa, 5h |
| **Flexural strength** | Piston-on-3-ball (P3B), ISO 6872 (Instron 4467, 1 mm/min) |
| **Translucency (TP)** | Vita Easyshade V spectrophotometer (CIE L*a*b*) |
| **Phase analysis** | XRD (Empyrean, CuKα, 2θ 5–90°) + Rietveld refinement (TOPAS V3.0) |
| **Grain size** | FE-SEM (Merlin, Carl Zeiss) ×10000 + thermal etching 1200°C/20 min |
| **Surface roughness** | AFM (Hitachi 5100N, tapping mode, 20 µm² area) |
| **Statistics** | 3-way ANOVA, 1-way ANOVA, Kruskal-Wallis, Bonferroni/Tukey |

## Results

### Flexural Strength

No significant effect of sintering speed (p < 0.05 only for material difference; speed sintering p < 0.05 overall but not within-material), surface finishing (p = 0.189), or their interactions (p > 0.05) within each material.

| Material | Speed+Polished | Speed+Glazed | Conv+Polished | Conv+Glazed |
|---|---|---|---|---|
| Katana UTML (5Y-PSZ) | 508 ± 32 MPa | 515 ± 43 MPa | 569 ± 50 MPa | 548 ± 42 MPa |
| Katana STML (4Y-PSZ) | 669 ± 57 MPa | 660 ± 74 MPa | 707 ± 53 MPa | 695 ± 43 MPa |
| DD Cube Bio ZX2 (3Y-TZP) | 983 ± 122 MPa | 891 ± 101 MPa | 1081 ± 209 MPa | 1081 ± 83 MPa |

### Translucency

Only material type significantly affected translucency (p < 0.05). Sintering speed, surface treatment, and aging did not produce significant changes (p > 0.05). Ranking: Katana UTML (TP ≈ 22–25) > Katana STML (TP ≈ 21–23) > DD Cube Bio ZX2 (TP ≈ 7–11).

### Phase Composition (XRD, Rietveld refinement)

| Material | Condition | Tetragonal % | Cubic % | Monoclinic % |
|---|---|---|---|---|
| UTML (5Y-PSZ) | Before aging | 44–48 | 52–56 | 0 |
| UTML (5Y-PSZ) | After aging | 47–49 | 51–53 | 0 |
| STML (4Y-PSZ) | Before aging | 48 | 52 | 0 |
| STML (4Y-PSZ) | Speed+Polished, after aging | 47.5 | 43.6 | **8.9** |
| STML (4Y-PSZ) | Conv+Polished, after aging | 48 | 48 | **4.0** |
| DD Bio ZX2 (3Y-TZP) | Speed+Polished, before aging | 69.7 | 25.3 | 5.0 |
| DD Bio ZX2 (3Y-TZP) | Speed+Polished, after aging | 62 | 22 | **16.0** |
| DD Bio ZX2 (3Y-TZP) | Conv+Polished, before aging | 60.4 | 22.8 | 15.8 |
| DD Bio ZX2 (3Y-TZP) | Conv+Polished, after aging | 64.4 | 15.9 | **19.8** |

### Grain Size (SEM, after aging)

| Material | Speed sintered (µm) | Conventional (µm) |
|---|---|---|
| Katana UTML | 1.60 | 1.95 |
| Katana STML | 1.04 | 1.15 |
| DD Cube Bio ZX2 | 0.50 | 0.78 |

Speed sintering consistently reduced grain size across all materials.

### Surface Topography (AFM)

- **4Y-PSZ and 5Y-PSZ**: Glazed groups smoother than polished groups after aging (AFM)
- **3Y-TZP**: Speed-sintered groups showed more homogeneous (smoother) surface than conventionally sintered

## Related Papers

- [[dental-materials/zirconia/liu-2022-high-speed-sintering-ltd-translucent-zirconia]] — Also found no significant effect of speed sintering on flexural strength or translucency across 5 Y-PSZ products (KATANA HT/STML/UTML, Zpex 4, Zpex Smile); LTD similar in some groups only; grain size reduction consistent
- [[prosthetic-materials/aboushelib-2026-translucent-zirconia-monolithic-mechanical-performance]] — Directly comparable: sintering speed × surface treatment × flexural strength in 3Y-PSZ and 4Y-PSZ
- [[dental-materials/zirconia/desouza-2020-flexural-strength-and-crystalline-stability]] — Processing effects on zirconia flexural strength and crystalline stability
- [[dental-materials/zirconia/candido-2022-effect-of-grinding-and-regenerative]] — Grinding and regenerative heat treatment effects on zirconia; surface finishing trade-offs
- [[dental-materials/zirconia/khabadze-2025-artificial-aging-cubic-tetragonal-phase-zirconia]] — Artificial aging effects on cubic-tetragonal phase distribution in zirconia
- [[dental-materials/zirconia/kengtanyakich-2020-hydrothermal-degradation-cubic-translucent-zirconia]] — Hydrothermal degradation susceptibility of cubic/translucent zirconia

File: wiki/dental-materials/zirconia/hajjaj-2022-cleaning-methods-zirconia-sbs.md
---
title: "Effect of Different Cleaning Methods on Shear Bond Strength of Resin Cement to Contaminated Zirconia"
authors: Maher Saeed Hajjaj, Saeed Jamaan Alzahrani
year: 2022
date: 2022-07-21
doi: 10.3390/ma15145068
source: hajjaj-2022-cleaning-methods-zirconia-sbs.md
category: [dental-materials/zirconia]
evidence_level: in-vitro
pdf_path: /Users/oracleneo/llm-wiki/papers/hajjaj-2022-cleaning-methods-zirconia-sbs.pdf
pdf_filename: hajjaj-2022-cleaning-methods-zirconia-sbs.pdf
source_collection: external
tags: [zirconia, cleaning, contamination, SBS, resin-cement, bond-strength]
---

## Three-line Summary
In vitro study (Materials 2022) comparing five different cleaning methods applied to contaminated zirconia, measuring shear bond strength (SBS) to resin cement after each cleaning protocol.

All five cleaning methods produced significantly higher SBS than the contaminated-uncleaned control group, confirming that any structured cleaning approach restores bond strength after contamination.

Cleaning before cementation of contaminated zirconia is universally essential; this study contributes general confirmation to the evidence base but does not rank specific cleaning methods against each other.

## 세줄요약
인비트로(Materials 2022): 오염된 지르코니아(Zirconia)에 5가지 세정법을 적용한 후 레진 시멘트 전단접착강도(Shear Bond Strength, SBS)를 비교.

5가지 세정법 모두 오염 무처리 대조군보다 유의하게 높은 SBS 달성 → 어떤 구조화된 세정 방식이든 오염 후 접착강도를 회복시킴.

오염 지르코니아(Zirconia) 접착 전 세정은 보편적으로 필수; 이 연구는 세정 필요성에 대한 일반적 확인을 제공하지만 특정 세정법 간 순위는 제시하지 않음.

## Summary
In vitro investigation of five different cleaning methods on contaminated zirconia shear bond strength to resin cement. Confirms the universal principle that any cleaning method improves bond strength compared to contaminated-uncleaned control; contributes to growing evidence base for zirconia cleaning protocols.

## Related Papers
- [[dental-materials/zirconia/silva-2022-zirconia-saliva-cleaning-sr-ma]] — SR+MA synthesis
- [[dental-materials/zirconia/genc-2025-cleaning-protocols-zirconia-bond-strength]] — 6-method comparison with exact values
- [[dental-materials/zirconia/awad-2022-mdp-cleaner-contaminated-zirconia]] — MDP cleaner approach

File: wiki/dental-materials/zirconia/hmaidouch-2014-surface-roughness-of-zirconia-for.md
---
title: "Surface roughness of zirconia for full-contour crowns after clinically simulated grinding and polishing"
authors: Hmaidouch Rim, Müller Wolf-Dieter, Lauer Hans-Christoph, Weigl Paul
year: 2014
date: 2014-07-24
doi: 10.1038/ijos.2014.34
source: hmaidouch-2014-surface-roughness-of-zirconia-for.md
category: [dental-materials/zirconia]
evidence_level: in-vitro
text_path: /Users/oracleneo/llm-wiki/papers/hmaidouch-2014-surface-roughness-of-zirconia-for.txt
text_filename: hmaidouch-2014-surface-roughness-of-zirconia-for.txt
source_collection: pubmed-text
tags: [Y-TZP, full-contour-zirconia, veneered-zirconia, surface-roughness, Rmax, grinding, polishing, NTI, in-vitro]
relations:
  - target: dental-materials/zirconia/mohammadi-bassir-2017-grinding-overglazing-polishing-zirconia
    type: extends
    note: "Mohammadi-Bassir 2017 adds flexural strength and phase transformation data to the same grinding→polishing sequence; confirms polishing superiority over overglazing"
  - target: dental-materials/zirconia/janyavula-2013-wear-polished-glazed-zirconia-enamel
    type: reinforces
    note: "Provides wear-endpoint rationale for minimizing antagonist-contact roughness after occlusal adjustment"
  - target: dental-materials/zirconia/alfrisany-2019-occlusal-adjustments-zirconia-enamel-wear
    type: reinforces
    note: "Downstream outcome (enamel wear) for which the roughness data here is a surrogate predictor"
---

## Three-line Summary

In-vitro study (Int J Oral Sci 2014; 30 bar-shaped 3% Y-TZP specimens, n=15 per group — glazed full-contour vs feldspathic-veneered+glazed) measuring maximum roughness depth (Rmax) by profilometer after sequential diamond grinding (20/10/7.5 µm, 15 s, 2 N, water coolant) and 3-step polishing.

Rmax rose significantly after coarse grinding in both groups; fine grinding restored full-contour zirconia (FZ) to glazed level (P=0.19) but not veneered zirconia (VFZ) (P=0.009), and fine-polished FZ reached 2.41±0.51 µm versus 4.31±1.93 µm glazed (P=0.49) while polished VFZ remained significantly rougher than its glazed state.

For full-contour zirconia the NTI 3-step grinding sequence alone reaches glazed-level smoothness and polishing lowers roughness below glaze, whereas veneered zirconia retains deep grinding grooves and condensation voids that polishing can only round off, not remove.

## 세줄요약

in-vitro(Int J Oral Sci 2014; 30개 봉형 3% Y-TZP 시편, 각 n=15 — 유약 전장관 지르코니아 (Full-contour Zirconia, FZ) vs 도재비니어+유약 지르코니아 (Veneered Full-contour Zirconia, VFZ)): 20/10/7.5 µm 다이아몬드 3단 연삭(15초·2 N·수냉)과 3단 연마 후 최대조도깊이 (Maximum Roughness Depth, Rmax)를 조도계로 측정.

조립 연삭 후 양군 모두 Rmax 유의 증가; 미세 연삭으로 FZ는 유약 수준 회복(P=0.19)했으나 VFZ는 미회복(P=0.009); FZ 미세연마 Rmax 2.41±0.51 µm vs 유약 FZ 4.31±1.93 µm(P=0.49), 연마한 VFZ는 유약 상태보다 유의하게 거칠게 잔존.

전장관 지르코니아 (FZ)는 NTI 3단 연삭만으로 유약 수준 평활도에 도달하고 연마 시 유약보다 낮은 조도 획득 가능; 비니어 지르코니아는 연삭 홈·응축 기포가 연마로 완전히 제거되지 않아 FZ와 다른 임상 대응이 필요.

## Summary

This in-vitro bench study from Frankfurt (Int J Oral Sci, 2014) systematically quantified Rmax across every step of a clinically simulated grinding and polishing sequence for two zirconia types: glazed full-contour Y-TZP (FZ) and glazed feldspathic-veneered Y-TZP (VFZ). Using a purpose-built apparatus enforcing constant 2 N force and 15 s dwell per step, the study eliminated operator variability while isolating material-dependence. The key finding is that FZ and VFZ diverge at fine grinding: FZ returns to glazed-level roughness with the NTI fine-grind bur alone and achieves sub-glaze smoothness after polishing, whereas VFZ retains significantly higher Rmax than its glazed baseline even after full polishing due to deep grooves and condensation voids in the veneering ceramic. A notable incidental finding is that the as-glazed FZ surface (4.31±1.93 µm) is *rougher* than the fine-polished FZ surface (2.41±0.51 µm), attributed to bubbles trapped in the glaze layer.

## Key Contributions

- First study to report Rmax across the **complete step-by-step clinical adjustment sequence** (seven measurement points per specimen: glazed → coarse grind → medium grind → fine grind → coarse polish → medium polish → fine polish) rather than a single endpoint.
- **Constant-force apparatus** (2 N, 15 s/step): removes the most common confound in bench polishing studies.
- Shows **glazed FZ is not the smoothest FZ surface**: glaze Rmax 4.31±1.93 µm > fine-polished FZ Rmax 2.41±0.51 µm (small bubbles in the glaze layer).
- **Material-dependence of polishability**: VFZ cannot recover glazed smoothness with the tested polishing kit; FZ can.
- Raises a clinically testable shortcut: after the 3-step NTI grind, FZ roughness was statistically equivalent to coarse-polished FZ — suggesting the grind alone may suffice, pending further investigation.

## Methodology

| Item | Detail |
|---|---|
| Design | In-vitro profilometry + SEM |
| Material | Zirluna ACF 3% Y-TZP (Amberger Central Fraescenter) |
| Groups | Group 1 FZ n=15 (glazed, no veneer); Group 2 VFZ n=15 (feldspathic veneer VM9 + glaze) |
| Specimen | 30 mm × 6 mm × 2 mm bars, sintered 1530 °C 2 h |
| Outcome | Rmax (Perthometer SP5), 5 readings/specimen/step (525/group) |
| Grinding | NTI K881 diamonds 20/10/7.5 µm; turbine 200,000 rpm; 2 N; 15 s; water-cooled |
| Polishing | NTI HP 802104 kit; 15,000/10,000/5,000 rpm; 2 N; 15 s each |
| Statistics | One-way ANOVA + Tukey HSD, α=0.05 (OriginLab v7.5) |
| Imaging | SEM FEI Quanta 600 FEG ×500 |

## Results

| Step | FZ Rmax | vs glazed FZ | VFZ Rmax | vs glazed VFZ |
|---|---|---|---|---|
| Glazed | 4.31±1.93 µm | — | (higher than FZ, P<0.05) | — |
| Coarse grind | Significantly ↑ | — | Significantly ↑ | — |
| Fine grind | No sig. diff. (P=0.19) | recovered | Significantly rougher (P=0.009) | not recovered |
| Fine polish | 2.41±0.51 µm (P=0.49) | no sig. diff. | Sig. rougher (P=0.32†) | not recovered |

†P=0.32 is printed in the paper with a "significantly rougher" statement — internal inconsistency noted in source.

- Coarse polishing added no benefit over fine grinding in either group (FZ P=0.54; VFZ P=0.99).
- SEM: FZ grooves progressively resolved through polishing; VFZ showed persistent ridges, grooves, and rounded pits from condensation voids.

## Related Papers

- [[dental-materials/zirconia/mohammadi-bassir-2017-grinding-overglazing-polishing-zirconia]] — extends this work by adding flexural strength and phase-transformation (XRD) data to the grinding→polishing sequence; confirms polishing superiority over overglazing
- [[dental-materials/zirconia/phatphutthitham-2025-effect-of-grinding-and-polishing]] — more recent in-vitro study on grinding/polishing effects on zirconia surface properties
- [[dental-materials/zirconia/chen-2022-effects-of-different-polishing-systems]] — evaluates different commercial polishing systems on zirconia surface roughness
- [[dental-materials/zirconia/caglar-2018-the-effect-of-various-polishing]] — systematic evaluation of polishing systems on Y-TZP properties
- [[dental-materials/zirconia/janyavula-2013-wear-polished-glazed-zirconia-enamel]] — antagonist enamel wear endpoint for which surface roughness is the proximal predictor
- [[dental-materials/zirconia/alfrisany-2019-occlusal-adjustments-zirconia-enamel-wear]] — clinical enamel wear consequences of occlusal adjustment of zirconia

File: wiki/dental-materials/zirconia/janyavula-2013-wear-polished-glazed-zirconia-enamel.md
---
title: "The wear of polished and glazed zirconia against enamel"
authors: Sridhar Janyavula, Nathaniel Lawson, Deniz Cakir, Preston Beck, Lance C. Ramp, John O. Burgess
year: 2013
date: 2013-01-01
doi: 10.1016/S0022-3913(13)60005-0
source: janyavula-2013-wear-polished-glazed-zirconia-enamel.md
category: [dental-materials/zirconia]
confidence: in-vitro
pdf_path: /Users/oracleneo/llm-wiki/papers/janyavula-2013-wear-polished-glazed-zirconia-enamel.pdf
pdf_filename: janyavula-2013-wear-polished-glazed-zirconia-enamel.pdf
source_collection: external
tags: [zirconia, polishing, glazing, enamel-wear, surface-roughness, Y-TZP, wear-testing, UAB]
---

## Three-line Summary
In vitro wear study (UAB Alabama wear device, J Prosthet Dent 2013) comparing polished, glazed, and polished+reglazed zirconia against veneering porcelain and enamel across five surface conditions.

Polished zirconia caused zero ceramic loss and the least antagonist enamel wear; glazed zirconia caused significant ceramic and enamel wear; veneering porcelain caused the most enamel wear (greatest Ra).

Surface roughness directly predicts antagonist enamel wear — polishing zirconia after any occlusal adjustment is clinically mandatory to minimize opposing tooth wear.

## 세줄요약
in-vitro 마모 연구(UAB Alabama 마모기, J Prosthet Dent 2013): 연마·유약·연마+재유약 지르코니아 vs 베니어 도재·에나멜, 5개 표면 조건 비교.

연마 지르코니아(Polished Zr): 세라믹 손실 없음 + 대합치 마모 최소; 유약 지르코니아: 세라믹·에나멜 마모 모두 유의; 베니어 도재: 대합치 마모 최대(Ra 최고).

표면조도(Ra)가 대합치 마모의 직접 예측 인자 — 교합 조정 후 반드시 연마하여 대합치 손상 최소화.

## Summary
In vitro wear study (UAB, Alabama wear device) establishing that polished zirconia is minimally abrasive to opposing enamel, while glazed zirconia causes significant enamel wear. Foundational paper for the "polish rather than glaze" recommendation.

## Key Contributions
- Surface roughness order (smooth→rough): polished Zr < glazed Zr < polished+reglazed Zr < veneering porcelain < enamel
- **Polished Zr**: zero ceramic loss; least enamel antagonist wear
- **Glazed Zr**: significant ceramic AND enamel wear
- **Veneering porcelain**: most enamel wear of all groups
- Surface roughness directly predicts antagonist enamel wear

## Wear Results
| Group | Ceramic wear | Enamel antagonist wear |
|-------|-------------|----------------------|
| Polished Zr | None | Least |
| Glazed Zr | Significant | Moderate |
| Polished + reglazed Zr | Significant | Moderate |
| Veneering porcelain | Most | Most |
| Enamel (control) | Moderate | Moderate |

## Related Papers
- [[dental-materials/zirconia/park-2014-antagonist-wear-cad-cam-zirconia-enamel]] — CAD/CAM Zr; same conclusion
- [[dental-materials/zirconia/lawson-2014-wear-enamel-zirconia-lithium-disilicate]] — Zr vs LD; same lab
- [[dental-materials/zirconia/steiner-2024-zirconia-conditioning-glazing-enamel-wear]] — conditioning before glazing; 2024 update

File: wiki/dental-materials/zirconia/jo-2018-liners-primers-zirconia-tensile-bond.md
---
title: "Effect of liners and primers on tensile bond strength between zirconia and resin-based luting agent"
authors: Eun-Hye Jo, Yoon-Hyuk Huh, Kyung-Ho Ko, Chan-Jin Park, Lee-Ra Cho
year: 2018
date: 2018-10-01
doi: 10.4047/jap.2018.10.5.374
source: jo-2018-liners-primers-zirconia-tensile-bond.md
category: [dental-materials/zirconia]
confidence: in-vitro
pdf_path: /Users/oracleneo/llm-wiki/papers/jo-2018-liners-primers-zirconia-tensile-bond.pdf
pdf_filename: jo-2018-liners-primers-zirconia-tensile-bond.pdf
source_collection: external
tags: [zirconia, liner, glass-ceramic, MDP, primer, tensile-bond, self-adhesive-cement]
---

## Three-line Summary
In vitro study (J Adv Prosthodont 2018) comparing phosphate-containing and phosphate-free silica glass-ceramic liners versus dedicated MDP primers (Monobond Plus, Z-Prime Plus) for tensile bond strength between zirconia and a resin luting agent.

Phosphate-containing liner achieved tensile bond strength equivalent to MDP primers through dual bonding (silica micromechanical interlocking + phosphate–zirconia chemical bond); the phosphate-free liner performed significantly lower, confirming phosphate groups are critical.

All pretreated groups significantly outperformed untreated control, and the liner system offers a laboratory-integrated alternative to chairside MDP priming when a glass-ceramic liner has already been applied.

## 세줄요약
in-vitro(J Adv Prosthodont 2018): 인산기 포함/미포함 실리카 글라스세라믹 라이너 vs MDP 프라이머(Monobond Plus, Z-Prime Plus) 인장결합강도 비교.

인산기 함유 라이너 = MDP 프라이머 수준의 인장결합강도(이중 결합: 실리카 미세기계적 맞물림 + 인산기-지르코니아 화학 결합); 인산기 미포함 라이너는 유의하게 낮아 인산기 필수 확인.

전처리 전군이 무처리보다 유의하게 우수 — 라이너가 이미 적용된 경우 별도 MDP 프라이머 없이 동등한 접착 기대 가능.

## Summary
In vitro study comparing silica-based glass-ceramic liners (P-containing and P-free) with MDP-containing primers (Monobond Plus, Z-Prime Plus) for tensile bond strength between zirconia abutments and crowns. P-containing liner achieves bond strength equivalent to MDP primers, suggesting dual (micromechanical + chemical) bonding mechanism via phosphate and silicate groups.

## Key Contributions
- Glass-ceramic liner (phosphate-containing) achieves TBS comparable to dedicated MDP primers
- Dual bonding mechanism: silica interlocking + phosphate-Zr chemical bonding
- P-free liner: lower than P-containing, confirming phosphate groups critical for chemical adhesion
- Clinical alternative to MDP primers when liner already applied in laboratory

## Related Papers
- [[dental-materials/zirconia/sharafeddin-2018-mdp-primers-zirconia-bond]] — Z-Prime Plus vs universal adhesive
- [[dental-materials/zirconia/comba-2021-chemical-bonding-cubic-zirconia]] — chemical bonding to cubic zirconia
- [[dental-materials/blatz-2018-resin-bonding-high-strength-ceramics-review]] — comprehensive bonding review

File: wiki/dental-materials/zirconia/kamis-2023-cold-plasma-zirconia-resin-cement-bond.md
---
title: "Effect of cold atmospheric plasma versus conventional surface treatments on the bond strength between CAD-CAM zirconia and resin cement"
authors: "Kamiş Gülay, Eser Bekir"
year: 2023
doi: null
pmid: "37865813"
source: kamis-2023-cold-plasma-zirconia-resin-cement-bond.md
source_collection: pubmed-abstract
category: dental-materials/zirconia
evidence_level: in-vitro
date: 2023-10-01
tags:
  - zirconia
  - cold-plasma
  - CAPP
  - surface-treatment
  - resin-cement
  - shear-bond-strength
  - MDP-primer
  - CAD-CAM
  - in-vitro
relations:
  - target: resin/muller-2022-resin-cements-zirconia-bulk-ageing
    type: related
  - target: overviews/ceramic-bonding-hf-silane-contamination-overview
    type: related
---

## Three-line Summary

Cold atmospheric pressure plasma (CAPP) alone does not significantly improve shear bond strength (SBS) of resin cement to zirconia, but CAPP combined with 10-MDP primer (PPR) yields SBS significantly greater than untreated controls. Sandblasting + primer (SPR) and laser + plasma + primer (LPPR) similarly outperformed untreated zirconia. CAPP increases surface wettability via contact angle reduction, which facilitates MDP primer penetration — the chemical bond, not roughness alone, drives improved SBS.

## 세줄요약

냉각 대기압 플라즈마 (Cold Atmospheric Pressure Plasma, CAPP) 단독은 지르코니아-레진시멘트 전단결합강도 (Shear Bond Strength, SBS)를 유의하게 향상시키지 않으나, CAPP + 10-메타크릴로일옥시데실 디하이드로겐 포스페이트 (10-Methacryloyloxydecyl Dihydrogen Phosphate, 10-MDP) 프라이머 조합(PPR)은 대조군 대비 유의하게 높은 SBS를 나타냈다. 샌드블라스팅+프라이머(SPR)와 레이저+플라즈마+프라이머(LPPR) 군도 대조군을 유의하게 상회했다. CAPP는 접촉각 (Contact Angle)을 낮춰 표면 습윤성을 개선하고, MDP 프라이머의 화학적 결합을 촉진하는 기전으로 작용한다.

## Summary

This in vitro study compared nine surface treatment protocols for CAD-CAM zirconia (Vita YZ-HT, 3Y-TZP) prior to cementation with two resin cements: RelyX Ultimate Clicker (adhesive) and TheraCem (self-adhesive). Cold atmospheric pressure plasma (CAPP) was evaluated alongside sandblasting, laser, and 10-MDP primer combinations.

Key finding: CAPP alone improves wettability but does not significantly improve SBS. However, when CAPP precedes MDP primer application (PPR group), SBS is significantly greater than untreated controls — indicating that plasma's benefit operates through enhanced primer penetration rather than direct surface roughening. Sandblasting + primer (SPR) and laser + plasma + primer (LPPR) also achieved significant SBS improvements, but adding laser to the PPR protocol (LPPR) provided no meaningful additive benefit.

The study clarifies that increased surface roughness (Ra) and improved wettability are distinct mechanisms: plasma primarily affects wettability (contact angle), while sandblasting primarily affects Ra. Only the combination of a wettability-enhancing treatment with chemical primer bonding yields clinically relevant SBS gains.

## Key Contributions

- **Mechanism clarification:** CAPP's benefit is wettability-mediated, not roughness-mediated — plasma + primer (PPR) works even without significant Ra increase.
- **Clinical hierarchy:** SPR ≥ PPR > LPPR ≈ LPR > U for SBS; laser addition to PPR offers no additive gain.
- **Self-adhesive cement data:** TheraCem response patterns differ from adhesive RelyX cement across surface treatment groups.
- **Primer necessity confirmed:** Neither CAPP nor laser alone provides significant SBS improvement without MDP primer.

## Methodology

- **n = 189** Vita YZ-HT zirconia discs (sintered, polished), 21 per group × 9 groups
- **Resin cements:** RelyX Ultimate Clicker (adhesive) and TheraCem (self-adhesive)
- **Nine groups:**
  1. Untreated (U)
  2. Sandblasting only (S)
  3. Laser only (L)
  4. CAPP only (P)
  5. 10-MDP Primer only (PR)
  6. Sandblasting + Primer (SPR)
  7. Laser + Primer (LPR)
  8. Plasma + Primer (PPR)
  9. Laser + Plasma + Primer (LPPR)
- **Measurements:** 표면조도 (Surface Roughness, Ra), 접촉각 (Contact Angle), 전단결합강도 (Shear Bond Strength, SBS)

## Results

| Group | Ra vs U | Contact Angle vs U | SBS vs U |
|---|---|---|---|
| S | Significantly ↑ | Significantly ↓ | Not significant |
| L | Not significant | Significantly ↓ | Not significant |
| P (CAPP) | Not significant | Significantly ↓ | Not significant |
| PR | Significantly ↑ | Not tested | Not significant |
| SPR | Significantly ↑ | — | **Significantly ↑** |
| LPR | — | — | Not significant |
| PPR | Significantly ↑ | — | **Significantly ↑** |
| LPPR | Significantly ↑ | — | **Significantly ↑** |

**Interpretation:** Groups showing significant SBS improvement (SPR, PPR, LPPR) all combined surface modification with 10-MDP primer. CAPP alone (P) improved wettability but not SBS, confirming that wettability improvement is a prerequisite for, not a substitute for, chemical primer bonding.

## Related Papers

- [[resin/muller-2022-resin-cements-zirconia-bulk-ageing]] — long-term aging of resin cement–zirconia bond
- [[overviews/ceramic-bonding-hf-silane-contamination-overview]] — ceramic bonding mechanisms overview

File: wiki/dental-materials/zirconia/kengtanyakich-2020-hydrothermal-degradation-cubic-translucent-zirconia.md
---
title: "An experimental study on hydrothermal degradation of cubic-containing translucent zirconia"
authors: Kengtanyakich S, Peampring C
year: 2020
date: 2020-10-26
doi: 10.4047/jap.2020.12.5.265
source: kengtanyakich-2020-hydrothermal-degradation-cubic-translucent-zirconia.md
category: [dental-materials/zirconia]
evidence_level: in-vitro
source_collection: pubmed-text
full_text: true
pmid: 33149847
pmcid: PMC7604232
text_path: /Users/oracleneo/llm-wiki/papers/kengtanyakich-2020-hydrothermal-degradation-cubic-translucent-zirconia.txt
text_filename: kengtanyakich-2020-hydrothermal-degradation-cubic-translucent-zirconia.txt
tags: [zirconia, LTD, cubic-phase, translucent-zirconia, hydrothermal-degradation, 3Y-TZP, 4Y-PSZ, 5Y-PSZ, fracture-toughness]
relations:
  - type: extends
    target: koenig-2021-ltd-monolithic-zirconia-prospective
---

## Three-line Summary

In-vitro study (4 commercial Y-TZP categories by cubic content: T=0%, ST=<30%, XT=30–50%, P=>50%; autoclave 122°C/2bar/8h): cubic-containing zirconia with >30% cubic (XT and P groups) showed NO monoclinic phase after aging and NO significant reduction in flexural strength or fracture toughness.

Groups T (3Y-TZP, 0% cubic) and ST (<30% cubic) showed significant decreases in flexural strength and fracture toughness after aging (P<0.05); only T also lost hardness — LTD susceptibility at <30% cubic.

The tradeoff: higher cubic content = LTD resistance but lower baseline FS and KIc; >30% cubic groups (XT, P) had flexural strength <500 MPa and fracture toughness <3.5 MPa·m⁰·⁵.

## 세줄요약

4군 Y-TZP(큐빅 0%/< 30%/30–50%/>50%), 122°C/2bar/8h: >30% 큐빅군 → 에이징 후 단사정 미검출, 굴곡강도·파절인성 유의한 감소 없음.

<30% 큐빅군 → 에이징 후 경도·굴곡강도·파절인성 유의하게 감소.

트레이드오프: 큐빅 증가 = LTD 저항↑, 기계적 강도↓; >50% 큐빅군은 500 MPa 및 3.5 MPa·m⁰·⁵ 임계값 미달.

## Summary

Kengtanyakich and Peampring (2020) proposed **">30% cubic volume = high LTD resistance"** for translucent Y-TZP zirconia (the authors' wording: such zirconia "was assumed" to be highly resistant). Using four commercial materials categorized by cubic phase content, they demonstrated that high cubic content prevents the t→m phase transformation under hydrothermal aging but reduces baseline mechanical properties. This offers one explanation for why newer translucent zirconias (4Y/5Y-PSZ) show minimal LTD while conventional 3Y-TZP remains susceptible, based on a single aging condition (122 °C/8 h).

## Key Contributions

1. **>30% cubic = no monoclinic** under 122°C/8h conditions — proposed threshold from 4 groups, one aging condition
2. **Tradeoff confirmed**: XT and P groups (>30% cubic) fall below clinical mechanical thresholds (FS<500 MPa, KIc<3.5 MPa·m⁰·⁵)
3. **Grain size NOT the determining factor**: P group had largest grains (2.28µm) yet still showed no LTD — yttria content / phase ratio is primary
4. Clinical recommendation stratified by cubic content

## Methodology

- 4 groups: T (0% cubic, 3Y-TZP), ST (<30%), XT (30–50%), P (>50%)
- Autoclave aging: 122°C/2 bar/8h (1h = ~1 year clinical)
- XRD: monoclinic fraction by Garvie-Nicholson + Toraya equations
- Vickers hardness; biaxial FS (ISO 6872); fracture toughness (SENB)
- SEM grain size; Kruskal-Wallis + Wilcoxon/Mann-Whitney U statistics

## Results

| Group | Cubic % | Monoclinic After | FS Change | KIc Change |
|---|---|---|---|---|
| T (3Y-TZP) | 0% | +16.45% | Significant ↓ | Significant ↓ |
| ST | <30% | +5.06% | Significant ↓ | Significant ↓ |
| XT | 30–50% | 0% | No change | No change |
| P | >50% | 0% | No change | No change |

- Grain sizes: T=1.42µm, ST=1.35µm, XT=1.57µm, P=2.28µm
- P group: largest grain size but NO LTD → yttria/phase ratio > grain size

## Related Papers

- [[dental-materials/zirconia/koenig-2021-ltd-monolithic-zirconia-prospective]] — clinical LTD in 3Y-TZP
- [[dental-materials/zirconia/khabadze-2025-artificial-aging-cubic-tetragonal-phase-zirconia]] — independent corroboration under harsher conditions
- [[dental-materials/zirconia/prado-2022-hydrothermal-mechanical-aging-fatigue-zirconia]] — combined aging in cubic zirconia
- [[dental-materials/zirconia/chopra-2024-mechanical-characteristics-zirconia-dentistry]] — LTD mechanism review
