Repository: ezinternet/dentopedia

File: wiki/dental-materials/zirconia/khabadze-2025-artificial-aging-cubic-tetragonal-phase-zirconia.md
---
title: "Analysis of the effect of artificial aging on the phase composition of zirconia dominated by the cubic and tetragonal phases with polished and glazed surfaces"
authors: Khabadze Z, Mordanov O, Mehta V, Aggarwal S
year: 2025
date: 2025-07-02
doi: 10.4103/JCDE.JCDE_266_25
source: khabadze-2025-artificial-aging-cubic-tetragonal-phase-zirconia.md
category: [dental-materials/zirconia]
evidence_level: in-vitro
source_collection: pubmed-text
full_text: true
pmid: 40746476
pmcid: PMC12310116
text_path: /Users/oracleneo/llm-wiki/papers/khabadze-2025-artificial-aging-cubic-tetragonal-phase-zirconia.txt
text_filename: khabadze-2025-artificial-aging-cubic-tetragonal-phase-zirconia.txt
tags: [zirconia, LTD, cubic-phase, 3Y-TZP, 4Y-PSZ, 5Y-PSZ, multilayer, glazing, polishing, XRD]
relations:
  - type: reinforces
    target: kengtanyakich-2020-hydrothermal-degradation-cubic-translucent-zirconia
---

## Three-line Summary

In-vitro XRD study (3Y-TZP, 4Y/5Y-PSZ, and multilayer hybrid zirconia, polished and glazed surfaces, autoclave 134°C/2atm/12h): all materials maintained their dominant phase composition after aging with no notable t→m transformation.

Polished specimens showed minor XRD peak broadening (FWHM increase) indicating surface-level microstructural changes (smaller crystallite size, internal stress accumulation); glazed specimens showed no such FWHM change.

Conclusion (authors): polishing is more effective than glazing for microstructural stability; note that the 3Y-TZP control (Katana HTML) also showed no t→m, so this 134 °C/12 h test did not discriminate between low- and high-cubic zirconia.

## 세줄요약

3Y-TZP, 4Y/5Y-PSZ, 하이브리드 다층 지르코니아(연마 및 글레이징), 134°C/2atm/12h: 전 재료에서 단사정 상전환 미발생, 주요 상 구성 유지.

연마군: 미세 XRD 피크 확폭(FWHM 증가) → 표면 미세구조 변화(결정립 크기 감소, 내부 응력); 글레이징군: 변화 없음.

저자 결론: 연마가 글레이징보다 미세구조 열화 저항에 효과적; 단, 대조군 3Y-TZP(Katana HTML)도 단사정이 생기지 않아 이 134 °C/12시간 시험은 저·고입방정 지르코니아를 구별하지 못했다.

## Summary

Khabadze et al. (2025) aged 3Y-TZP (Katana HTML, control), multilayer hybrid ZirCAD Prime (5Y enamel / 3Y dentin layers), Katana STML (~65% cubic) and Katana UTML (~75% cubic) discs at 134 °C/12 h with polished or glazed surfaces. No material — including the 3Y-TZP control — showed notable t→m transformation, so the study shows phase stability under these conditions but cannot confirm a cubic-content threshold such as Kengtanyakich's (2020) >30%. Polished specimens showed minor FWHM broadening (authors: smaller crystallite size, internal stress); the paper does not interpret this as beneficial compressive stress.

## Key Contributions

1. **Phase stability of all tested zirconias at 134 °C/12 h** — including the 3Y-TZP control, so the test does not discriminate cubic-content thresholds
2. **Extends to multilayer hybrid** zirconia — clinically relevant for esthetic restorations
3. **Surface treatment distinction**: polished = minor FWHM broadening (surface stress); glazed = stable XRD profile
4. **Statistical validation**: phase composition stability at P>0.05 for all material groups; correlation peak intensity/FWHM: r=-0.253, P=0.481

## Methodology

- Standardized discs: 1mm × 10mm diameter
- Materials: Katana HTML (3Y-TZP, control); ZirCAD Prime (Ivoclar; multilayer — 5Y-TZP enamel ~19%, transition ~25%, 3Y-TZP dentin ~56%); Katana STML (~65% cubic); Katana UTML (~75% cubic, 5Y-PSZ)
- Surface: polished and glazed
- Aging: 134°C/2 atm/12h autoclave
- XRD: peak position, intensity, FWHM before and after aging

## Results

- All materials: NO notable t→m phase transformation after aging
- Polished specimens: FWHM increase → surface microstructural change (decreased crystallite size, internal stress)
- Glazed specimens: stable XRD profile, no FWHM change
- Phase stability confirmed: P>0.05 for all groups
- FWHM vs peak intensity: r=-0.253, P=0.481 (non-significant)

## Related Papers

- [[dental-materials/zirconia/kengtanyakich-2020-hydrothermal-degradation-cubic-translucent-zirconia]] — original >30% cubic threshold study
- [[dental-materials/zirconia/koenig-2021-ltd-monolithic-zirconia-prospective]] — clinical LTD in 3Y-TZP
- [[dental-materials/zirconia/sarabi-2024-grinding-ltd-flexural-strength-zirconia]] — polishing vs glazing FS data

File: wiki/dental-materials/zirconia/kheur-2022-a-comparative-study-on-simulated.md
---
title: "A Comparative Study on Simulated Chairside Grinding and Polishing of Monolithic Zirconia"
authors: Kheur Mohit, Lakha Tabrez, Shaikh Saleha, Kheur Supriya, Qamri Batul, Zhen Lee Wan, Al-Haj Husain Nadin, Özcan Mutlu, Tabrizian Maryam
year: 2022
date: 2022-01-01
doi: 10.3390/ma15062202
source: kheur-2022-a-comparative-study-on-simulated.md
category: [dental-materials/zirconia]
evidence_level: in-vitro
source_collection: pubmed-text
full_text: true
pmid: 35329653
pmcid: PMC8950357
source_url: https://pmc.ncbi.nlm.nih.gov/articles/PMC8950357/
text_path: /Users/oracleneo/llm-wiki/papers/kheur-2022-a-comparative-study-on-simulated.txt
text_filename: kheur-2022-a-comparative-study-on-simulated.txt
tags: [zirconia, chairside-adjustment, grinding, polishing, flexural-strength, surface-roughness, tungsten-carbide, diamond-bur, occlusal-adjustment, monolithic-zirconia, xrd, sem]
relations:
  - target: dental-materials/zirconia/chen-2022-effects-of-different-polishing-systems
    type: reinforces
    note: both study chairside polishing protocols for zirconia; Kheur adds grinding-agent comparison and flexural strength; Chen focuses on polishing duration and XRD
  - target: dental-materials/zirconia/caglar-2018-the-effect-of-various-polishing
    type: reinforces
    note: Caglar compares polishing systems on zirconia Ra; Kheur extends by adding Phase 1 grinding-agent selection and flexural strength testing
  - target: dental-materials/zirconia/desouza-2020-flexural-strength-and-crystalline-stability
    type: reinforces
    note: both measure flexural strength and XRD after surface treatments on zirconia
---

## Three-line Summary

Two-phase in vitro study (Materials 2022, n = 140 sintered Y-TZP specimens 15 × 3 × 3 mm, 3M ESPE Lava, 1500 °C 2 h): Phase 1 compared diamond burs, zirconia-specific diamond points, and tungsten carbide burs for grinding to 1.5 mm and 1.0 mm residual thickness across Ra, Vickers hardness (VH), flexural strength, SEM, and XRD; Phase 2 tested three polishing protocols — diamond paste, Shofu ceramic polishing kit, novel low-temperature-resintered zirconia slurry — on diamond-bur-ground specimens.

Tungsten carbide burs, despite producing the smoothest surface (Ra ≈ 0.40 µm, comparable to control 0.27 µm), reduced flexural strength catastrophically — from 978 MPa to 496 MPa at 1.5 mm and 196 MPa at 1.0 mm — with fine grinding-direction cracks visible on SEM; diamond burs roughened the surface (Ra ≈ 0.81 µm) but did not significantly reduce flexural strength at 1.5 mm; no T→M phase transformation was detected by XRD in any group.

After diamond-bur grinding, diamond polishing paste (Signum HP diamond + Z-Shine wheel) restored Ra to 0.24 µm (better than the 0.27 µm control); the ceramic polishing kit was acceptable (Ra 0.32 µm); the novel zirconia slurry failed completely (Ra 2.81 µm); all polishing groups at 1.5 mm residual thickness showed only insignificant flexural-strength reduction.

## 세줄요약

2상 시험관내 (In vitro) 연구 (Materials 2022, n = 140, Y-TZP 시편 15 × 3 × 3 mm, 3M ESPE Lava, 1500 °C 2 h 소결): 1상은 다이아몬드 버, 지르코니아 전용 다이아몬드 포인트, 텅스텐 카바이드 버로 잔류 두께 1.5·1.0 mm까지 연삭 후 표면거칠기 (Ra), 비커스 경도 (Vickers hardness, VH), 굴곡강도 (flexural strength) + SEM/XRD 비교; 2상은 다이아몬드 버 연삭 후 3종 연마프로토콜 비교.

텅스텐 카바이드 버는 표면거칠기를 가장 낮게 유지했으나 (Ra ≈ 0.40 µm) 굴곡강도를 치명적으로 저하시킴 — 대조군 978 MPa → 1.5 mm에서 496 MPa, 1.0 mm에서 196 MPa — SEM에서 연삭 방향 미세균열 확인; 다이아몬드 버는 Ra 증가 (≈ 0.81 µm)를 보였으나 1.5 mm에서 굴곡강도 유의감소 없음; 모든 군에서 XRD상 정방정→단사정 (T→M) 상전이 (phase transformation) 없음.

다이아몬드 버 연삭 후 최적 연마는 다이아몬드 연마 페이스트 (Ra 0.24 µm, 대조군 이하); 도자기 연마 키트 허용 (Ra 0.32 µm, 유의차 없음); 지르코니아 슬러리 실패 (Ra 2.81 µm); 잔류 두께 1.5 mm에서 모든 연마군의 굴곡강도 감소는 통계적으로 유의하지 않음 — 임상 결론: 다이아몬드 버 + 연마 페이스트/키트, 텅스텐 카바이드 버 금지.

## Summary

Kheur et al. set out to answer two sequential clinical questions that arise every time a clinician adjusts a monolithic zirconia restoration: which abrasive causes the least damage during grinding, and which polishing protocol best repairs that damage? Their two-phase in vitro design is the most systematic framework for this problem in the literature at the time, because it uses the same outcome battery — Ra, Vickers hardness (VH), flexural strength, SEM, XRD — across both phases and explicitly feeds Phase 1's winner into Phase 2.

**Phase 1** tested three commercially available burs (diamond, zirconia-specific diamond points, tungsten carbide) plus a control on 3M ESPE Lava sintered Y-TZP bars ground to 1.5 mm and 1.0 mm residual thickness. The key finding is a dissociation between surface roughness and structural integrity: tungsten carbide burs produced surfaces only slightly rougher than the unground control (Ra 0.40 vs 0.27 µm, not significant), yet reduced flexural strength by nearly 50% at 1.5 mm (496 MPa vs 978 MPa, p = 0.000) and by 80% at 1.0 mm. SEM confirmed fine cracks propagating along the grinding direction — the smooth surface conceals a cracked substrate. Diamond burs, by contrast, roughened surfaces significantly (Ra 0.81 µm) but preserved flexural strength at 1.5 mm (901 MPa, not significant vs control). XRD across all groups showed no T→M transformation.

**Phase 2** polished diamond-bur-ground specimens with three protocols. Diamond polishing paste (Signum HP diamond + Z-Shine rubber wheel) was the best result — Ra 0.24 µm, actually lower than the unground control. The Shofu ceramic polishing kit left Ra at 0.32 µm, statistically equivalent to the control. The novel indigenously developed zirconia slurry (presintered zirconia particles in glazing liquid, 450 °C resintering) failed: Ra 2.81 µm, far worse than grinding alone. Importantly, all polishing groups at 1.5 mm residual thickness showed flexural-strength reductions that were not statistically significant (Group D 896 MPa, P 882 MPa, S 832 MPa vs control 978 MPa). At 1.0 mm, all groups fell to ~365–398 MPa (significant).

The clinical takeaway is explicit: avoid chairside grinding when possible; when necessary, use diamond burs (not tungsten carbide), maintain at least 1.5 mm residual thickness, and follow with diamond polishing paste or a ceramic polishing kit. The novel slurry approach is not viable.

## Key Contributions

- **Contraindication for tungsten carbide burs**: the first study to show that the apparent advantage of tungsten carbide (smooth surface) is misleading — flexural strength is halved even at conservative 1.5 mm residual thickness, with SEM-confirmed crack nucleation.
- **Critical residual thickness = 1.5 mm**: at this thickness diamond-bur grinding preserves flexural strength; below 1.0 mm all protocols fail.
- **Diamond polishing paste outperforms the unground control** in Ra: uniquely demonstrates that polishing can produce a smoother surface than the as-sintered zirconia baseline.
- **Two-phase matched design**: directly links Phase 1 bur selection to Phase 2 polishing optimization on the same material, specimen geometry, and outcome battery.
- **Novel zirconia slurry closed**: tests and definitively rules out low-temperature-resintered zirconia slurry as a repair strategy.

## Methodology

- **Specimens**: n = 140 presintered 3M ESPE Lava Y-TZP blanks, milled, sintered 1500 °C 2 h; 15 × 3 × 3 mm bars; ultrasonically cleaned in ethyl alcohol.
- **Phase 1 groups** (n = 20 each, residual thicknesses 1.5 mm and 1.0 mm): Group I control; II diamond bur (medium grit 100–125 µm); III zirconia-specific diamond points; IV tungsten carbide finishing bur (8-bladed toothed geometry).
- **Phase 2 groups** (n = 20 each, same two thicknesses): Group D diamond paste (Signum HP diamond + Z-Shine wheel, 2–4 µm, 30 s, 10,000–12,000 rpm); Group P Shofu Porcelain Laminate kit (30 s, same rpm, color-sequence protocol); Group S zirconia slurry (zirconia particles:glazing liquid 1:1 by mass, 450 °C 7 min resintering).
- **Outcomes**: Ra by contact profilometer (Perthometer SP6 / MarSurf XR20, velocity 0.1 mm/s, Lc 0.25 mm, Lm 2.4 mm, 3×); VH by Vickers tester (Struers, 9.807 N, 15 s, 3×); flexural strength by ISO 6872 (Instron 5566, 0.5 mm/min, circular fixture, 2 mm tungsten piston); SEM (Zeiss MERLIN FE-SEM); XRD (Bruker D8 Advance, CuKα 1.54 Å, 2θ 20°–80°, Karakoca–Yilmaz monoclinic quantification).
- **Statistics**: ANOVA + Bonferroni post-hoc, α = 0.05; Anderson–Darling normality test.

## Results

**Phase 1 — Grinding agent** (1.5 mm residual thickness):

| Bur | Ra (µm) | Ra vs control | Flexural strength (MPa) | FS vs control |
|---|---|---|---|---|
| Control | 0.27 ± 0.03 | — | 978 ± 24.81 | — |
| Diamond | 0.81 ± 0.26 | p = 0.000 ↑ | 901.6 ± 28.07 | p > 0.05 NS |
| Zirconia diamond | 0.85 ± 0.35 | p = 0.000 ↑ | 840.3 ± 35.44 | p > 0.05 NS |
| Tungsten carbide | 0.40 ± 0.32 | p = 0.824 NS | 496.2 ± 23.45 | p = 0.000 ↓ |

At 1.0 mm residual thickness: diamond bur FS 441.95 MPa, zirconia diamond 375.14 MPa, tungsten carbide 196.42 MPa — all significantly below control (all p = 0.000).

**Phase 2 — Polishing protocol** (1.5 mm residual thickness, all specimens ground with diamond bur):

| Protocol | Ra (µm) | vs control | Flexural strength (MPa) | vs control |
|---|---|---|---|---|
| Control | 0.27 ± 0.03 | — | 978 ± 24.81 | — |
| Diamond paste | 0.24 ± 0.05 | p = 0.000 ↓ (better) | 896.7 ± 48.56 | p > 0.05 NS |
| Ceramic polishing kit | 0.32 ± 0.25 | p > 0.05 NS | 882.7 ± 47.11 | p > 0.05 NS |
| Zirconia slurry | 2.81 ± 0.23 | p < 0.05 ↑ (failed) | 832.97 ± 43.23 | p > 0.05 NS |

At 1.0 mm: all polishing groups showed significant FS reduction (p = 0.000; range 365–398 MPa).

XRD across all Phase 1 and Phase 2 groups: tetragonal phase confirmed, no T→M transformation detected, asymmetric peak broadening attributed to lattice distortion (residual stress), not phase change.

Hardness: no statistically significant differences between any groups in either phase (all p > 0.05).

## Related Papers

- [[dental-materials/zirconia/chen-2022-effects-of-different-polishing-systems]] — polishing duration × system comparison with XRD; no flexural strength, no Phase 1 grinding-agent selection.
- [[dental-materials/zirconia/caglar-2018-the-effect-of-various-polishing]] — polishing system Ra comparison; confirms polishing kit hierarchy without grinding-agent Phase 1.
- [[dental-materials/zirconia/desouza-2020-flexural-strength-and-crystalline-stability]] — surface treatment effects on flexural strength and XRD; complements with different surface conditions.
- [[dental-materials/ceramic/baroudi-2025-clinical-adjustment-of-zirconia-reinforced]] — clinical adjustment of zirconia-reinforced ceramic; broader ceramic family context.

File: wiki/dental-materials/zirconia/kim-2015-cleaning-saliva-zirconia-resin-bonding.md
---
title: "Efficacy of various cleaning solutions on saliva-contaminated zirconia for improved resin bonding"
authors: Da-Hye Kim, Jun-Sik Son, Seong-Hwa Jeong, Young-Kyung Kim, Kyo-Han Kim, Tae-Yub Kwon
year: 2015
date: 2015-04-01
doi: 10.4047/jap.2015.7.2.85
source: kim-2015-cleaning-saliva-zirconia-resin-bonding.md
category: [dental-materials/zirconia]
evidence_level: in-vitro
pdf_path: /Users/oracleneo/llm-wiki/papers/kim-2015-cleaning-saliva-zirconia-resin-bonding.pdf
pdf_filename: kim-2015-cleaning-saliva-zirconia-resin-bonding.pdf
source_collection: external
tags: [zirconia, saliva-contamination, cleaning, ivoclean, air-abrasion, bond-strength, resin-bonding]
---

## Three-line Summary
In vitro 7-arm comparison (J Adv Prosthodont 2015) testing cleaning methods for saliva-contaminated, air-abraded zirconia surfaces: no cleaning, water, methanol, phosphoric acid, Ivoclean alone, air abrasion alone, and air abrasion + Ivoclean.

Air abrasion + Ivoclean achieved the highest bond strength; air abrasion alone nearly matched it; Ivoclean alone outperformed phosphoric acid and methanol; water washing alone was insufficient.

For chairside re-cementation of a saliva-contaminated zirconia restoration, air abrasion is the minimal effective step, with Ivoclean adding marginal but measurable benefit.

## 세줄요약
in-vitro 7군 비교(J Adv Prosthodont 2015): 타액오염 에어어브레이전 처리 지르코니아의 세정법 — 무세정·수세·메탄올·인산·Ivoclean 단독·에어어브레이전 단독·에어어브레이전+Ivoclean.

에어어브레이전+Ivoclean: 최고 결합강도; 에어어브레이전 단독도 거의 동등; Ivoclean 단독 > 인산·메탄올; 수세 단독: 불충분.

임상적으로 타액오염 지르코니아 재접착 시 에어어브레이전이 최소 필수 단계, Ivoclean 병용 시 소폭 추가 이득.

## Summary
In vitro study comparing 7 cleaning methods for saliva-contaminated air-abraded zirconia surfaces to restore resin bond strength. Comprehensive comparison including water, methanol, phosphoric acid, Ivoclean, air abrasion, and combined air abrasion + Ivoclean protocols.

## Key Contributions
- 7-method head-to-head comparison with resin bond strength endpoint
- Air abrasion alone restores bond strength to near-uncontaminated levels
- Ivoclean alone: significantly better than phosphoric acid or methanol
- Air abrasion + Ivoclean: marginal additional benefit over air abrasion alone

## Results
| Method | Bond strength (relative) |
|--------|------------------------|
| Air abrasion + Ivoclean | Highest |
| Air abrasion alone | High |
| Ivoclean alone | Intermediate-high |
| Phosphoric acid | Intermediate |
| Methanol | Intermediate |
| Water | Low |
| No cleaning | Lowest |

## Related Papers
- [[dental-materials/zirconia/miyazaki-2015-saliva-zirconia-bond-contact-angle]] — contact angle mechanism study
- [[dental-materials/zirconia/silva-2022-zirconia-saliva-cleaning-sr-ma]] — SR+MA confirming these findings
- [[dental-materials/zirconia/negreiros-2017-cleaning-primer-zirconia-bond-water]] — Ivoclean + primer long-term

File: wiki/dental-materials/zirconia/kim-2026-trueness-and-the-amount-of.md
---
title: "Trueness and the amount of clinical adjustment for zirconia crowns fabricated by digital light processing at different build angles: a within-patient clinical study"
authors: Kim Gyeong-min, Son KeunBaDa, Shin Yoon-Jeong, Kim So-Yeun, Kim Gyu Ri, Jang Kyoung-Jun, Hwang Jun Ho, Lee Jong Hoon, Kim Hyun Deok, Lee Kyu-Bok
year: 2026
doi: 10.4047/jap.2026.18.2.103
pmid: "42087854"
pmcid: PMC13136545
source: kim-2026-trueness-and-the-amount-of.md
category: dental-materials/zirconia
source_collection: pubmed-text
evidence_level: prospective
date: 2026-04-01
tags: [zirconia, DLP, digital-light-processing, trueness, chairside-adjustment, build-angle, additive-manufacturing, CAD-CAM, monolithic-zirconia, intaglio-adaptation]
text_path: /Users/oracleneo/llm-wiki/papers/kim-2026-trueness-and-the-amount-of.txt
text_filename: kim-2026-trueness-and-the-amount-of.txt
---

## Three-line Summary

A within-patient clinical study compared trueness and chairside adjustment of DLP-printed zirconia crowns at three build angles (0°, 45°, 90°) versus conventionally milled crowns across 10 patients (40 crowns total). Crowns printed at 0° showed the best trueness (RMS 49.0 µm) and required the least occlusal (25.7 µm) and intaglio (20.6 µm) adjustment; milled crowns required the most adjustment, particularly at the intaglio surface (56.5 µm). Although all deviations fell within accepted clinical tolerances, build angle is a critical process parameter for optimizing DLP zirconia restoration fit and minimizing chairside adjustment burden.

## 세줄요약

DLP 프린팅 지르코니아 크라운을 0°·45°·90° 빌드 앵글과 밀링 방식으로 제작해 환자 내 비교(10명, 40크라운)한 임상연구. 0° 빌드 앵글이 적합도 (RMS 49.0 µm)와 교합면(25.7 µm)·인타글리오(20.6 µm) 조정량 모두 최소였으며, 밀링 크라운이 인타글리오 조정량 가장 큼(56.5 µm). 모든 편차가 임상 허용범위 내였으나, DLP 지르코니아에서 빌드 앵글 최적화(0°)가 의장 조정 부담 감소와 워크플로 효율 향상에 핵심 인자.

## Summary

This prospective within-patient clinical study evaluated how build angle in digital light processing (DLP, 디지털 광조형) additive manufacturing affects the trueness (적합도) and chairside adjustment of zirconia crowns (지르코니아 크라운) compared with conventionally milled crowns.

Ten patients each received four single-unit molar zirconia crowns: one milled and three DLP-printed at 0°, 45°, and 90° build angles (40 crowns total). Trueness was quantified as root mean square (RMS, 평균제곱근) surface deviation between intraoral scans of seated crowns and their CAD designs. Chairside adjustment was quantified as the RMS deviation between pre- and post-adjustment scans, separately for occlusal and intaglio surfaces.

The principal finding was that the 0° build angle produced the best trueness and required the least adjustment at both surfaces. Milled crowns showed trueness comparable to the 90° DLP group but required substantially more intaglio adjustment, reflecting geometric constraints of subtractive manufacturing. All measured deviations remained within commonly accepted clinical tolerances for single-unit fixed restorations.

## Key Contributions

1. **빌드 앵글 0°가 DLP 지르코니아 적합도 최우수**: 0°(49.0 µm) > 45°(63.3 µm) > 밀링(66.2 µm) > 90°(70.5 µm) 순; 45°·90°·밀링 간 차이는 비유의
2. **인타글리오 적합은 DLP 전 그룹이 밀링보다 우수**: 밀링(56.5 µm) vs DLP 0°(20.6 µm)/45°(25.4 µm)/90°(21.2 µm) — 절삭가공의 기하학적 한계(버 직경·공구경로 제약) 반영
3. **교합면 조정량도 0° DLP 최소**: 밀링 63.8 µm vs 0° 25.7 µm (Δ38.1 µm, p=0.011)
4. **0°와 45°는 등가성 검증 통과**: ±30 µm 및 ±50 µm 마진 내 등가(both p<0.001) — 해부학적 제약 시 45° 유효 대안
5. **Within-patient 설계로 개인 간 변동 통제**: 선형혼합효과모델(ICC 0.96–0.99)로 측정 반복성 확인

## Methodology

- **Study design**: Prospective within-patient; each patient = 1 milled + 3 DLP (0°/45°/90°); 40 crowns total
- **Restoration type**: Single-unit molar zirconia crowns
- **Trueness**: RMS of intraoral scan (post-cementation) vs CAD design file
- **Adjustment**: RMS of intraoral scan pre-adjustment vs post-adjustment (quantifies chairside material removal)
- **Analysis**: Linear mixed-effects model (fixed: manufacturing method; random intercept: patient); Tukey post-hoc; equivalence testing at ±30 µm and ±50 µm
- **Repeatability**: ICC [2,1] 0.96–0.99 (high)

## Results

| Manufacturing Method | Trueness RMS µm (SD) | Occlusal Adj µm (SD) | Intaglio Adj µm (SD) |
|---|---|---|---|
| DLP 0° | 49.0 (11.6) | 25.7 (7.8) | 20.6 (9.8) |
| DLP 45° | 63.3 (11.4) | NR | 25.4 (10.7) |
| DLP 90° | 70.5 (11.5) | NR | 21.2 (7.0) |
| Milled | 66.2 (13.4) | 63.8 (15.0) | 56.5 (26.2) |

NR = not separately reported in paired comparison text; overall method effect significant (p=0.003 occlusal, p<0.001 intaglio)

**Key statistical comparisons (Tukey-adjusted)**:
- Trueness: 0° better than all others (p=0.002–0.033); 45°/90°/milled not different from each other (p≥0.359)
- Intaglio adjustment: milled > all DLP groups (Δ31.1–35.9 µm, p≤0.004); DLP groups not different from each other (p≥0.853)
- Occlusal adjustment: milled > 0° (Δ38.1 µm, p=0.011)

## Related Papers

- [[dental-materials/zirconia/kheur-2022-a-comparative-study-on-simulated]] — 지르코니아 연삭·연마 프로토콜 (chairside grinding)
- [[dental-materials/zirconia/gulmez-2025-impact-of-sintering-speed-and]] — 소결 조건에 따른 지르코니아 특성
- [[dental-materials/zirconia/gohil-2026-occlusal-surface-changes-in-single]] — 임플란트 지지 지르코니아의 교합면 마모

File: wiki/dental-materials/zirconia/koenig-2021-ltd-monolithic-zirconia-prospective.md
---
title: "Intraoral low-temperature degradation of monolithic zirconia dental prostheses: Results of a prospective clinical study with ex vivo monitoring"
authors: Koenig V, Bekaert S, Dupont N, Vanheusden A, Le Goff S, Douillard T, Chevalier J, Djaker N, Lamy de la Chapelle M, Amiard F, Dardenne N, Wulfman C, Mainjot A
year: 2021
date: 2021-07-01
doi: 10.1016/j.dental.2021.03.008
source: koenig-2021-ltd-monolithic-zirconia-prospective.md
category: [dental-materials/zirconia]
confidence: prospective
superseded_by: koenig-2024-ltd-monolithic-zirconia-5year-prospective
superseded_scope: partial
pdf_path: /Users/oracleneo/llm-wiki/papers/koenig-2021-ltd-monolithic-zirconia-prospective.pdf
pdf_filename: koenig-2021-ltd-monolithic-zirconia-prospective.pdf
source_collection: external
tags: [zirconia, LTD, aging, 3Y-TZP, monolithic-zirconia, Raman, prospective]
---

> [!note] Partially superseded → [[dental-materials/zirconia/koenig-2024-ltd-monolithic-zirconia-5year-prospective]]
> 5-year results from the same cohort extend the LTD timeline and add grain pull-out nanoparticle concern. This 2-year paper retains value as the original LTD onset documentation and mechanism description. (set 2026-06-16)

## Three-line Summary

First prospective clinical study with ex vivo Raman spectroscopy and SEM monitoring (n=101 posterior 3Y-TZP monolithic zirconia, 4 timepoints over 2 years) confirming that low-temperature degradation (LTD) occurs in functioning intraoral restorations.

LTD onset was detected at 6 months; two distinct mechanisms were identified — classical nucleation-growth in axial areas and tribological grain pull-out in occlusal areas; glazed surfaces provided no protection against LTD.

At 2 years, no prosthetic failures were attributed to LTD and the ISO 25% monoclinic-phase threshold was not exceeded, but the clinical impact remained unknown pending longer follow-up.

## 세줄요약

첫 전향적 임상 연구(n=101, 3Y-TZP 모놀리식 지르코니아, 4회 측정, 2년): 구강 내 기능 중인 보철물에서 저온열화(LTD, Low-Temperature Degradation)가 라만 분광법으로 확인됨.

LTD 발생: 6개월부터 시작, 두 가지 기전 — 축면은 핵 성장형, 교합면은 마찰 그레인 탈락형; 유약 처리 표면도 LTD 보호 효과 없음.

2년 시점에서 LTD로 인한 보철물 파절 없음, ISO 25% 임계값 초과 없음 — 임상적 영향은 장기 추적 필요(5년: Koenig 2024).

## Summary

Koenig et al. (2021) is the first prospective clinical study to document intraoral low-temperature degradation (LTD) in second-generation translucent 3Y-TZP monolithic zirconia dental prostheses using ex vivo Raman spectroscopy and SEM monitoring. The study enrolled 101 posterior tooth elements (molars and premolars) and monitored for 2 years at four timepoints. LTD began as early as 6 months post-insertion and progressed non-uniformly as localized clusters of monoclinic-transformed grains. The occlusal areas exhibited a distinct mechanism (tribological grain pull-out) from classical axial-area nucleation-growth LTD. Glazing was shown not to protect against LTD. At 2 years, no prosthetic failures were attributed to LTD, but the clinical impact remained unknown. The 5-year results were published in Koenig 2024.

## Key Contributions

- **Confirms in vivo LTD**: LTD occurs in functioning dental 3Y-TZP prostheses, not only under accelerated laboratory autoclave conditions
- **Onset**: LTD begins at 6 months intraorally
- **Two distinct mechanisms**:
  - Axial areas: classical nucleation-growth LTD (surface-to-depth)
  - Occlusal areas: tribological grain pull-out — standard Raman quantification underestimates severity here
- **Glazing**: No protective effect against LTD
- **Clinical impact**: Unknown at 2-year endpoint — no LTD-attributed failures

## Methodology

- Design: Prospective clinical study with ex vivo monitoring (ClinicalTrials NCT02150226)
- n=101 posterior elements; 4 timepoints (baseline, 6m, 1y, 2y)
- Ex vivo Raman spectroscopy: n=2,640 monoclinic phase measurement points per timepoint
- SEM + Raman depth mapping on selected samples
- Four surface types analyzed per element: occlusal, axial, glazed, unglazed
- Approved by CHU Liège Ethics Committee; written patient consent

## Results

| Finding | Detail |
|---|---|
| LTD onset | 6 months after insertion |
| LTD progression | Non-uniform, localized clusters; increases 6m → 2y |
| Axial mechanism | Classical nucleation-growth, surface inward |
| Occlusal mechanism | Grain pull-out (tribological stress); underestimates Vm |
| Glaze protection | None |
| Prosthetic failures from LTD | None reported at 2 years |
| ISO threshold (25% Vm) | Not exceeded at 2 years |

## Related Papers

- [[dental-materials/zirconia/koenig-2024-ltd-monolithic-zirconia-5year-prospective]] — 5-year extension of this same cohort (grain pull-out + fracture rate 4.5%)
- [[dental-materials/zirconia/leitao-2022-monolithic-zirconia-single-crown-survival-sr]] — SR+MA on MZ survival, does not address LTD
- [[dental-materials/zirconia/pjetursson-2018-zirconia-metal-ceramic-crown-survival-sr]] — SR on veneered zirconia SCs; LTD not a focus

File: wiki/dental-materials/zirconia/koenig-2024-ltd-monolithic-zirconia-5year-prospective.md
---
title: "Intraoral low-temperature degradation of monolithic zirconia dental prostheses: 5-year results of a prospective clinical study with ex vivo monitoring"
authors: Koenig V, Douillard T, Chevalier J, Amiard F, Lamy de la Chapelle M, Le Goff S, Vanheusden A, Dardenne N, Wulfman C, Mainjot A
year: 2024
date: 2024-02-01
doi: 10.1016/j.dental.2023.11.008
source: koenig-2024-ltd-monolithic-zirconia-5year-prospective.md
category: [dental-materials/zirconia]
confidence: prospective
pdf_path: /Users/oracleneo/llm-wiki/papers/koenig-2024-ltd-monolithic-zirconia-5year-prospective.pdf
pdf_filename: koenig-2024-ltd-monolithic-zirconia-5year-prospective.pdf
source_collection: external
tags: [zirconia, LTD, aging, 3Y-TZP, monolithic-zirconia, Raman, nanoparticles, prospective]
relations:
  - type: extends
    target: koenig-2021-ltd-monolithic-zirconia-prospective
---

## Three-line Summary

5-year prospective follow-up (Koenig 2021 same cohort, n=101 posterior 3Y-TZP monolithic zirconia, Raman + FIB-SEM): LTD progression was statistically significant from baseline to 5 years, with transformation confined to the extreme surface in non-uniform clusters.

Tribological grain pull-out in occlusal areas raises a new concern about sub-micron 3Y-TZP nanoparticle release into the body; the prosthesis fracture rate was 4.5% at 5 years, though the LTD–fracture link was not established; glazing remained non-protective.

The slow kinetics and sub-ISO-threshold monoclinic-phase levels suggest 3Y-TZP is clinically serviceable at 5 years, but the nanoparticle biocompatibility question warrants dedicated toxicological research.

## 세줄요약

Koenig 2021 동일 코호트 5년 추적(n=101, 3Y-TZP 모놀리식 지르코니아, 라만+FIB-SEM): 기저선 → 5년 LTD 통계적으로 유의하게 진행, 단사정 상변환이 최표면에 국한·비균일 분포.

교합면의 마찰성 그레인 탈락(Grain Pull-out)으로 3Y-TZP 나노입자 체내 유출 가능성 새롭게 제기; 5년 파절률 4.5%(LTD와의 인과관계 미확정); 유약 여전히 보호 효과 없음.

LTD 진행 느리고 ISO 25% 임계값 미도달 — 5년 임상 사용 가능성 시사, 단 나노입자 생체적합성 추가 독성 연구 필요.

## Summary

Koenig et al. (2024) reports the 5-year results of the same cohort first described at 2 years (Koenig 2021). The study followed 101 posterior monolithic 3Y-TZP prostheses using ex vivo Raman spectroscopy and SEM (including FIB-SEM for the first time in this cohort). LTD, which was confirmed to initiate at 6 months in the prior report, was found to progress slowly but significantly through 5 years. The t-m transformation remained confined to the extreme surface in localized non-uniform clusters. A new concern raised is that tribological stress-induced grain pull-out may release sub-micron 3Y-TZP nanoparticles into the body — a question requiring dedicated toxicological follow-up. The prosthesis fracture rate was 4.5% at 5 years, though whether LTD contributed to these fractures is unresolved. Glazing remained ineffective as a protective measure.

## Key Contributions

- **LTD confirmed at 5 years**: Statistically significant increase in monoclinic phase from baseline to 5 years
- **Slow kinetics**: LTD remains at extreme surface, non-uniform — ISO 25% Vm threshold apparently not reached
- **Grain pull-out + nanoparticles**: Key new finding — tribological grain pull-out may release 3Y-TZP nanoparticles into the body; biocompatibility unknown
- **Fracture rate**: 4.5% at 5 years (whether LTD-related is uncertain)
- **Glazing**: Non-protective (consistent with 2-year finding)
- **FIB-SEM**: First use in this cohort to characterize grain-scale surface damage

## Methodology

- 5-year prospective follow-up; same cohort as Koenig 2021 (NCT02150226)
- Timepoints: baseline, 6m, 1y, 2y, 3y, 5y
- Raman spectroscopy (n=2,640 points/timepoint) + SEM + FIB-SEM (new)
- 4 surface types per element: occlusal, axial, glazed, unglazed
- Strobe compliant; CHU Liège ethics; partial 3M funding (independent study design)

## Results

| Finding | Detail |
|---|---|
| LTD progression | Significant increase baseline → 5 years |
| LTD location | Extreme surface; non-uniform clusters |
| LTD kinetics | Slow; ISO 25% Vm not exceeded |
| Grain pull-out | Present; potential nanoparticle release concern |
| Fracture rate | 4.5% at 5 years |
| Glaze protection | None |
| LTD → failure link | Not established |

## Related Papers

- [[dental-materials/zirconia/koenig-2021-ltd-monolithic-zirconia-prospective]] — 2-year results of this same cohort (original LTD onset documentation)
- [[dental-materials/zirconia/leitao-2022-monolithic-zirconia-single-crown-survival-sr]] — SR+MA on MZ survival (no LTD assessment)
- [[dental-materials/zirconia/pjetursson-2018-zirconia-metal-ceramic-crown-survival-sr]] — veneered zirconia SR; clinical comparator context

File: wiki/dental-materials/zirconia/kohorst-2012-low-temperature-degradation-3ytzp-atz-ceria-zirconia.md
---
title: "Low-temperature degradation of different zirconia ceramics for dental applications"
authors: Kohorst P, Borchers L, Strempel J, Stiesch M, Hassel T, Bach FW, Hübsch C
year: 2012
date: 2011-11-20
doi: 10.1016/j.actbio.2011.11.016
source: kohorst-2012-low-temperature-degradation-3ytzp-atz-ceria-zirconia.md
category: [dental-materials/zirconia]
evidence_level: in-vitro
source_collection: pubmed-abstract
pmid: 22138551
tags: [zirconia, LTD, 3Y-TZP, ATZ, ceria, 12Ce-TZP, flexural-strength, aging, composite]
relations:
  - type: contrasts
    target: kengtanyakich-2020-hydrothermal-degradation-cubic-translucent-zirconia
---

## Three-line Summary

In-vitro study (3 zirconia ceramics — 3Y-TZP, alumina-toughened zirconia (ATZ) and ceria-stabilized zirconia (12Ce-TZP); standardized discs hydrothermally aged in steam at 134 °C/3 bar for 0, 16, 32, 64 or 128 h; XRD, atomic force microscopy, SEM transformation-zone depth, biaxial flexural strength).

Monoclinic content rose significantly with aging for 3Y-TZP and, less so, ATZ, with transformation-zone depth increasing linearly with aging time; 12Ce-TZP showed no change and no transformation zone; flexural strength fell for 3Y-TZP (1740 → 1169 MPa), rose for ATZ (1093 → 1378 MPa) and stayed at about 500 MPa for 12Ce-TZP.

Both alumina and ceria as stabilizing oxides reduced susceptibility to hydrothermal degradation — but 12Ce-TZP's ~500 MPa strength is low, and the ATZ strength gain is reported without a mechanism in the abstract.

## 세줄요약

시험관 연구(지르코니아 3종 — 3Y-TZP, 알루미나 강화 지르코니아(ATZ), 세리아 안정화 지르코니아(12Ce-TZP); 표준 원판을 134 °C/3 bar 증기로 0·16·32·64·128시간 수열노화; XRD·원자힘현미경·SEM 변태층 깊이·이축 굴곡강도).

3Y-TZP와 (덜하게) ATZ는 노화에 따라 단사정이 유의하게 늘었고 변태층 깊이는 노화 시간에 선형 비례; 12Ce-TZP는 변화·변태층 없음; 굴곡강도는 3Y-TZP 감소(1740 → 1169 MPa), ATZ 증가(1093 → 1378 MPa), 12Ce-TZP 약 500 MPa 유지.

알루미나·세리아 모두 수열열화 감수성을 낮췄다 — 다만 12Ce-TZP는 강도가 약 500 MPa로 낮고, ATZ 강도 증가의 기전은 초록에 없다.

## Summary

Kohorst et al. (2012, Acta Biomaterialia; Hannover Medical School) compared the low-temperature degradation (LTD) behaviour of a 3Y-TZP with two alternative stabilization concepts: alumina-toughened zirconia (ATZ) and ceria-stabilized zirconia (12Ce-TZP). Discs were aged in steam at 134 °C and 3 bar for up to 128 h. 3Y-TZP and ATZ both transformed progressively (less for ATZ), and the transformation zone deepened linearly with aging time; 12Ce-TZP did not transform at all. Strength responses diverged: 3Y-TZP lost about a third of its strength, ATZ gained strength, and 12Ce-TZP stayed at its low ~500 MPa level. The authors conclude that alumina and ceria reduce susceptibility to hydrothermal degradation and may improve long-term clinical stability of dental zirconia restorations.

## Key Contributions

1. **3Y-TZP strength loss after 128 h**: 1740 → 1169 MPa (about −33%), with a transformation zone whose depth grew linearly with aging time
2. **ATZ strength gain**: 1093 → 1378 MPa (about +26%) despite some monoclinic increase — mechanism not reported in the abstract
3. **12Ce-TZP phase stability**: no monoclinic change and no transformation zone, but flexural strength only ~500 MPa
4. **Three stabilization concepts compared under one protocol** (3Y-TZP vs ATZ vs 12Ce-TZP)

## Methodology

- Materials: 3Y-TZP, ATZ (alumina-toughened zirconia), 12Ce-TZP (ceria-stabilized zirconia); standardized disc specimens
- Aging: hydrothermal, steam, 134 °C, 3 bar; 0, 16, 32, 64, 128 h
- Phase analysis: X-ray diffraction and atomic force microscopy; transformation-zone depth by SEM
- Mechanical: biaxial flexural test
- Source artifact: PubMed abstract only (no full text)

## Results

| Material | Flexural strength, 0 → 128 h (MPa) | Monoclinic change | Transformation zone |
|---|---|---|---|
| 3Y-TZP | 1740 → 1169 (significant decrease) | Significant increase | Depth linear with aging time |
| ATZ | 1093 → 1378 (considerable increase) | Increase, less pronounced than 3Y-TZP | Depth linear with aging time |
| 12Ce-TZP | ~500 → ~500 (unaffected) | Not influenced | None observed |

- Authors' conclusion: alumina and ceria as stabilizing oxides reduce zirconia's susceptibility to hydrothermal degradation

## Related Papers

- [[dental-materials/zirconia/kengtanyakich-2020-hydrothermal-degradation-cubic-translucent-zirconia]] — extends to cubic-phase yttria zirconia
- [[dental-materials/zirconia/flinn-2014-hydrothermal-degradation-three-types-zirconia]] — catastrophic fracture in 3Y-TZP
- [[dental-materials/zirconia/prado-2022-hydrothermal-mechanical-aging-fatigue-zirconia]] — hydrothermal + fatigue aging across three zirconia generations
- [[dental-materials/zirconia/koenig-2021-ltd-monolithic-zirconia-prospective]] — clinical LTD data

> Correction 2026-11-24: earlier version described aging up to 500 h at 2 bar, two 3Y-TZP types, ISO 6872/Weibull testing and an ATZ "initial decrease then recovery" — none of which is in the paper. Rewritten from the PubMed abstract (PMID 22138551).

File: wiki/dental-materials/zirconia/kosmac-1999-grinding-sandblasting-flexural-strength-zirconia.md
---
title: "The effect of surface grinding and sandblasting on flexural strength and reliability of Y-TZP zirconia ceramic"
authors: T. Kosmač, C. Oblak, P. Jevnikar, N. Funduk, L. Marion
year: 1999
date: 1999-01-01
doi: 10.1016/S0109-5641(99)00070-6
source: kosmac-1999-grinding-sandblasting-flexural-strength-zirconia.md
category: [dental-materials/zirconia]
evidence_level: in-vitro
pdf_path: /Users/oracleneo/llm-wiki/papers/kosmac-1999-grinding-sandblasting-flexural-strength-zirconia.pdf
pdf_filename: kosmac-1999-grinding-sandblasting-flexural-strength-zirconia.pdf
source_collection: external
tags: [Y-TZP, sandblasting, grinding, flexural-strength, Weibull-modulus, monoclinic-phase, surface-treatment]
---

## Three-line Summary
In vitro study (Dent Mater 1999, fine- and coarse-grained Y-TZP) comparing grinding versus sandblasting on flexural strength, Weibull modulus, and monoclinic-phase transformation — foundational paper cited >700 times.

Sandblasting significantly increased flexural strength via compressive residual stress and produced the maximum monoclinic-phase content and deepest transformed zone; grinding increased critical defect size and reduced Weibull modulus (reliability).

All surface treatments reduced Weibull modulus, meaning sandblasting strengthens zirconia on average but also increases strength variability — a key clinical reliability consideration.

## 세줄요약
in-vitro(Dent Mater 1999): 미세립·조립 Y-TZP × 연삭/사블라스팅 — 굴곡강도·Weibull 계수·단사정 상변환 비교, 700회 이상 피인용 기초 논문.

사블라스팅: 압축 잔류응력으로 굴곡강도 유의 증가 + 최대 단사정 상변환 + 최대 변환층 깊이; 연삭: 임계 결함 크기 증가 + Weibull 계수 감소(신뢰도 저하).

모든 표면 처리가 Weibull 계수를 낮춤 — 사블라스팅은 평균 강도 높이지만 강도 변동성도 증가시켜 임상 신뢰도 고려 필수.

## Summary
Foundational study demonstrating that sandblasting strengthens Y-TZP through compressive stress and phase transformation, while grinding increases surface defect size and reduces reliability (Weibull modulus). Cited >700 times.

## Key Contributions
- Sandblasting: significantly increases flexural strength in both fine and coarse grained Y-TZP
- Grinding: significantly different from control for fine-grained only; reduces Weibull modulus
- All surface treatments: reduce Weibull modulus (reliability decreases)
- Sandblasting: largest monoclinic phase content + deepest transformed zone depth (TZD)
- Grinding: moderate monoclinic phase; largest critical defect size

## Mechanism
- Sandblasting → compressive residual stress → crack propagation inhibited → strength ↑
- But Weibull ↓ = more variability in strength → clinical reliability concern
- Clinically: sandblasting strengthens but creates surface damage layer

## Related Papers
- [[dental-materials/zirconia/ramos-2016-grinding-heat-treatment-zirconia-flexural]] — grinding + heat treatment reverses monoclinic phase
- [[dental-materials/zirconia/mohammadi-bassir-2017-grinding-overglazing-polishing-zirconia]] — clinical implications of grinding + polishing
