Repository: ezinternet/dentopedia

File: wiki/dental-materials/zirconia/kozmacs-2017-polishing-of-monolithic-zirconia-crowns.md
---
title: "Polishing of Monolithic Zirconia Crowns—Results of Different Dental Practitioner Groups"
authors: Kozmacs Carla, Hollmann Britta, Arnold Wolfgang H., Naumova Ella, Piwowarczyk Andree
year: 2017
doi: 10.3390/dj5040030
source: kozmacs-2017-polishing-of-monolithic-zirconia-crowns.md
category: dental-materials/zirconia
source_collection: pubmed-text
evidence_level: in-vitro
date: 2026-11-14
tags: [zirconia, polishing, monolithic, surface-roughness, chairside, CAD-CAM, Y-TZP, occlusal-adjustment]
text_path: /Users/oracleneo/llm-wiki/papers/kozmacs-2017-polishing-of-monolithic-zirconia-crowns.txt
text_filename: kozmacs-2017-polishing-of-monolithic-zirconia-crowns.txt
relations:
  - target: dental-materials/zirconia/shah-2024-enamel-wear-zirconia-umbrella-review
    type: related
    note: Shah 2024 umbrella review includes polishing vs glazing antagonist wear data, extends findings of this pilot
---

## Three-line Summary

A pilot in-vitro study (n=48 CAD/CAM Y-TZP crowns, 24 participants across 4 groups) found no statistically significant difference in surface roughness reduction (Ra) between dental students, junior dentists, senior dentists, and dental technicians using a 2-step commercial zirconia polishing kit.
Technicians showed the highest median ΔRa (25.4 nm) in the unrestricted trial; experienced dentists led in the 15-second trial (41.35 nm); dental students showed the lowest improvement in both conditions.
Polishing duration was not correlated with outcome; the authors conclude chairside polishing is feasible and reliable across all practitioner experience levels when protocol is followed.

## 세줄요약

단일체 지르코니아 크라운 48개를 4개 술자 그룹(학생·경력 2년 미만·2년 이상 치과의사·기공사, 각 6명)에게 Komet 2단계 폴리싱 키트로 연마하게 한 파일럿 in-vitro 연구이며, Alicona 광학 프로파일로미터로 Ra를 측정했다.
그룹 간 Ra 감소량 차이는 통계적으로 유의하지 않았고(Mann–Whitney, p ≥ 0.05), 연마 시간과 결과 간에도 유의한 상관관계가 없었다(Spearman's rho).
결론: 프로토콜 준수 시 술자 경험 수준에 무관하게 임상 내 폴리싱이 충분히 가능하다.

## Summary

This pilot study from University Witten/Herdecke (2017) investigated whether chairside polishing results of monolithic zirconia (지르코니아, ZrO₂) crowns vary across dental practitioner groups. Forty-eight CAD/CAM-fabricated full-contour Y-TZP (이트리아 안정화 정방정계 지르코니아 다결정, Y-TZP) zirconia crowns were standardized (occlusal adjustment by one operator), then distributed to 24 participants representing four groups: dental clinical students, dentists with <2 years experience, dentists with >2 years experience, and dental technicians (n=6 each).

Each participant polished two crowns using a two-step Komet Dental polishing kit (blue then white polisher, 6000 rpm) under two trial conditions: T1 (no time limitation) and T2 (15 seconds per step). Surface roughness (표면 거칠기, Ra) was measured before and after polishing using Alicona optical profilometry by two blinded investigators.

The primary finding was that no statistically significant between-group differences in Ra reduction were detected. While technicians achieved the numerically greatest median improvement in T1 (25.4 nm) and experienced dentists in T2 (41.35 nm), these differences did not reach significance. All groups reduced Ra in every trial, confirming the polishing kit's basic efficacy. Polishing duration showed no significant correlation with result.

## Key Contributions

- **Experience independence**: Chairside zirconia polishing with a two-step commercial kit does not require specialist-level skill; students can achieve adequate results when the protocol is followed.
- **Duration flexibility**: The 15-second-per-step restriction did not impair outcomes, suggesting that the standard clinical polishing time is sufficient and that extended polishing does not add benefit.
- **Measurement rigor**: Use of optical profilometry (Alicona) with dual blinded investigators and ISO 11562-compliant methodology provides a reliable benchmark for Ra in zirconia polishing studies.
- **Clinical relevance**: After occlusal adjustment of monolithic zirconia restorations, chairside re-polishing replaces the need for laboratory re-glazing.

## Methodology

| Parameter | Detail |
|---|---|
| Specimens | 48 CAD/CAM Y-TZP crowns (3M Lava Plus High Translucency, 3% Y) |
| Occlusal adjustment | 5 strokes, red ring diamond bur, 20,000 rpm |
| Polishing kit | Komet 2-step: blue (94018C) → white (94018F), 6000 rpm |
| Trial T1 | Unrestricted time |
| Trial T2 | 15 seconds per step |
| Measurement | Alicona IFS G3 optical profilometry; Ra (mean roughness average) |
| Resolution | Vertical 450 nm; Lc = 25 µm (ISO 11562) |
| Measurements per crown | 10 linear (100 µm) + 10 area (50×50 µm²) |
| Investigators | 2, blinded and independent |
| Statistics | Mann–Whitney U; Wilcoxon signed-rank; Spearman's rho; p < 0.05 |

## Results

- No statistically significant between-group differences in Ra reduction (all comparisons, Mann–Whitney p ≥ 0.05)
- No significant correlation between polishing time and Ra outcome (Spearman's rho)
- Greatest median ΔRa: technicians in T1 = **25.4 nm** (IQR 10.15–35.26 nm); experienced dentists in T2 = **41.35 nm** (IQR 7.77–54.11 nm)
- Lowest median ΔRa: dental students in T1 = **6.72 nm** (IQR 4.7–17.9 nm)
- Both investigators showed consistent trends
- Surface roughness decreased in all groups across both trials

## Related Papers

- [[dental-materials/zirconia/shah-2024-enamel-wear-zirconia-umbrella-review]] — Umbrella review of enamel wear from zirconia surfaces including polishing vs. glazing comparisons; extends the antagonist wear question raised here

File: wiki/dental-materials/zirconia/kulvarangkun-2022-experimental-study-of-surface-roughness.md
---
title: "Experimental Study of Surface Roughness of Dental Ceramics After Polishing with Three Types of Polishing Systems"
authors: Kulvarangkun Arjaree, Panyayong Woraphong, Pumpaluk Piyapanna
year: 2022
doi: 10.4103/jispcd.JISPCD_107_22
pmid: 36532324
source: kulvarangkun-2022-experimental-study-of-surface-roughness.md
category: dental-materials/zirconia
evidence_level: in-vitro
date: 2026-11-14
source_collection: pubmed-text
tags: [zirconia, ceramic-polishing, surface-roughness, lithium-disilicate, feldspathic-porcelain, occlusal-adjustment, chairside-polishing, profilometer, SEM, XRD]
text_path: /Users/oracleneo/llm-wiki/papers/kulvarangkun-2022-experimental-study-of-surface-roughness.txt
text_filename: kulvarangkun-2022-experimental-study-of-surface-roughness.txt
relations:
  - target: dental-materials/zirconia/mohammadi-bassir-2017-grinding-overglazing-polishing-zirconia
    type: related
    note: Both study surface roughness after grinding/polishing of zirconia and other ceramics
---

## Three-line Summary

Lithium disilicate and zirconia extraoral polishing sets (Jota) achieved significantly lower surface roughness than the feldspathic porcelain set and glazing across all three ceramic types (feldspathic porcelain, lithium disilicate, zirconia). Ra values after LiDi/Zirconia polishing were below the 0.2 μm bacterial-adhesion threshold and below the 0.25–0.5 μm tongue-detection range, meeting clinical acceptability. The feldspathic polishing set, with larger diamond abrasive particles, produced the roughest surfaces and is not recommended as a sole finishing step after occlusal adjustment.

## 세줄요약

리튬 디실리케이트 및 지르코니아 연마 세트(Jota)는 세 종류 세라믹(장석질 도재, 리튬 디실리케이트, 지르코니아) 모두에서 장석질 세라믹 연마 세트 및 글레이징보다 유의하게 낮은 표면 거칠기(Ra)를 달성하였다. 연마 후 Ra 값은 세균 부착 임계치(<0.2 μm) 및 혀 감지 범위(0.25–0.5 μm)를 하회하여 임상적으로 허용 가능하였다. 장석질 연마 세트는 연마 입자가 가장 커 모든 세라믹에서 최고 Ra를 보였으며 단독 마무리 단계로는 권장되지 않는다.

## Summary

This in-vitro study examined the surface roughness (Ra) of 120 ceramic specimens across three materials — feldspathic porcelain (장석질 도재, Vintage PRO), lithium disilicate (리튬 디실리케이트, IPS e.max CAD), and zirconia (지르코니아, Prettau Zirconia) — after polishing with three extraoral ceramic polishing sets and glazing (control). Each ceramic was divided into four subgroups (n = 10): glazed, or ground with a 46 μm diamond bur then sequentially polished by two rubber wheels from the feldspathic (Jota 1429), lithium disilicate (Jota 1433), or zirconia (Jota 1434) polishing sets at 8,000 rpm with 1 N pressure. Ra was measured by profilometer; surface morphology by SEM; wheel composition by XRD and EDS.

Both the LiDi and Zirconia polishing sets produced significantly lower Ra than glazing and the feldspathic polishing set, with no significant difference between the two sets (p <0.05 threshold). Polishing outperformed glazing — an important clinical finding. The feldspathic polishing set performed worst, correlating with its largest abrasive particle size visible in SEM and confirmed by XRD (diamond dominant; TiO₂, Fe₂O₃ in feldspathic set; additionally SiC exclusive to zirconia set). All ceramics polished with LiDi or Zirconia sets achieved Ra <0.2 μm (bacterial adhesion threshold per Bollen et al.) and Ra <0.25 μm (tongue detection threshold).

## Key Contributions

1. First cross-material comparison including a lithium disilicate–specific polishing set alongside feldspathic and zirconia sets.
2. LiDi and Zirconia polishing sets functionally equivalent in Ra across all three ceramic substrates — either set is clinically appropriate regardless of ceramic type.
3. XRD/EDS evidence: polishing outcome correlates more with abrasive particle size than with elemental composition of wheels.
4. Polishing with LiDi/Zirconia sets outperformed glazing — reframing the assumption that glazing is the gold standard for smooth surfaces.
5. Ra <0.2 μm (clinically acceptable for bacterial adhesion) achieved by LiDi and Zirconia sets on all ceramics; feldspathic set failed this threshold for feldspathic porcelain (Ra 0.6319 μm).

## Methodology

- **Specimens**: 15 × 20 × 2 mm, sintered per manufacturer instructions; n = 10 per subgroup, 40 per ceramic, 120 total
- **Grinding**: Fine diamond bur 46 μm, 10,000 rpm, 30 s, 1 bur per 10 specimens
- **Polishing**: 8,000 rpm, 1 N, 10 passes per wheel, one direction, standardized custom device; sequential two-wheel protocol per set
- **Ra measurement**: Talysurf Intra 50 profilometer; 4 mm traversal, 3 points per specimen; 1 mN stylus force, 0.5 mm/s
- **Analysis**: SEM (JSM-6610, ×1,000 and ×500 magnification); XRD (10–100°, step 0.01°); EDS for wheel morphology
- **Statistics**: One-way ANOVA + Dunnett's T3 post hoc, p <0.05

## Results

| Ceramic | Glaze | Feldspathic set | LiDi set | Zirconia set |
|---|---|---|---|---|
| Feldspathic porcelain | 0.3481 ± 0.2505 μm | 0.6319 ± 0.1145 μm | **0.0476 ± 0.0307 μm** | 0.0590 ± 0.0187 μm |
| Lithium disilicate | 0.1630 ± 0.0601 μm | 0.1217 ± 0.0481 μm | **0.0162 ± 0.0084 μm** | 0.0177 ± 0.0601 μm |
| Zirconia | 0.0981 ± 0.0170 μm | 0.2750 ± 0.0756 μm | **0.0185 ± 0.0044 μm** | 0.0230 ± 0.0189 μm |

- LiDi set and Zirconia set: **not significantly different** on any ceramic
- Feldspathic set and glaze: **not significantly different** from each other (both inferior to LiDi/Zirconia sets)
- Feldspathic set exceeded 0.5 μm threshold for feldspathic porcelain only → tongue-detectable roughness
- XRD: all wheels diamond-dominant; zirconia set uniquely contains SiC (Hv 1,800–2,000 kg/mm²) + TiO₂
- SEM: feldspathic set showed largest abrasive grains → deepest parallel scratches in lithium disilicate specimens

**Clinical thresholds**:
- Ra <0.2 μm: prevents bacterial adhesion (Bollen et al.) — met by LiDi/Zirconia sets on all three ceramics
- Ra 0.25–0.5 μm: tongue-detectable roughness — exceeded only by feldspathic ceramic + feldspathic set combination

## Related Papers

- [[dental-materials/zirconia/mohammadi-bassir-2017-grinding-overglazing-polishing-zirconia]] — flexural strength, surface roughness, and phase transformation of Y-TZP after grinding, overglazing, and polishing

File: wiki/dental-materials/zirconia/kwon-2024-strength-limiting-defects-zirconia-cad-cam.md
---
title: "Strength-limiting damage and defects of dental CAD/CAM full-contour zirconia ceramics"
authors: Kwon YS, Kim JH, Lee H, Scherrer SS, Lee HH
year: 2024
date: 2024-02-19
doi: 10.1016/j.dental.2024.02.003
source: kwon-2024-strength-limiting-defects-zirconia-cad-cam.md
category: [dental-materials/zirconia]
evidence_level: in-vitro
pdf_path: /Users/oracleneo/llm-wiki/papers/kwon-2024-strength-limiting-defects-zirconia-cad-cam.pdf
pdf_filename: kwon-2024-strength-limiting-defects-zirconia-cad-cam.pdf
source_collection: external
tags: [zirconia, CAD-CAM, fractography, flexural-strength, Weibull, milling-defects, 3Y-TZP, 5Y-PSZ]
relations:
  - type: extends
    target: chopra-2024-mechanical-characteristics-zirconia-dentistry
  - type: reinforces
    target: cesar-2024-dental-zirconia-15years-material-processing
---

## Three-line Summary

In vitro fractographic study (n=168 four-point bend specimens, 7 commercial CAD/CAM zirconia materials, 3–5 mol% Y, FE-SEM + EDS at fracture origins) comparing as-sintered versus high-polished surface states.

CAM-milling defects (surface gouges, edge chips) dominated fracture origins in as-sintered specimens; high-polishing shifted failure to intrinsic flaws (pores, grain clusters, foreign inclusions) — raising mean strength but reducing Weibull modulus (reliability paradox).

EDS identified manufacturing contaminants (Al, Si, Ca, Fe) at fracture origins in some blanks, demonstrating that blank quality variation across manufacturers is a clinically relevant but opaque risk factor.

## 세줄요약

7종 CAD/CAM 지르코니아(3–5Y, n=168 4점 굽힘 시편) as-sintered vs 고연마 상태의 굴곡강도·Weibull 계수·파절기원 FE-SEM+EDS 비교.

As-sintered: 밀링 결함(표면 스크래치·에지 칩)이 파절 기원 지배; 고연마 후: 내재 결함(공극·결정립 집합·이물질 개재물)으로 기원 전환 — 평균 강도 증가하나 Weibull 계수 감소(신뢰도 역설).

EDS에서 파절기원의 제조 오염물(Al·Si·Ca·Fe) 확인 — 제조사별 블랭크 품질 차이가 임상적으로 중요하나 불투명한 위험 인자.

## Summary

Kwon et al. (2024) investigated the flexural strength, Weibull reliability, and fracture origins of seven commercially available CAD/CAM full-contour zirconia materials (3Y, 4Y, 5Y yttria contents) comparing as-sintered (AS) vs. high-polished (HP) specimens using four-point bend testing and systematic fractography (FE-SEM + EDS).

**Core finding:** Two distinct flaw populations control zirconia strength depending on surface state.

**As-sintered specimens** fail from **extrinsic (CAM-milling) defects**:
- Surface gouges and scratches from milling bur contact
- Edge chips with associated microcracks
- These are the weakest flaws and dictate AS strength (lower mean but more consistent → higher Weibull modulus)

**High-polished specimens** fail from **intrinsic (processing/blank) defects**:
- Subsurface or volume pores
- Large grain clusters (abnormal grain growth during sintering)
- Foreign inclusions detected by EDS (Al, Si, Ca, Fe — likely powder contamination or bur wear debris)
- Corner-located critical flaws
- Higher mean strength than AS (surface defects removed) but lower Weibull modulus (more variable intrinsic flaw population)

## Key Contributions

1. **Two-population flaw model** for dental CAD/CAM zirconia: extrinsic (milling) vs. intrinsic (blank/sintering) — both independently contribute to clinical fracture risk
2. **Polishing paradox**: polishing increases mean strength but often decreases reliability (Weibull modulus) — replacing controllable surface flaws with random intrinsic ones
3. **5Y-PSZ heterogeneity**: two out of three 5Y materials showed no significant effect of polishing (milling damage may self-heal or be less severe during sintering); one 5Y material showed significant strength gain but reliability loss after polishing
4. **EDS-identified contaminants** at fracture origins suggest powder/blank quality variation between manufacturers — clinically opaque manufacturing differences matter for reliability

## Methodology

- 7 commercial zirconia blanks: 3Y, 4Y, 5Y (including 3 high-translucent 5Y grades)
- Bend bars: 2.0 × 4.0 × 25.0 mm³, milled from pre-sintered pucks (5-axis CAM, DWX-51D Roland)
- Sintering: 1530–1550°C, 2 h per manufacturer instructions
- Groups: AS (n=12/material) vs. HP (n=12/material) — 3-step chairside polishing + goat-hair brush + Zircon-Brite paste
- Four-point flexure (1/4-point, inner/outer span 10/20 mm)
- Fractography: FE-SEM + EDS at fracture origins
- Statistics: Weibull analysis (characteristic strength σ₀, modulus m)

## Results

| Condition | Fracture Origin Type | Strength | Weibull Modulus |
|---|---|---|---|
| As-sintered (AS) | Extrinsic: milling gouges, scratches, edge chips | Lower | Higher (more consistent) |
| High-polished (HP) | Intrinsic: pores, grain clusters, inclusions, corner flaws | Higher | Generally lower |

- 5Y-PSZ Group A&B: polishing → no significant change in strength or reliability
- 5Y-PSZ Group C: polishing → significant strength increase + significant reliability decrease
- Clinical implication: un-polished (glazed) full-contour zirconia restorations retain milling-introduced defects that can act as fracture origins under occlusal loading

## Related Papers

- [[dental-materials/zirconia/chopra-2024-mechanical-characteristics-zirconia-dentistry]] — mechanical properties overview (transformation toughening, LTD, fatigue)
- [[dental-materials/zirconia/cesar-2024-dental-zirconia-15years-material-processing]] — 15-year material evolution and processing advances
- [[dental-materials/zirconia/ban-2023-dental-zirconia-types-development-review]] — zirconia type taxonomy
- [[dental-materials/zirconia/aljomard-2022-enamel-wear-monolithic-zirconia-sr-ma]] — clinical wear outcomes of monolithic zirconia
- [[dental-materials/zirconia/alfrisany-2019-occlusal-adjustments-zirconia-enamel-wear]] — occlusal adjustments and zirconia/enamel wear

File: wiki/dental-materials/zirconia/kwon-2026-self-adhesive-resin-cement-zirconia.md
---
title: "In Vitro Evaluation of the Performance of Self-Adhesive Resin Cements on Zirconia"
authors: Jiyoung Kwon, Hosung Lee, Hyun-Jung Kim, Kyoung-Kyu Choi
year: 2026
date: 2026-01-29
doi: 10.3390/jfb17020070
source: kwon-2026-self-adhesive-resin-cement-zirconia.md
category: [dental-materials/zirconia]
evidence_level: in-vitro
pdf_path: /Users/oracleneo/llm-wiki/papers/kwon-2026-self-adhesive-resin-cement-zirconia.pdf
pdf_filename: kwon-2026-self-adhesive-resin-cement-zirconia.pdf
source_collection: external
tags: [SARC, self-adhesive-resin-cement, zirconia, MDP, primer, thermocycling, bond-strength, TheraCem]
---

## Three-line Summary
In vitro study (J Funct Biomater 2026, n=180 sandblasted zirconia specimens, 10,000 thermocycles at 5–55°C) comparing shear bond strength of three self-adhesive resin cements (SARCs) with/without Z-Prime Plus primer.

SBS ranked TheraCem (MDP + calcium silicate) > Clearfil SA Luting > RelyX U200 across conditions; Z-Prime Plus primer significantly improved SBS in all groups; thermocycling significantly reduced SBS in all groups.

TheraCem's calcium silicate component adds a second chemical bonding pathway beyond MDP alone, but primer application remains mandatory even with MDP-containing SARCs for durable zirconia bonding.

## 세줄요약
in-vitro(J Funct Biomater 2026, n=180, 사블라스팅 지르코니아, 열순환 10,000회): 자가접착 레진시멘트(SARC) 3종 × 프라이머 유무 전단접착강도 비교.

SBS 순위: TheraCem(MDP+칼슘 실리케이트) > Clearfil SA > RelyX U200; Z-Prime Plus 프라이머 전군 유의 향상; 열순환 후 전군 SBS 유의 감소.

TheraCem의 칼슘 실리케이트가 MDP에 더한 2차 화학결합 경로를 제공 — 그러나 MDP 포함 SARC에서도 프라이머 적용이 내구성 접착을 위해 필수.

## Summary
In vitro study evaluating shear bond strength (SBS) of three self-adhesive resin cements (SARCs) to sandblasted zirconia, with/without Z-Prime Plus primer, before and after 10,000 thermocycles (5–55°C). TheraCem (MDP + calcium silicate) showed highest SBS across conditions. Primer application significantly enhanced SBS for all cements. Thermocycling significantly reduced SBS in all groups. RelyX U200 had lowest SBS but highest flexural strength and hardness.

## Key Contributions
- MDP + calcium silicate combination (TheraCem) superior to MDP-only formulations
- Primer mandatory even with MDP-containing SARCs for durable zirconia bonding
- Material-specific interactions dominate over primer/thermocycling interactions
- RelyX U200: mechanically strongest but weakest bond — trade-off between bulk mechanical properties and adhesion

## Results
| 시멘트 | SBS 순위 | 프라이머 효과 | 열순환 내구성 | 굴곡강도·경도 |
|--------|---------|------------|------------|------------|
| TheraCem (TC) | **1위** | ↑ 유의 | 감소 | 중간 |
| Clearfil SA Luting (SA) | 2위 | ↑ 유의 | 감소+조기파절 | 중간 |
| RelyX U200 (RU) | 3위 | ↑ 유의 | 감소+조기파절 | **최고** |

- 파절 양상: 혼합파절 (Mixed failure) 전 조건 우세
- MDP (10-Methacryloyloxydecyl Dihydrogen Phosphate): 지르코니아 수산기와 수소결합+이온결합

## Related Papers
- [[dental-materials/zirconia/genc-2025-cleaning-protocols-zirconia-bond-strength]] — 세정 프로토콜 후 SARC 접착
- [[dental-materials/zirconia/silva-2022-zirconia-saliva-cleaning-sr-ma]] — 타액 오염 세정 SR+MA

File: wiki/dental-materials/zirconia/lawson-2014-wear-enamel-zirconia-lithium-disilicate.md
---
title: "Wear of enamel opposing zirconia and lithium disilicate after adjustment, polishing and glazing"
authors: Nathaniel C. Lawson, Sridhar Janyavula, Sarah Syklawer, Edward A. McLaren, John O. Burgess
year: 2014
date: 2014-09-23
doi: 10.1016/j.jdent.2014.09.008
source: lawson-2014-wear-enamel-zirconia-lithium-disilicate.md
category: [dental-materials/zirconia]
evidence_level: in-vitro
pdf_path: /Users/oracleneo/llm-wiki/papers/lawson-2014-wear-enamel-zirconia-lithium-disilicate.pdf
pdf_filename: lawson-2014-wear-enamel-zirconia-lithium-disilicate.pdf
source_collection: external
tags: [zirconia, lithium-disilicate, enamel-wear, polishing, glazing, occlusal-adjustment, Y-TZP]
---

## Three-line Summary
In vitro head-to-head wear study (J Dent 2014, 400,000 cycles) comparing zirconia and lithium disilicate across three finishing states — adjusted (A), adjusted+polished (AP), and adjusted+glazed (AG) — measuring both antagonist enamel loss and material wear.

Adjusted+polished (AP) zirconia caused the least enamel wear (0.33±0.11 mm³, comparable to enamel vs enamel); adjusted-only and glazed zirconia caused significantly more enamel wear; veneering porcelain caused the most (2.15±0.58 mm³); polishing after adjustment reduced enamel wear for both materials.

Zirconia showed no detectable material wear in adjusted and polished states, while lithium disilicate showed measurable material loss — clinically, always polish zirconia after any occlusal adjustment.

## 세줄요약
in-vitro(J Dent 2014, 400,000사이클): 지르코니아(Zirconia, Zr)·리튬디실리케이트(Lithium Disilicate, LD) × 조정(A)·연마(AP)·유약(AG) 3가지 마감 상태 — 대합치 에나멜 손실 + 재료 마모 측정.

연마 지르코니아(AP Zr): 최소 에나멜 마모(0.33±0.11mm³, 에나멜 대 에나멜과 유사); 조정 단독·유약 Zr은 유의하게 더 많이 마모; 베니어 도재: 최대(2.15±0.58mm³); 연마가 Zr·LD 모두 에나멜 마모 감소.

Zr: 조정·연마 상태에서 재료 손실 없음; LD: 재료 손실 있음 — 교합 조정 후 반드시 지르코니아 연마.

## Summary
Head-to-head comparison of zirconia vs lithium disilicate across three finishing states (adjusted, polished, glazed) for enamel wear and material wear. Key clinical guidance: always polish after occlusal adjustment; polished zirconia is most enamel-compatible material tested.

## Key Contributions
- AP Zr: least enamel wear (0.33±0.11mm³) — comparable to enamel-enamel
- AP LD: 0.36±0.09mm³ — similar to AP Zr
- Veneering porcelain: most enamel wear (2.15±0.58mm³)
- Adjusted (A) and glazed (AG) Zr: more enamel wear than AP Zr
- Polishing after adjustment: significantly reduces enamel wear for BOTH materials
- Zr: no detectable material wear (A and AP); LD shows material wear

## Wear Matrix
| Condition | Enamel wear | Material wear |
|-----------|------------|---------------|
| AP Zr | 0.33mm³ (least) | None |
| AP LD | 0.36mm³ | Moderate |
| AG LD ≈ AP LD | Similar | Moderate |
| Veneering porcelain | 2.15mm³ (most) | Most |

## Related Papers
- [[dental-materials/zirconia/janyavula-2013-wear-polished-glazed-zirconia-enamel]] — polished Zr; same lab
- [[dental-materials/zirconia/park-2014-antagonist-wear-cad-cam-zirconia-enamel]] — CAD/CAM Zr wear
- [[dental-materials/zirconia/steiner-2024-zirconia-conditioning-glazing-enamel-wear]] — glazing conditioning 2024

File: wiki/dental-materials/zirconia/le-2023-three-types-all-ceramic-posterior-3year-rct.md
---
title: "Clinical Outcome of Three Types of Posterior All-Ceramic Crowns (ZC vs ZC-V vs LDS): 3-Year RCT"
authors: Le M, Dirawi W, Papia E, Larsson C
year: 2023
date: 2023-11-01
doi: 10.11607/ijp.8016
pmid: "36484665"
source: le-2023-three-types-all-ceramic-posterior-3year-rct.md
category: [dental-materials/zirconia]
evidence_level: rct
source_collection: pubmed-text
tags: [zirconia, high-translucency, lithium-disilicate, rct, posterior-crown, all-ceramic, 3year]
relations:
  - type: reinforces
    target: prosthetic-materials/gseibat-2025-zirconia-metal-ceramic-posterior-5year-rct
  - type: reinforces
    target: dental-materials/zirconia/ban-2023-dental-zirconia-types-development-review
text_path: /Users/oracleneo/llm-wiki/papers/le-2023-three-types-all-ceramic-posterior-3year-rct.txt
text_filename: le-2023-three-types-all-ceramic-posterior-3year-rct.txt
full_text: false
---

## Three-line Summary

Multicenter parallel-arm RCT (4 practices, n=71 patients, 84 crowns at 3y) randomizing posterior single crowns to high-translucency monolithic zirconia (ZC, likely 5Y-PSZ), ZC with partial buccal veneer (ZC-V), or lithium disilicate (LDS), evaluated by modified CDA criteria.

All three groups achieved 98.8% combined survival with zero fractures in any arm; no significant differences were found in marginal integrity, surface texture, or anatomical form across materials.

ZC-V (partial veneer design) showed no increased fracture risk at 3 years, and patients consistently rated esthetics more favorably than clinicians across all material types — suggesting clinical scoring may underestimate patient satisfaction.

## 세줄요약

다기관 RCT(4개 치과, n=71명, 3년 84개 후방 단관): 고투명 모놀리식 지르코니아(ZC, 5Y-PSZ 추정)·부분 협측 베니어 ZC·리튬디실리케이트(LDS) 3군, 수정 CDA 기준 평가.

3군 합산 생존율 98.8%, 전군 파절 없음; 변연 완전성·표면 질감·해부학적 형태 모두 군간 유의차 없음.

ZC-V(부분 베니어) 3년 파절 없음 — 부분 베니어 설계 타당; 환자가 임상가보다 심미 평가 일관되게 높아 임상적 채점이 환자 만족도를 과소평가할 가능성 시사.

## Summary

Le et al. (2023) conducted a multicenter RCT across four general dental practices randomizing 90 posterior crowns (71 patients) to one of three all-ceramic types: high-translucency monolithic zirconia (ZC, likely 5Y-PSZ grade), ZC with partial buccal veneer (ZC-V), or lithium disilicate glass-ceramic (LDS). Evaluations followed modified CDA criteria at baseline and annually for 3 years; 84 crowns in 66 patients completed the 3-year follow-up.

**Key finding**: All three types performed equivalently, with a combined survival rate of 98.8% and **no crown fractures in any group**. The absence of fractures across all arms — including the partial-veneer ZC-V design — is clinically significant, confirming that high-translucency zirconia (likely 5Y-PSZ) can withstand posterior loading at 3 years without catastrophic failure.

Patients rated esthetics more favorably than examining dentists across all three crown types, with no material-related esthetic differences detected.

## Key Contributions

1. **First 3-arm RCT comparing ZC, ZC-V, and LDS in the same trial** — eliminates cross-study heterogeneity in material comparisons
2. **Zero fractures across all groups** — validates 5Y-grade high-translucency zirconia for posterior use through 3 years
3. **ZC-V (partial veneer) confirmed viable** — the thin buccal veneer design did not increase fracture risk at 3 years (though one failure due to retention loss)
4. **Patient vs clinician esthetics gap** — patients consistently rated all ceramic types more favorably than dentists; suggests over-clinical scoring may underestimate patient satisfaction
5. Biologic complications: 2 endodontic retreatments in ZC group; warrants monitoring but low rate

## Methodology

- **Design**: Multicenter (4 practices), parallel-arm RCT
- **n**: 71 patients randomized to 90 crowns (ZC, ZC-V, or LDS — allocation not specified per arm in abstract)
- **Follow-up**: Baseline + 1y + 2y + 3y; 84 crowns / 66 patients at 3 years
- **Operators**: 4 general dentists, blinded to material
- **Evaluation**: Modified CDA criteria (marginal integrity, surface texture, anatomical form, color match)
- **PROs**: Patient questionnaire on esthetics, function, compared to dentist rating

## Results

| Group | Crowns (3y) | Survival | Fractures | Failures | Complications |
|---|---|---|---|---|---|
| ZC (high-translucency Zr) | — | ~98–100%* | 0 | 1 (retention loss) | 2 endo retreatment |
| ZC-V (Zr + partial veneer) | — | ~98–100%* | 0 | 1 (retention loss) | 0 |
| LDS (lithium disilicate) | — | ~98–100%* | 0 | 0 | 0 |
| **Combined** | 84 | **98.8%** | **0** | **2** | **2** |

*Per-arm breakdown not reported in abstract.

- Marginal integrity, surface texture, anatomical form: **no significant between-group differences**
- Esthetics (CDA): all crowns rated favorably; patients > dentists in all groups
- Statistical comparisons: no significant differences across any criterion

## Related Papers

- [[dental-materials/zirconia/ban-2023-dental-zirconia-types-development-review]] — material science base for high-translucency/5Y-PSZ grade
- [[dental-materials/zirconia/cesar-2024-dental-zirconia-15years-material-processing]] — generational taxonomy confirming 5Y-PSZ clinical indication for anterior/posterior monolithic
- [[prosthetic-materials/gseibat-2025-zirconia-metal-ceramic-posterior-5year-rct]] — 5-year RCT of translucent ZC vs MC: 100% survival (extends this 3-year result)
- [[overviews/zirconia-types-clinical-selection]] — grade selection overview reinforced by this RCT
- [[prosthetic-materials/tajti-2023-monolithic-zirconia-metal-ceramic-implant-crowns-sr-ma]] — SR+MA monolithic Zr vs MC implant single crowns

File: wiki/dental-materials/zirconia/lee-2018-zirconia-primers-bracket-bonding.md
---
title: "Comparison of shear bond strength of ceramic brackets bonded to zirconia surfaces using different zirconia primers and universal adhesive"
authors: JY Lee, JC Ahn, SI An, Jeong-won Park
year: 2018
date: 2018-02-01
doi: 10.5395/rde.2018.43.e7
source: lee-2018-zirconia-primers-bracket-bonding.md
category: [dental-materials/zirconia]
evidence_level: in-vitro
pdf_path: /Users/oracleneo/llm-wiki/papers/lee-2018-zirconia-primers-bracket-bonding.pdf
pdf_filename: lee-2018-zirconia-primers-bracket-bonding.pdf
source_collection: external
tags: [zirconia, orthodontic-bracket, Scotchbond-Universal, universal-adhesive, MDP, bracket-bonding, ARI]
---

## Three-line Summary
In vitro study (Restor Dent Endod 2018) comparing shear bond strength (SBS) and Adhesive Remnant Index (ARI) of ceramic brackets bonded to zirconia using four surface treatment protocols — Scotchbond Universal, Z-Prime Plus, Zirconia Liner, Metal/Zirconia Primer, and untreated control.

Scotchbond Universal (MDP-containing, self-priming) achieved the highest SBS and ARI score 3 (cohesive failure within adhesive), outperforming all dedicated zirconia primers; untreated control showed the lowest SBS.

Scotchbond Universal eliminates the need for a separate zirconia primer and provides a clinically ideal failure mode (bracket debonds through adhesive, not ceramic fracture), making it the preferred choice for orthodontic bracket bonding to zirconia restorations.

## 세줄요약
in-vitro(Restor Dent Endod 2018): 지르코니아 표면에 세라믹 교정 브라켓(Orthodontic Bracket) 접착 — Scotchbond Universal·Z-Prime Plus·Zirconia Liner·Metal/Zirconia Primer·무처리 대조군, SBS + ARI 비교.

Scotchbond Universal(MDP 포함, 자가 프라이밍): 최고 SBS + ARI 3(접착제 내 응집파절) — 전용 지르코니아 프라이머 전군 상회; 무처리 대조군 최저.

Scotchbond Universal은 별도 프라이머 불필요 + 이상적 파절 형태(세라믹 손상 없이 접착제에서 탈락) — 지르코니아 보철물에 교정 브라켓 접착 시 최우선 선택.

## Summary
In vitro study comparing SBS of ceramic brackets bonded to zirconia using four different primers/adhesives plus control. Scotchbond Universal (MDP-containing universal adhesive, no separate primer) achieved highest SBS and cohesive-type failure, outperforming dedicated zirconia primers. Practical finding for orthodontic treatment of patients with zirconia restorations.

## Key Contributions
- Scotchbond Universal self-primes zirconia — embedded MDP sufficient without separate zirconia primer
- ARI 3 (cohesive failure in adhesive): clinically ideal — bracket debonds through adhesive, not ceramic
- Dedicated zirconia primers (Z-Prime, Zirconia Liner): lower SBS than universal adhesive with integrated MDP
- Clinical implication: for orthodontic bracket bonding to zirconia, use MDP-containing universal adhesive

## Results
| Group | SBS | ARI score |
|-------|-----|-----------|
| Scotchbond Universal | Highest | 3 |
| Z-Prime Plus | High | 0 |
| Zirconia Liner | Intermediate | 0 |
| Metal/Zirconia Primer | Low | 0 |
| Control | Lowest | 0 |

## Related Papers
- [[dental-materials/zirconia/sharafeddin-2018-mdp-primers-zirconia-bond]] — MDP primer comparison
- [[dental-materials/zirconia/lopes-2023-universal-adhesives-zirconia-long-term]] — universal adhesive long-term

File: wiki/dental-materials/zirconia/lee-2019-the-effects-of-surface-grinding.md
---
title: "The effects of surface grinding and polishing on the phase transformation and flexural strength of zirconia"
authors: Lee Ji-Young, Jang Geun-Won, Park In-Im, Heo Yu-Ri, Son Mee-Kyoung
year: 2019
doi: 10.4047/jap.2019.11.1.1
pmid: 30847043
pmcid: PMC6400711
source: lee-2019-the-effects-of-surface-grinding.md
category: [dental-materials/zirconia]
evidence_level: in-vitro
date: 2019-02-28
source_collection: pubmed-text
full_text: true
text_path: /Users/oracleneo/llm-wiki/papers/lee-2019-the-effects-of-surface-grinding.txt
text_filename: lee-2019-the-effects-of-surface-grinding.txt
tags: [3Y-TZP, zirconia, surface-grinding, polishing, phase-transformation, flexural-strength, occlusal-adjustment, diamond-bur, XRD, coarse-grit, fine-grit]
relations:
  - target: dental-materials/zirconia/kosmac-1999-grinding-sandblasting-flexural-strength-zirconia
    type: extends
  - target: dental-materials/zirconia/caglar-2018-the-effect-of-various-polishing
    type: related
  - target: dental-materials/zirconia/candido-2022-effect-of-grinding-and-regenerative
    type: related
---

## Three-line Summary

Surface grinding of 3Y-TZP zirconia with high-speed coarse-grit diamond burs (150 µm) without polishing produces the highest tetragonal-to-monoclinic (t→m) phase transformation and lowest flexural strength among four treatment protocols. Post-grinding polishing with an NTI ceramic polisher significantly reduces monoclinic phase fraction by removing the shallow surface-transformed layer, particularly after coarse-bur use. All four groups retained flexural strength >500 MPa (ISO 6872 threshold), but polishing is clinically necessary after coarse-grit occlusal adjustment to preserve mechanical integrity.

## 세줄요약

고속 조립(150 µm) 다이아몬드 버 연삭 후 연마를 생략하면 4개 처치군 중 단사정(monoclinic) 상변환이 가장 크고 굴곡강도가 가장 낮다. NTI 세라믹 폴리셔로 연마하면 표층에 집중된 단사정상이 제거되어 조립 버군에서 상변환이 유의하게 감소한다. 전 군에서 500 MPa 초과로 임상 허용 기준(ISO 6872)을 충족하나, 조립 버 교합조정 후 반드시 연마가 필요하다.

## Summary

Lee et al. (2019) conducted a four-group in vitro study comparing the effects of high-speed diamond bur grinding and polishing on 3Y-TZP zirconia (Prettau, Zirkonzahn). Forty disc specimens (∅15 mm × 1.25 mm, n=10/group) with a central cylindrical protrusion simulating a high-occlusion contact point were fabricated by CAD/CAM.

Groups were:
- **Control**: coarse bur (150 µm) only
- **Group 1**: coarse bur + polishing
- **Group 2**: fine bur (50 µm) + polishing
- **Group 3**: fine bur only

Surface roughness (Ra), XRD-based monoclinic phase fraction (Xm), and biaxial flexural strength were measured. Surface roughness ordered Control > Group 3 > Group 1 > Group 2. Monoclinic transformation ordered Control > Group 3 ≥ Group 1 ≥ Group 2; Control showed significantly higher Xm than Groups 1 and 2 (P<.001). Flexural strength ordered Group 2 ≥ Group 1 ≥ Group 3 ≥ Control; unpolished coarse-bur control was significantly weaker than Groups 1 and 2.

All groups exceeded 500 MPa, meeting ISO 6872 requirements for posterior dental ceramics. The key mechanism: coarse grinding generates a shallow monoclinic-enriched surface layer; polishing physically removes this layer, reducing Xm and restoring flexural strength.

## Key Contributions

1. **Polishing is mandatory after coarse grinding**: Coarse bur + no polish = most t→m transformation and lowest strength. Polishing after coarse grinding significantly recovers strength.
2. **Fine bur reduces transformation inherently**: Fine-grit (50 µm) grinding creates less phase transformation; polishing adds no statistically significant benefit in fine-bur conditions.
3. **All groups are clinically acceptable**: >500 MPa threshold met across all protocols — but coarse-without-polish is significantly weaker.
4. **Mechanism confirmed**: Monoclinic phase accumulates in the superficial grinding layer; polishing ablates it.
5. **XRD identifies monoclinic (not rhombohedral)**: 2θ = 28.10° confirms t→m, not t→rhombohedral transformation.

## Methodology

**Design**: In vitro, 4-group, n=10/group

**Material**: 3Y-TZP (Prettau, Zirkonzahn); milled by CAD/CAM into ∅15 × 1.25 mm discs with 1 mm central protrusion

**Grinding**: High-speed handpiece, 300,000 rpm, water-cooled; Komet Zr 6881 (coarse, 150 µm) or Komet Zr 8881 (fine, 50 µm)

**Polishing**: NTI ceramic polisher, low-speed handpiece, 20,000 rpm, 10 s, dry

**Measurements**:
- Ra: 3D-OM (Nikon LV150L)
- Phase transformation Xm: XRD (PANalytical X'pert), Garvie-Nicholson method
- Flexural strength: Biaxial, ISO 6872, Shimadzu DSC-500, 0.5 mm/min

**Statistics**: One-way ANOVA + Games-Howell post-hoc (P < .05)

## Results

| Group | Bur | Polish | Ra (relative) | Xm (relative) | Strength (relative) |
|-------|-----|--------|--------------|--------------|-------------------|
| Control | Coarse (150 µm) | No | Highest | Highest* | Lowest* |
| Group 3 | Fine (50 µm) | No | 2nd | 2nd | 3rd |
| Group 1 | Coarse (150 µm) | Yes | 3rd | 3rd | 2nd |
| Group 2 | Fine (50 µm) | Yes | Lowest | Lowest | Highest |

*Control vs. Groups 1 and 2: P < .001 for both Xm and flexural strength

- **All groups: flexural strength >500 MPa** (ISO 6872 compliant)
- Polishing eliminated surface grinding scratches and reduced Ra in both bur-type conditions
- Fracture origin: polished groups — surface-initiated, inward; unpolished groups — ground-surface defect initiated

## Related Papers

- [[dental-materials/zirconia/kosmac-1999-grinding-sandblasting-flexural-strength-zirconia]] — foundational Y-TZP grinding/sandblasting flexural strength study
- [[dental-materials/zirconia/caglar-2018-the-effect-of-various-polishing]] — polishing system effects on zirconia surface properties
- [[dental-materials/zirconia/candido-2022-effect-of-grinding-and-regenerative]] — grinding and regenerative firing effects on zirconia
- [[dental-materials/zirconia/alfrisany-2019-occlusal-adjustments-zirconia-enamel-wear]] — occlusal adjustment effects on enamel wear from zirconia
