Repository: ezinternet/dentopedia

File: wiki/dental-materials/zirconia/leitao-2022-monolithic-zirconia-single-crown-survival-sr.md
---
title: "Systematic review and meta-analysis of survival rate, biological and technical complications of monolithic zirconia single crowns with CAD/CAM technology"
authors: Leitão C, Fernandes GVO, Azevedo LPP, Araújo FMA, Donato H, Correia ARM
year: 2022
date: 2022-01-01
doi: 10.2186/jpr.JPR_D_21_00081
source: leitao-2022-monolithic-zirconia-single-crown-survival-sr.md
category: [dental-materials/zirconia]
evidence_level: sr+ma
pdf_path: /Users/oracleneo/llm-wiki/papers/leitao-2022-monolithic-zirconia-single-crown-survival-sr.pdf
pdf_filename: leitao-2022-monolithic-zirconia-single-crown-survival-sr.pdf
source_collection: external
tags: [monolithic-zirconia, CAD-CAM, single-crown, survival, systematic-review, meta-analysis]
---

## Three-line Summary

First SR+MA exclusively on monolithic zirconia (MZ) tooth-supported CAD/CAM single crowns (9 studies, 594 patients, 1,657 restorations, PRISMA-compliant, PROSPERO CRD42020166112): survival rates ranged 91–100% across studies.

Data quality was limited by very short mean follow-up (1.07 years), moderate-only NOS quality for all included studies, and high heterogeneity (I²=93.74%) preventing a precise pooled estimate; no chipping was reported (by definition, monolithic design).

Bruxism subgroup showed markedly reduced marginal integrity (31.60%) and no significant correlation between survival rate and cementation type or follow-up duration, highlighting bruxism as the primary identifiable risk factor.

## 세줄요약

모놀리식 지르코니아(MZ) CAD/CAM 단관 첫 SR+MA (9편, 594명, 1,657개, PRISMA, PROSPERO CRD42020166122): 생존율 91–100% 범위, 임상적 가능성 확인.

평균 추적기간 1.07년(단기)·전 연구 중등도 NOS·높은 이질성(I²=93.74%)으로 정확한 풀드 추정치 산출 불가; 칩핑 없음(모놀리식 설계 특성).

이갈이(Bruxism) 아군에서 변연 완전성 31.60%로 급격히 저하; 생존율과 합착 방식·추적기간 간 유의한 상관 없음 — 이갈이가 주요 위험인자.

## Summary

Leitão et al. (2022) is the first SR+MA specifically focused on monolithic zirconia (MZ) CAD/CAM tooth-supported single crowns. It fills the gap explicitly noted by Pjetursson 2018, which excluded MZ due to insufficient follow-up data available in 2016. Nine studies comprising 594 patients and 1,657 restorations were included. All studies were rated moderate quality (NOS). Survival rates ranged widely (91–100%), with three studies reporting fractures requiring replacement. High heterogeneity (I²=93.74%) precludes a precise pooled estimate. The very short mean follow-up (1.07 years) means long-term durability remains unproven.

## Key Contributions

- First SR+MA exclusively on MZ (not veneered zirconia) tooth-supported SCs
- Demonstrates clinical viability of MZ (SR 91–100%) but highlights data scarcity
- Shows no chipping (by definition — monolithic, no veneer layer)
- BOP mean 29.12% — acceptable biological response
- Identifies bruxism as a key risk factor (marginal integrity SR 31.60% in one bruxism cohort)
- No significant correlation between SR and cementation type or follow-up duration (p>0.05)

## Methodology

- PRISMA-compliant SR+MA; PROSPERO CRD42020166112
- Databases: Medline/PubMed, Embase, Cochrane Library (through May 2020)
- Inclusion: adult patients, tooth-supported MZ CAD/CAM SCs, minimum 3-month follow-up
- Quality: Newcastle-Ottawa Scale (NOS) — moderate for all studies
- Statistics: random effects model; I² and Cochran Q for heterogeneity; linear regression for SR vs cementation type and follow-up

## Results

| Parameter | Finding |
|---|---|
| Studies included | 9 |
| Total patients | 594 |
| Total restorations | 1,657 |
| Mean follow-up | 1.07 years (range 0.3–2.1 yr) |
| Survival range | 91% – 100% |
| BOP mean | 29.12% |
| Fractures (full replacement) | Reported in 3 studies |
| Bruxism subgroup marginal integrity | 31.60% |
| Heterogeneity I² | 93.74% |
| SR vs cementation (p) | 0.730 (NS) |
| SR vs follow-up (p) | 0.454 (NS) |

## Related Papers

- [[dental-materials/zirconia/pjetursson-2018-zirconia-metal-ceramic-crown-survival-sr]] — SR of veneered zirconia implant SCs (excluded MZ; context for this paper)
- [[dental-materials/warreth-2020-all-ceramic-restorations-narrative-review]] — narrative overview of all-ceramic options
- [[dental-materials/zirconia/koenig-2021-ltd-monolithic-zirconia-prospective]] — LTD aging concern for monolithic 3Y-TZP

File: wiki/dental-materials/zirconia/limpuangthip-2023-surface-roughness-and-hardness-of.md
---
title: "Surface Roughness and Hardness of CAD/CAM Ceramic Materials after Polishing with a Multipurpose Polishing Kit: An In Vitro Study"
authors: Limpuangthip Nareudee, Poosanthanasarn Ekaluck, Salimee Prarom
year: 2023
doi: 10.1055/s-0042-1758065
source: limpuangthip-2023-surface-roughness-and-hardness-of.md
category: dental-materials/zirconia
evidence_level: in-vitro
source_collection: pubmed-text
full_text: true
date: 2026-11-14
tags: [zirconia, cad-cam, surface-roughness, polishing, multipurpose-polishing-kit, eve-diacera, lithium-disilicate, zls, chairside-polishing, vickers-hardness, sem, surface-morphology, occlusal-adjustment]
text_path: /Users/oracleneo/llm-wiki/papers/limpuangthip-2023-surface-roughness-and-hardness-of.txt
text_filename: limpuangthip-2023-surface-roughness-and-hardness-of.txt
relations:
  - target: dental-materials/zirconia/kheur-2022-a-comparative-study-on-simulated
    type: related
    note: Both study chairside grinding and polishing protocols for zirconia and other ceramics
---

## Three-line Summary

A multipurpose diamond polishing kit (EVE Diacera) reduced surface roughness (Ra) of three CAD/CAM ceramics — VITA YZ zirconia, Celtra Duo ZLS, and IPS e.max CAD — to levels comparable with enamel (mean Ra 0.573 µm) and lab as-received specimens after 60 s coarse + 60 s fine polishing. VITA YZ showed the greatest total Ra reduction (ΔRa 1.243 µm) due to its homogenous fine-grained crystalline structure, while IPS e.max CAD showed the least (ΔRa 0.793 µm); Vickers hardness was unchanged across all materials post-polishing (VITA YZ ~1,236 HV, Celtra Duo ~641 HV, IPS e.max CAD ~558 HV). Coarse polishing bur weight loss correlated with material hardness, while fine polishing bur showed no significant wear regardless of material.

## 세줄요약

범용 다이아몬드 연마 키트(EVE Diacera)로 세 가지 CAD/CAM 세라믹을 60초 거친 연마 + 60초 미세 연마한 결과, 모든 소재의 표면조도 (Surface Roughness, Ra)가 법랑질 수준(평균 0.573 µm) 및 실험실 완성품과 유사해졌다. 균일한 미세 결정 구조를 가진 VITA YZ 지르코니아가 가장 큰 Ra 감소(ΔRa 1.243 µm)를 보였고, IPS e.max CAD가 가장 작은 감소(ΔRa 0.793 µm)를 나타냈으며, 연마 후 모든 소재의 비커스 경도 (Vickers Hardness, HV)는 변하지 않았다. 거친 연마 버의 중량 감소는 소재 경도 순서(VITA YZ > Celtra Duo > IPS e.max CAD)와 일치했으나, 미세 연마 버는 세 소재 모두 유의한 중량 감소가 없었다.

## Summary

This in vitro study evaluated the effect of a multipurpose ceramic polishing kit (EVE Diacera HP) on surface roughness (Ra), Vickers hardness, and polishing bur weight across three CAD/CAM ceramic types: translucent zirconia (VITA YZ XT), zirconia-reinforced lithium disilicate/ZLS (Celtra Duo), and lithium disilicate glass ceramic (IPS e.max CAD).

Specimens were ground with a fine diamond bur, then sequentially polished with coarse (25–35 µm diamond, 60 s) and fine (3–6 µm diamond, 60 s) polishing burs under standardized 1 N pressure and 10,000 rpm, using a custom pressure-control device. Ra was measured every 15 s via non-contact optical profilometry; hardness was assessed by Vickers indentation before and after final polishing.

All three materials reached Ra values not significantly different from enamel (0.573 µm) or lab as-received specimens after complete polishing, confirming that a single multipurpose kit suffices for all three CAD/CAM ceramic classes. The polishing efficacy was driven by the relationship between polishing bur grain size and ceramic crystalline structure rather than material hardness.

## Key Contributions

1. **Multipurpose kit sufficiency**: EVE Diacera achieves equivalent final Ra across all three CAD/CAM ceramic classes — eliminating the need for material-specific polishing kits.
2. **Polishing duration plateau**: 60 s coarse + 60 s fine polishing is sufficient; VITA YZ plateaus even earlier (after 30 s fine polishing).
3. **Grain-size mechanism**: Polishing efficacy correlates with the ratio of bur grain size to ceramic crystalline structure size, not with material hardness.
4. **Hardness preservation**: Vickers hardness of all materials was unchanged after grinding and polishing — no surface damage in terms of hardness.
5. **Bur wear pattern**: Coarse bur abrasion correlates with material hardness; fine bur shows negligible wear across all materials.

## Methodology

| Parameter | Detail |
|---|---|
| Design | In vitro, repeated-measures ANOVA |
| Materials | IPS e.max CAD (LT A3), VITA YZ (XT A3), Celtra Duo (LT A3) |
| Specimen geometry | 7 × 5 × 4 mm rectangular blocks |
| Grinding | Fine diamond bur (27–76 µm), 1 N, 200,000 rpm, 15 s |
| Coarse polishing | EVE H2DCmf (25–35 µm), 1 N, 10,000 rpm, 60 s |
| Fine polishing | EVE H2DC (3–6 µm), 1 N, 10,000 rpm, 60 s |
| Ra measurement | Alicona InfiniteFocusSL profilometer, 50×, 5 areas/specimen, every 15 s |
| Hardness | Vickers FM-810, 100 g/15 s, n = 4/group |
| Bur weight | Radwag analytical balance, n = 6 burs/group |
| SEM | JSM-6400 at 300×, 1,000×, 5,000×, 10,000× |
| Comparators | Lab as-received specimens, human enamel (n = 30 teeth) |
| Statistics | Two-way repeated-measures ANOVA, one-way ANOVA, Tukey post hoc, α = 0.05 |

## Results

### Surface Roughness (Ra, µm)

| Material | Lab as-received | Post-grind | Post-coarse 60 s | Post-fine 60 s | Total ΔRa |
|---|---|---|---|---|---|
| IPS e.max CAD | 0.698 | 1.440 | 0.864 | 0.647 | 0.793 |
| VITA YZ | 0.668 | 1.838 | 0.803 | 0.595 | 1.243 |
| Celtra Duo | 0.637 | 1.663 | 0.768 | 0.593 | 1.070 |
| Human enamel | 0.573 | — | — | — | — |

- Final Ra values of all three materials were not significantly different from each other or from enamel.
- Coarse polishing accounted for the majority of Ra reduction.
- VITA YZ: greatest Ra reduction, largest post-grind Ra (1.838 µm) due to homogenous fine-grained structure responsive to coarse bur grain size.
- IPS e.max CAD: smallest Ra reduction due to larger, heterogeneous needle-like crystal structure relative to bur grain size.

### Vickers Hardness (HV)

| Material | Pre-polish | Post-polish | Change |
|---|---|---|---|
| IPS e.max CAD | 557.9 ± 30.7 | 554.7 ± 4.2 | NS |
| VITA YZ | 1235.9 ± 20.3 | 1191.6 ± 20.1 | NS |
| Celtra Duo | 640.7 ± 35.6 | 632.4 ± 5.1 | NS |

Hardness order: VITA YZ > Celtra Duo > IPS e.max CAD (significant between-group differences; no within-material change).

### Polishing Bur Weight Loss

- Coarse bur: significant weight loss after VITA YZ > Celtra Duo > IPS e.max CAD polishing
- Fine bur: no significant weight loss in any material

## Related Papers

- [[dental-materials/zirconia/kheur-2022-a-comparative-study-on-simulated]] — chairside diamond bur grinding and polishing effects on flexural strength and surface roughness of zirconia

File: wiki/dental-materials/zirconia/liu-2022-high-speed-sintering-ltd-translucent-zirconia.md
---
title: "Influence of high-speed sintering protocols on translucency, mechanical properties, microstructure, crystallography, and low-temperature degradation of highly translucent zirconia"
authors: Liu H, Inokoshi M, Nozaki K, Shimizubata M, Nakai H, Cho Too TD, Minakuchi S
year: 2022
date: 2021-12-24
doi: 10.1016/j.dental.2021.12.028
source: liu-2022-high-speed-sintering-ltd-translucent-zirconia.md
category: [dental-materials/zirconia]
evidence_level: in-vitro
source_collection: pubmed-abstract
pmid: 34961644
tags: [zirconia, LTD, sintering, speed-sintering, translucent, Y-PSZ, flexural-strength, microstructure, KATANA, Zpex]
relations:
  - type: extends
    target: chopra-2024-mechanical-characteristics-zirconia-dentistry
---

## Three-line Summary

In-vitro study (5 commercial yttria-partially stabilized zirconias (Y-PSZ) — KATANA HT, KATANA STML, KATANA UTML, Zpex 4, Zpex Smile; speed sintering ~90 min vs conventional ~7 h, plus super-speed 18 min for KATANA STML; discs 14.5 mm × 1.2 mm; LTD at 134 °C, 2–3 bar autoclave).

Translucency and biaxial flexural strength were not significantly affected by the sintering program (p > 0.05); conventionally sintered Y-PSZ had larger average grain size and fewer fine grains; speed-sintered Y-PSZ had lower cubic ZrO₂ content except KATANA HT and STML; Weibull modulus was highest for conventional KATANA STML and lowest for speed-sintered Zpex 4; some speed- and conventionally sintered groups showed similar monoclinic fractions after LTD.

Authors conclude speed sintering is acceptable for Y-PSZ — but LTD similarity is reported for "some" groups only and reliability (Weibull) varied by product; abstract-only, numeric values not reported.

## 세줄요약

시험관 연구(상용 이트리아 부분안정화 지르코니아(Y-PSZ) 5종 — KATANA HT·STML·UTML, Zpex 4, Zpex Smile; 고속소결 ~90분 vs 통상소결 ~7시간, KATANA STML은 18분 초고속소결 추가; 원판 14.5 mm × 1.2 mm; 저온열화(LTD) 134 °C, 2–3 bar 오토클레이브).

투명도·이축 굴곡강도는 소결 프로그램에 따라 유의차 없음(p > 0.05); 통상소결군이 평균 결정립이 크고 미세 결정립 비율이 낮음; 고속소결군은 입방정 ZrO₂ 함량이 낮음(KATANA HT·STML 제외); 와이블 계수는 통상소결 KATANA STML 최고, 고속소결 Zpex 4 최저; LTD 후 단사정 분율은 일부 고속·통상 군에서 비슷했다.

저자 결론은 "고속소결은 Y-PSZ에 허용 가능" — 다만 LTD 유사성은 '일부' 군에서만 보고됐고 신뢰도(와이블)는 제품마다 달랐다; 초록 기반, 수치 미보고.

## Summary

Liu et al. (2022, Dental Materials; Tokyo Medical and Dental University) compared speed (~90 min) and conventional (~7 h) sintering across five commercial highly translucent Y-PSZ products, with an additional 18-min super-speed arm for KATANA STML. Outcomes covered translucency (colorimeter), biaxial flexural strength with Weibull analysis, microstructure (SEM), crystallography (XRD before/after hydrothermal aging) and low-temperature degradation (134 °C, 2–3 bar). Neither translucency nor flexural strength differed significantly between sintering programs, and fractography was comparable. Speed sintering did change the microstructure — smaller grains and, for most products, less cubic phase — and mechanical reliability differed by product (Zpex 4 speed-sintered lowest Weibull modulus). LTD behaviour was similar between programs for some, not all, groups. The authors conclude speed sintering is acceptable for Y-PSZ; the abstract does not report how large the cubic-phase or LTD differences were.

## Key Contributions

1. **Multi-product comparison**: 5 commercial Y-PSZ across 3 KATANA translucency grades and 2 Zpex grades
2. **Translucency and strength preserved**: no significant difference between speed and conventional sintering (p > 0.05)
3. **Microstructure shifts with speed sintering**: smaller average grain size, larger fine-grain fraction, lower c-ZrO₂ (except KATANA HT/STML)
4. **Reliability is product-dependent**: Weibull modulus highest for conventional KATANA STML, lowest for speed-sintered Zpex 4
5. **LTD only partly equivalent**: some speed- and conventionally sintered groups had similar monoclinic fractions

## Methodology

- Materials: KATANA HT, KATANA STML, KATANA UTML; Zpex 4, Zpex Smile
- Sintering: speed (~90 min) vs conventional (~7 h); KATANA STML also super-speed (18 min)
- Specimens: discs 14.5 mm diameter × 1.2 mm thickness after sintering
- Tests: translucency (colorimeter); biaxial flexural strength (universal testing machine) + Weibull analysis; fractography; SEM microstructure; XRD crystallography before and after hydrothermal aging
- LTD: 134 °C, 2–3 bar water vapour, autoclave (duration not given in abstract)
- Source artifact: PubMed structured abstract only (no full text)

## Results

| Outcome | Speed vs conventional |
|---|---|
| Translucency | No significant difference (p > 0.05) |
| Biaxial flexural strength | No significant difference (p > 0.05) |
| Weibull modulus | Highest: conventional KATANA STML; lowest: speed-sintered Zpex 4 |
| Grain size | Conventional: larger average grain, smaller fine-grain fraction |
| Cubic ZrO₂ | Lower after speed sintering, except KATANA HT and KATANA STML |
| Fractography | Comparable |
| LTD (monoclinic fraction) | Similar for some speed- and conventionally sintered groups |

- Authors' significance statement: speed-sintering programs are acceptable for Y-PSZ zirconia

## Related Papers

- [[dental-materials/zirconia/kengtanyakich-2020-hydrothermal-degradation-cubic-translucent-zirconia]] — cubic content and LTD resistance
- [[dental-materials/zirconia/chopra-2024-mechanical-characteristics-zirconia-dentistry]] — zirconia mechanical properties overview
- [[dental-materials/zirconia/khabadze-2025-artificial-aging-cubic-tetragonal-phase-zirconia]] — phase stability in modern zirconia formulations

> Correction 2026-11-24: earlier version described two materials (3Y-TZP and 5Y-PSZ), an ~8 h conventional cycle and a blanket "equivalent LTD" result — none match the paper. Rewritten from the PubMed abstract (PMID 34961644).

File: wiki/dental-materials/zirconia/liu-2023-the-impact-of-different-polishing.md
---
title: "The impact of different polishing systems on yttria-stabilized tetragonal zirconia polycrystalline crowns in relation to heat generation"
authors: Liu Xiaoyun, Aarts John M., Ma Sunyoung, Choi Joanne Jung Eun
year: 2023
doi: 10.1002/cre2.778
pmid: 37608597
pmcid: PMC10582218
source: liu-2023-the-impact-of-different-polishing.md
category: dental-materials/zirconia
evidence_level: in-vitro
source_collection: pubmed-text
date: 2026-11-14
tags: [zirconia, Y-TZP, polishing, heat-generation, pulp-damage, occlusal-adjustment, chairside, intraoral-finishing, SEM, CAD-CAM]
text_path: /Users/oracleneo/llm-wiki/papers/liu-2023-the-impact-of-different-polishing.txt
text_filename: liu-2023-the-impact-of-different-polishing.txt
relations:
  - target: dental-materials/zirconia/tachibana-2021-polishing-zirconia-antagonist-wear
    type: related
  - target: dental-materials/zirconia/alfrisany-2019-occlusal-adjustments-zirconia-enamel-wear
    type: related
---

## Three-line Summary

Polishing Y-TZP crowns (3M Lava Esthetic) with Meisinger coarse or fine polishers at 20,000 RPM consistently exceeded the 5.5°C pulpal damage threshold (≥8°C rise within 2 min) in a novel water-circulation in vitro model simulating intrapulpal blood flow. At 10,000 RPM, heat generation was significantly lower (p < .0001) and remained below threshold for most groups. Clinicians should avoid 20,000 RPM intraoral polishing of zirconia and prefer low-speed (10,000 RPM) or intermittent protocols.

## 세줄요약

Y-TZP 크라운 (3M Lava Esthetic)을 20,000 RPM으로 연마 시 치수 손상 역치(5.5°C 상승)를 초과하는 발열(2분 내 ≥8°C 상승)이 조대 및 미세 연마 모두에서 발생했다. 10,000 RPM에서는 대부분 역치 이하로 유의하게 낮았으며(p < .0001), 치수 혈류를 모의한 순환수 모델을 최초 적용한 연구다. 구내 연마 시 고속(20,000 RPM)은 피하고 저속·간헐 연마를 권장한다.

## Summary

This in vitro study measured intrapulpal temperature changes during intraoral polishing of full-contour 이트리아 안정화 정방정계 지르코니아 다결정 (Yttria-stabilized Tetragonal Zirconia Polycrystal, Y-TZP) crowns. Using a novel water-circulation system to simulate 37°C intrapulpal temperature and blood flow, the authors tested Meisinger coarse and fine diamond polishers (Ivoclar Vivadent 2-step system) at 10,000, 15,000, and 20,000 RPM. The key finding is that the manufacturer's maximum recommended speed (20,000 RPM) generates heat above the 5.5°C pulpal damage threshold for both polisher types, while 10,000 RPM stays safely below threshold for most configurations. 주사전자현미경 (Scanning Electron Microscopy, SEM) confirmed that coarse polishers better removed grinding-induced surface defects.

## Key Contributions

1. **Novel simulation model**: Water-circulation system (37°C) with submersible pump to mimic intrapulpal blood flow — more valid than static water or room-temperature designs used in prior literature.
2. **Speed-dependent danger threshold**: 20,000 RPM consistently exceeded the 5.5°C pulp damage threshold (Zach & Cohen 1965) within 60 s regardless of polisher type. 10,000 RPM was significantly safer (p < .0001).
3. **Polisher efficacy (SEM)**: Coarse polishers (abrasive ~20–50 μm) more effectively smoothed grinding marks; fine polishers (~5–10 μm) less effective even at higher speeds. Higher speed caused greater polisher tip wear.
4. **Crown thickness**: At 20,000 RPM, there was no significant difference in heat generation between thicker (1.0–1.5 mm) and thinner (<1.0 mm) Y-TZP crowns.

## Methodology

- **Material**: 24 CAD/CAM-milled Y-TZP crowns (3M™ Lava™ Esthetic; ZrO₂ + 5 mol% Y₂O₃; 800 MPa flexural strength); sintered + glazed
- **Tooth models**: Two plastic mandibular first molars — Tooth 1 (1.0–1.5 mm occlusal reduction) and Tooth 2 (<1.0 mm reduction)
- **Pre-polishing**: Diamond bur grinding at 30,000 RPM × 30 s, no coolant (simulates occlusal adjustment)
- **Polishing**: 6 groups × 10 cusps each = n = 120 total; 2 min per sample; no coolant
- **Groups**: Coarse at 10k/15k/20k RPM; Fine at 10k/15k/20k RPM
- **Temperature recording**: K-type thermocouple on crown intaglio surface; EasyLog USB data logger
- **Statistics**: Kruskal-Wallis test; p < .05 significant

## Results

| Group | Tooth 1 ΔT (2 min) | Tooth 2 ΔT (2 min) | Above 5.5°C threshold? |
|---|---|---|---|
| Coarse 10,000 RPM | 3.50°C | 5.10°C | No / borderline |
| Coarse 15,000 RPM | 6.90°C | 4.50°C | Yes / No |
| **Coarse 20,000 RPM** | **8.40°C** | **8.00°C** | **Yes / Yes** |
| Fine 10,000 RPM | 5.71°C | 5.35°C | Yes / borderline |
| Fine 15,000 RPM | 6.35°C | 4.40°C | Yes / No |
| **Fine 20,000 RPM** | **8.45°C** | **8.25°C** | **Yes / Yes** |

- 10,000 RPM vs 20,000 RPM: p < .0001 for all comparisons
- 20,000 RPM: no significant difference between the two crown thicknesses (p > .99)
- Manufacturer-recommended 60 s: all 20k RPM groups still exceeded threshold (ΔT ≥ 6°C)
- Fine polishing at 10k RPM produced a continuous temperature rise over 2 min (slowest heat climb but eventual accumulation)

## Related Papers

- [[dental-materials/zirconia/tachibana-2021-polishing-zirconia-antagonist-wear]] — Zirconia polishing protocols and antagonist enamel wear
- [[dental-materials/zirconia/alfrisany-2019-occlusal-adjustments-zirconia-enamel-wear]] — Occlusal adjustment effects on zirconia and enamel

File: wiki/dental-materials/zirconia/lolos-2025-zirconia-restorations-5year-retrospective.md
---
title: "Retrospective Long-Term Survival Rate and Clinical Performance of Zirconium Oxide Restorations over the Past 5 Years: A Comparative Study Between Single Crowns and Fixed Dental Prostheses"
authors: Dan Lolos, Sorin Gheorghe Mihali, Stefania Dinu, Mihai Mitariu, Anca Tudor, Roxana Oancea
year: 2025
date: 2025-01-24
doi: 10.3390/medicina61020210
source: lolos-2025-zirconia-restorations-5year-retrospective.md
category: [dental-materials/zirconia]
confidence: retrospective
pdf_path: /Users/oracleneo/llm-wiki/papers/lolos-2025-zirconia-restorations-5year-retrospective.pdf
pdf_filename: lolos-2025-zirconia-restorations-5year-retrospective.pdf
source_collection: external
tags: [zirconia, zro2, single-crown, fpd, fixed-dental-prosthesis, 5-year, retrospective, chipping, marginal-adaptation, survival-rate]
---

## Three-line Summary
5-year retrospective cohort study (Medicina 2025, two Romanian university dental centers) comparing clinical performance and survival of zirconia (ZrO₂) single crowns versus zirconia fixed dental prostheses (FDPs) with outcomes assessed for survival rate, technical complications, biological complications, and marginal adaptation.

Both single crowns and FDPs showed high 5-year survival rates (>90%); veneering ceramic chipping was more frequent in FDPs than single crowns, consistent with greater biomechanical stress distribution in multi-unit designs.

Marginal adaptation remained clinically acceptable at 5 years for both restoration types, and biological complications were low in both groups, supporting zirconia as a viable metal-free option for both single and multi-unit prosthodontics.

## 세줄요약
5년 후향적 코호트 연구(Medicina 2025, 루마니아 2개 대학 치과): 지르코니아 단관 vs FPD — 생존율·기술적 합병증·생물학적 합병증·변연 적합성 비교.

단관·FPD 모두 5년 생존율 높음(>90%); FPD에서 베니어 도재 칩핑(Chipping) 빈도 단관보다 높음 — 다단위 설계의 응력 분포 차이와 일치.

5년 변연 적합성 양 군 임상적으로 허용 범위; 생물학적 합병증 낮음 — 단관·다단위 모두 금속 대안으로서 지르코니아 타당성 지지.

## Summary
Five-year retrospective cohort study comparing clinical performance and survival of zirconia (ZrO₂) single crowns vs zirconia FDPs. Conducted at Romanian university dental centers (Timișoara and Arad). Real-world clinical data assessing: survival rate, technical complications (chipping, fracture), biological complications, and marginal adaptation.

Both ZrO₂ single crowns and FDPs showed high 5-year survival rates. FDPs had a higher rate of veneering ceramic chipping compared to single crowns. Marginal adaptation remained acceptable for both restoration types over 5 years. Biological complications (secondary caries, peri-implant/periodontal) were low.

## Key Contributions
- Confirms high 5-year survival for ZrO₂ restorations in real-world clinical settings
- FDPs: higher chipping incidence than single crowns — consistent with bench data on stress distribution
- Marginal adaptation: clinically acceptable at 5 years for both types
- Supports zirconia as a viable metal-free alternative for both single and multi-unit prosthodontics

## Methodology
- **Design**: Retrospective cohort
- **Follow-up**: 5 years
- **Groups**: ZrO₂ single crowns vs ZrO₂ FDPs
- **Outcomes**: Survival, technical complications (chipping/fracture), biological complications, marginal adaptation
- **Setting**: University of Medicine and Pharmacy Timișoara + Vasile Goldiș University of Arad, Romania

## Results
- ZrO₂ single crowns: high 5-year survival (>90%)
- ZrO₂ FDPs: high survival; chipping more frequent than single crowns
- Marginal adaptation: acceptable at 5 years in both groups
- Biological complications: low in both groups

## Related Papers
- [[dental-materials/zirconia/aswal-2023-cadcam-zirconia-lithium-disilicate-crowns-sr-ma]] — esthetic complications OR 16.88 in CAD/CAM SR+MA
- [[dental-materials/saravi-2021-cadcam-all-ceramic-fdp-clinical-sr-ma]] — CAD/CAM all-ceramic FDP SR+MA
- [[dental-materials/almashaan-2023-lithium-disilicate-survival-sr]] — LDS survival SR for comparison

File: wiki/dental-materials/zirconia/lopes-2023-universal-adhesives-zirconia-long-term.md
---
title: "Are Universal Adhesives Effective for Bonding to Zirconia in the Long Term?"
authors: Raquel de Oliveira Lopes, Deise Caren Somacal, Cláudia Freitas de Moura Modena, Ana Maria Spohr
year: 2023
date: 2023-01-01
doi: 10.4103/ccd.ccd_327_23
source: lopes-2023-universal-adhesives-zirconia-long-term.md
category: [dental-materials/zirconia]
evidence_level: in-vitro
pdf_path: /Users/oracleneo/llm-wiki/papers/lopes-2023-universal-adhesives-zirconia-long-term.pdf
pdf_filename: lopes-2023-universal-adhesives-zirconia-long-term.pdf
source_collection: external
tags: [zirconia, universal-adhesive, Single-Bond-Universal, Z-prime-plus, long-term, 12-month, water-degradation, bond-strength]
---

## Three-line Summary
In vitro study (CCD 2023) comparing four universal adhesives (Single Bond Universal, All Bond Universal, Peak Universal Bond, Ambar Universal) versus zirconia-specific Z-Prime Plus for tensile bond strength to sandblasted zirconia at 24 hours and after 12 months of water storage.

At 24 hours, Single Bond Universal and Ambar Universal matched Z-Prime Plus (~19–21 MPa); after 12-month water aging, all materials lost approximately 65–90% of initial bond strength — no adhesive material resisted hydrolytic degradation at 1 year.

Current bonding protocols for zirconia may be insufficient for long-term durability in moist oral environments, and the 12-month water storage model should be a standard endpoint for evaluating any new bonding strategy.

## 세줄요약
in-vitro(CCD 2023): 범용 접착제 4종(SBU·ABU·Peak·Ambar) vs 지르코니아 전용 Z-Prime Plus, 사블라스팅 지르코니아에 대한 인장결합강도 — 24시간 및 12개월 수중보관 후 비교.

24시간: SBU·Ambar Universal ≈ Z-Prime Plus(~19–21MPa); 12개월 수중보관 후 전군 결합강도 약 65–90% 손실 — 어떤 재료도 수분 열화 저항 못함.

현재 지르코니아 접착 프로토콜은 구강 내 장기 내구성에 불충분할 수 있으며, 12개월 수중보관이 신규 접착 전략 평가의 표준 종점이 되어야 함.

## Summary
In vitro study comparing four universal adhesives (Single Bond Universal, All Bond Universal, Peak Universal Bond, Ambar Universal) against zirconia-specific Z-Prime Plus for tensile bond strength to sandblasted zirconia, tested at 24 hours and 12 months water storage. Critical finding: all materials showed significant bond strength loss at 12 months — challenging the long-term reliability of any current bonding protocol.

## Key Contributions
- SBU and Ambar Universal: initial bond strength comparable to Z-Prime Plus
- 12-month aging: ~65% reduction from 24h values for all groups
- No adhesive material tested resists hydrolytic degradation at 1 year
- Single Bond Universal: best 12-month retention among universals
- Clinical implication: current bonding protocols may be insufficient for long-term ceramic restorations

## Results
| Material | 24h (MPa) | 12-month (MPa) |
|----------|-----------|---------------|
| Z-Prime Plus | 21.12 | 5.61 |
| SBU | 20.55 | 7.37 |
| Ambar Universal | 19.19 | 4.97 |
| All Bond Universal | 14.22 | 3.32 |
| Peak Bond | 8.44 | 1.93 |

## Related Papers
- [[dental-materials/zirconia/negreiros-2017-cleaning-primer-zirconia-bond-water]] — 1-year 50% reduction finding
- [[dental-materials/zirconia/al-akhali-2025-zirconia-cleaning-bonding-duration]] — 150-day aging with cleaning protocols
- [[dental-materials/blatz-2018-resin-bonding-high-strength-ceramics-review]] — bonding review

File: wiki/dental-materials/zirconia/lunkad-2025-evaluation-of-surface-roughness-of.md
---
title: "Evaluation of Surface Roughness of Multilayered Monolithic Zirconia Following Chairside Adjustment with 3 Different Polishing Systems Sterilized for Multiple Cycles: An In Vitro Study"
authors: Lunkad Honey, Sayed Mohammed E., Najjar Ali A., Halawi Muhannad, Tawhari Yahya, Alamri Manar K., AlResayes Saad Saleh, Altoman Majed S., Alshehri Abdullah Hasan, Alamri Mohammad, Hassan Nisreen Nabiel, Almarzouki Mai, Qahtani Abeer Ali, Alqarawi Firas K., Mattoo Khurshid Ahmed
year: 2025
doi: null
pmid: 40055890
pmcid: PMC11899277
source: lunkad-2025-evaluation-of-surface-roughness-of.md
category: dental-materials/zirconia
evidence_level: in-vitro
source_collection: pubmed-text
full_text: true
date: 2025-03-05
tags: [zirconia, surface-roughness, polishing, sterilization, autoclave, MMLZ, chairside, EVE-Diacera, SS-White, Ultradent-Jiffy, multilayer-zirconia, in-vitro]
relations:
  - type: extends
    target: "[[dental-materials/zirconia/caglar-2018-the-effect-of-various-polishing]]"
    note: "both evaluate polishing system effects on zirconia surface roughness"
  - type: extends
    target: "[[dental-materials/zirconia/chen-2022-effects-of-different-polishing-systems]]"
    note: "both compare multiple commercial polishing systems on zirconia Ra"
  - type: related
    target: "[[dental-materials/zirconia/mohammadi-bassir-2017-grinding-overglazing-polishing-zirconia]]"
    note: "grinding vs polishing vs overglazing effects on zirconia surface"
  - type: related
    target: "[[dental-materials/zirconia/tachibana-2021-polishing-zirconia-antagonist-wear]]"
    note: "polished zirconia surface characteristics and antagonist wear"
text_path: /Users/oracleneo/llm-wiki/papers/lunkad-2025-evaluation-of-surface-roughness-of.txt
text_filename: lunkad-2025-evaluation-of-surface-roughness-of.txt
---

## Three-line Summary

This in vitro study compared the effect of up to 10 flash sterilization cycles on the surface roughness of multilayered monolithic zirconia (MMLZ) specimens polished with three commercial polishing kits: EVE Diacera, SS White, and Ultradent Jiffy. All three systems produced clinically acceptable surface roughness (Ra ≤ 0.0325 μm) after 10 autoclave cycles, with no statistically significant differences within any single polishing system across cycles. The study supports reuse of polishing kits through the manufacturer-recommended maximum of 10 flash sterilization cycles without meaningful loss of polishing efficiency.

## 세줄요약

다층형 단일체 지르코니아 (Multilayered Monolithic Zirconia, MMLZ) 시편 100개를 3종 연마 시스템(EVE Diacera, SS White, Ultradent Jiffy)으로 연마 후 플래시 고압증기멸균 1·5·10주기에 따른 표면조도 (Surface Roughness, Ra) 변화를 비교한 in vitro 연구. 세 시스템 모두 10주기 멸균 후에도 임상 허용 기준(Ra < 0.5 μm) 충족(최고값 Ra 0.0325 μm). 각 시스템 내 주기별 표면조도 차이는 통계적 유의성 없음 — 제조사 권장 최대 10주기 재사용 가이드라인 지지.

## Summary

Repeated chairside grinding of multilayered monolithic zirconia (MMLZ) restorations followed by polishing is routine clinical practice. Concern exists that multiple sterilization cycles degrade polishing instrument efficacy (rubber matrix hardening, thermal degradation). This study directly tested whether EVE Diacera, SS White (both manufacturer-recommended for zirconia), and Ultradent Jiffy (generic/universal polishing kit) maintain clinically acceptable polishing performance through 10 flash sterilization cycles.

One hundred disc-shaped MMLZ specimens (Zolid Gen-X, 10 mm × 3 mm) were milled, assigned to polishing groups and sterilization-cycle subgroups (n=10 each), then surface roughness (Ra) was measured by profilometer and SEM. The glazed control group (no polishing) served as comparator. All three polishing systems produced surfaces with Ra well below the 0.5 μm clinical threshold throughout all sterilization cycles. Polished surfaces were consistently smoother than the glazed control (Ra 0.0325 μm). No statistically significant within-system change across 1, 5, or 10 cycles was detected for any polishing kit after Bonferroni correction.

## Key Contributions

1. **First comparative study on sterilization-cycle effects across three MMLZ polishing kits**, including both manufacturer-recommended and generic systems.
2. **Clinically acceptable Ra maintained through 10 flash autoclave cycles** — maximum Ra 0.0325 μm, all groups far below 0.5 μm threshold.
3. **Polished MMLZ surfaces were smoother than glazed controls** — glazed group Ra 0.0325 μm (highest); polished groups 0.022–0.025 μm.
4. **Generic system (Ultradent Jiffy) equivalent to manufacturer-recommended kits** in polishing performance across all sterilization cycles.
5. **EVE Diacera: statistically significant Ra increase at cycle 5 (P=0.0009), partial recovery at cycle 10** — the only within-system significant change, though still clinically acceptable.

## Methodology

**Design**: In vitro, single-operator (blinded subgroup allocation), comparative  
**Material**: Zolid Gen-X multilayer zirconia (CAD/CAM; ISO 6872 Type II Class 5; shade A2; 3Y-TZP cervical / 5Y-TZP incisal)  
**Polishing systems**:
- EVE Diacera: diamond-impregnated, manufacturer-recommended; 4,000–8,000 RPM × 30 sec
- SS White: manufacturer-recommended; 7,000–10,000 RPM × 30 sec (coarse + fine)
- Ultradent Jiffy: universal generic; 7,000–10,000 RPM × 30 sec

**Sterilization**: Flash autoclave (134°C, 2 bar, 3–5 min; total cycle 15 min)  
**Measurement**:
- Profilometer (Talysurf Intra): Ra (arithmetic mean roughness), 3 measurements per specimen averaged
- Confocal optical microscope (Bruker GT-K 3D): Vertical Scan Interferometry, 5× Michelson lens, 1×1 mm view
- SEM (JSM-6360LV): 1000×, gold-palladium sputter coating

**Statistics**: Shapiro-Wilk normality → Kruskal-Wallis one-way ANOVA → Dunn post-hoc with Bonferroni correction; significance P ≤ 0.05 (corrected P ≤ 0.0011 for post-hoc)  
**Sample size**: n=100 total (n=10 control glazed; n=30 per polishing system; n=10 per cycle subgroup); G-power calculated for 80% power, effect size Δ²=2, α=0.05

## Results

**Surface roughness values after 10 autoclave cycles:**

| Group | Sterilization Cycles | Ra Mdn (IQR) μm |
|---|---|---|
| Control (glazed) | — | 0.0325 (0.00) |
| EVE Diacera (10E) | 10 | 0.0245 (0.009) |
| Ultradent Jiffy (10U) | 10 | 0.023 (0.003) |
| SS White (10W) | 10 | 0.025 (0.002) |

**Statistically significant vs. glazed control** (polished smoother): EVE Diacera at cycles 1 (P=0.0002) and 10 (P=0.0010); Ultradent Jiffy at cycles 5 (P=0.0003) and 10 (P=0.0001); SS White at cycles 1 (P<0.0001) and 5 (P<0.0001).

**Within-system across cycles**: No significant differences within EVE Diacera (1E/5E/10E), Ultradent Jiffy (1U/5U/10U), or SS White (1W/5W/10W) — all P > 0.0011.

**Cross-system comparisons**: Most pairwise comparisons between different polishing systems at same cycle were not statistically significant.

**SEM findings**: Ultradent Jiffy and SS White produced more homogeneous, smoother surfaces. EVE Diacera surface characteristics resembled glazed control (wavy, slight irregularity). No morphological degradation of polishing efficacy noted after 10 cycles.

**Clinical interpretation**: All Ra values remain below 0.5 μm clinical threshold and below the 0.2 μm tongue-perception threshold. Flash sterilization per manufacturer protocol (maximum 10 cycles) does not impair polishing performance.

## Related Papers

- [[dental-materials/zirconia/caglar-2018-the-effect-of-various-polishing]] — polishing system effects on zirconia surface roughness
- [[dental-materials/zirconia/chen-2022-effects-of-different-polishing-systems]] — comparison of commercial polishing systems on zirconia Ra
- [[dental-materials/zirconia/mohammadi-bassir-2017-grinding-overglazing-polishing-zirconia]] — grinding vs polishing vs overglazing on zirconia surface characteristics
- [[dental-materials/zirconia/tachibana-2021-polishing-zirconia-antagonist-wear]] — polished zirconia surface quality and antagonist wear
- [[dental-materials/zirconia/janyavula-2013-wear-polished-glazed-zirconia-enamel]] — polished vs. glazed zirconia wear and Ra comparison
- [[dental-materials/zirconia/kheur-2022-a-comparative-study-on-simulated]] — chairside grinding and polishing protocol for zirconia

File: wiki/dental-materials/zirconia/malgaj-2026-cantilever-zirconia-rbfdp-alumina-coating.md
---
title: "Eight-Year Clinical Performance of Cantilevered Zirconia Resin-Bonded Fixed Dental Prostheses: A Randomized Controlled Trial Evaluating the Effect of Nanostructured Alumina Coating"
authors: Tine Malgaj, Andraž Kocjan, Mutlu Özcan, Peter Jevnikar
year: 2026
date: 2026-02-27
doi: 10.1111/jerd.70130
source: malgaj-2026-cantilever-zirconia-rbfdp-alumina-coating.md
category: [dental-materials/zirconia]
confidence: rct
pdf_path: /Users/oracleneo/llm-wiki/papers/malgaj-2026-cantilever-zirconia-rbfdp-alumina-coating.pdf
pdf_filename: malgaj-2026-cantilever-zirconia-rbfdp-alumina-coating.pdf
source_collection: external
tags: [zirconia, rbfdp, surface-conditioning, airborne-particle-abrasion, nanostructured-alumina-coating, retention, rct, resin-bonding]
relations:
  - type: extends
    target: lopes-2023-universal-adhesives-zirconia-long-term
  - type: reinforces
    target: comba-2021-chemical-bonding-cubic-zirconia
---

## Three-line Summary

Prospective double-blind RCT (CONSORT, NCT04693949, 57 patients, 64 cantilever 3Y-TZP resin-bonded FDPs, mean 61.4 months follow-up) comparing nanostructured alumina coating (NAC, non-invasive calcination-fired) versus conventional airborne-particle abrasion (APA) as bonding pretreatment.

NAC retention (88.4%) was statistically equivalent to APA (89.1%, log-rank p=0.99); overall prosthesis survival was 100% in both groups with 6 total debondings (3 per arm); SEM revealed NAC failures concentrated at the NAC–zirconia interface.

NAC provides a minimally invasive pretreatment option with 5-year retention equivalent to APA, making it clinically relevant for high-yttria translucent zirconia where APA-induced surface flaws carry fracture risk; maxillary central incisors had the lowest retention (79%) regardless of pretreatment.

## 세줄요약

전향적 이중맹검 RCT(CONSORT, 57명, 캔틸레버 3Y-TZP RBFDP 64개, 평균 61.4개월): 나노구조 알루미나 코팅(NAC, 비침습 소성처리) vs 에어본 입자 연마(APA, 기존법) 사전처리 비교.

NAC 유지율 88.4% = APA 89.1%(log-rank p=0.99) 통계적 동등; 양 군 보철물 생존율 100%, 총 탈락 6건(각 3건); SEM상 NAC 파절은 NAC-지르코니아 계면에 집중.

NAC = 고이트리아 고투명 지르코니아(APA 표면 손상 우려)에 특히 유효한 비침습적 대안; 상악 중절치가 보철물 위치 중 유지율 최저(79%) — 위치 의존성 주의.

## Summary

This prospective, randomized, controlled, double-blind clinical trial (CONSORT; NCT04693949) compared **nanostructured alumina coating (NAC)** against conventional **airborne-particle abrasion (APA)** as the bonding pretreatment for cantilever zirconia resin-bonded fixed dental prostheses (RBFDPs), conducted at the University of Ljubljana over December 2017–August 2025.

Fifty-seven patients (age 13–71 years; 28 women, 29 men) requiring replacement of a missing maxillary or mandibular incisor received 64 single-retainer cantilever RBFDPs fabricated from 3Y-TZP (Ceramill Zolid) with feldspathic porcelain veneer. APA frameworks (n=32) were air-abraded with 50-μm alumina after try-in; NAC frameworks (n=32) were immersed in an alumina precursor sol and calcination-fired at 900°C before veneering, then acid-conditioned post-try-in. All restorations were cemented under rubber dam with MDP-containing resin cement (Panavia 21 TC).

Over a mean follow-up of 61.4 ± 22.1 months (range 8.3–97.4 months), six debondings occurred (3 per group). Overall prosthesis survival was 100% for both groups. Retention was statistically indistinguishable (NAC 88.4%, APA 89.1%; log-rank p=0.99). Retention was highest for mandibular incisors (100%) and lowest for maxillary central incisors (79%), though pontic-position differences were not significant (p=0.18). SEM of debonded retainer wings revealed NAC failures concentrated at the NAC–zirconia interface (adhesive delamination), distinguishing them from the mixed cohesive–adhesive pattern in APA failures.

Clinical bottom line: NAC provides a minimally invasive pretreatment with mid- to long-term retention equivalent to APA, with particular relevance for damage-prone translucent (high-yttria) zirconia where APA-induced surface flaws carry unknown fracture risk.

## Key Contributions

- **Largest RCT of an alternative zirconia pretreatment** to date; extends prior short-term NAC data (same trial at 3 years, Ref. 32) to a mean of 5 years and a maximum of ~8 years.
- Establishes **clinical equivalence of NAC and APA** retention (88.4% vs 89.1%, p=0.99) — null hypothesis accepted.
- Demonstrates **100% prosthesis survival** in both groups; no framework fractures in 3Y-TZP.
- SEM failure analysis: NAC debondings show adhesive failure at NAC–zirconia interface, identifying coating–substrate adhesion as the primary optimization target.
- Contextualizes NAC as the only clinically-tested alternative to APA in an RCT; strengthens NAC's candidacy for translucent zirconia RBFDPs where APA creates surface-integrity concerns.
- Supports the historical finding that maxillary central incisors are the highest-risk pontic position (occlusal and traumatic stress exposure).

## Methodology

- **Design**: Prospective, randomized, controlled, double-blind RCT; CONSORT-reported.
- **Setting**: Academic center, Dept. of Prosthodontics, University of Ljubljana.
- **Participants**: 57 patients; 64 cantilever zirconia RBFDPs (6 patients with split-mouth allocation for two restorations). Dropout: 0%.
- **Inclusion**: No bruxism; healthy abutment (no periodontal/periapical disease); enamel bonding surface ≥30 mm²; adequate interocclusal space (retainer wing ≥0.7 mm; proximal connector ≥2 mm × 3 mm); incisor-canine guidance without pontic contact; adequate edentulous space.
- **Intervention groups**:
  - APA (n=32): 50-μm alumina abrasion (0.1 MPa, 10 mm distance) after final try-in → ultrasonic cleaning 96% ethanol 3 min.
  - NAC (n=32): VALLBOND precursor immersion → calcination 900°C/30 min (pre-veneering, SEM-verified) → 37% phosphoric acid conditioning after try-in.
- **Material**: 3Y-TZP (Ceramill Zolid) CAD/CAM frameworks; VITAVM9 feldspathic porcelain veneering; Panavia 21 TC (MDP) resin cement; rubber dam isolation.
- **Pontic sub-classification**: Group 1 = maxillary central incisors; Group 2 = maxillary lateral incisors; Group 3 = mandibular incisors.
- **Outcomes**: Primary = retention (debonding-free); Secondary = survival. Kaplan-Meier + log-rank (α=0.05). SEM for failure mode; MeshLab for bonding surface area.
- **Follow-up schedule**: 2 weeks, 6 months, then annually.

## Results

| Outcome | NAC (n=32) | APA (n=32) | p |
|---|---|---|---|
| Retention rate | 88.4% | 89.1% | 0.99 (NS) |
| Survival rate | 100% | 100% | — |
| Debondings | 3 | 3 | — |
| Mean follow-up (mo) | 61.4 ± 22.1 | 61.4 ± 22.1 | — |

**Retention by pontic position** (log-rank p=0.18, NS):
- Mandibular incisors (Group 3): 100%
- Maxillary lateral incisors (Group 2): 88.8%
- Maxillary central incisors (Group 1): 79%

**Debonding events**:
- APA: 1 post-trauma (6.3 mo), 2 spontaneous (15.6 and 36.1 mo).
- NAC: 2 post-trauma (2.1 and 22.9 mo), 1 spontaneous (30.6 mo).
- All debonded restorations were rebonded after APA reconditioning and remained functional.

**Complications**:
- 2 biological (gingivitis; tooth rotation — resolved at 12 mo).
- 1 occlusal trauma (resolved after adjustment at 6 mo).
- 1 veneer chip at 4-year follow-up (polished; restoration retained).
- No framework fractures.

**SEM failure mode**:
- APA: mixed cohesive/adhesive; thin cement layers with delamination toward zirconia surface.
- NAC: predominantly adhesive at NAC–zirconia interface; exposed NAC residues and zirconia grains.

**Literature benchmark**: Kern 2025 (15-year cohort, n=310): 92.4% at 10 years → 82.6% at 15 years. The present 8-year RCT (88.8% overall at mean 5 years) sits within this trajectory and confirms mid-term stability once early debonding risk is overcome.

## Related Papers

- [[dental-materials/zirconia/lopes-2023-universal-adhesives-zirconia-long-term]] — extends: bench-level universal-adhesive durability data validated here by clinical long-term retention outcomes.
- [[dental-materials/zirconia/comba-2021-chemical-bonding-cubic-zirconia]] — reinforces: in-vitro chemical bonding strategies for translucent/cubic zirconia, confirmed clinically by NAC matching APA at 8 years.
- [[dental-materials/zirconia/leitao-2022-monolithic-zirconia-single-crown-survival-sr]] — relationship: zirconia restoration survival evidence for single crowns; present paper covers a different prosthesis class (minimally invasive cantilever RBFDP).
- [[dental-materials/zirconia/kosmac-1999-grinding-sandblasting-flexural-strength-zirconia]] — relationship: documents APA-induced zirconia surface damage — the mechanistic rationale why non-abrasive NAC is clinically desirable.
