Repository: ezinternet/dentopedia

File: wiki/dental-materials/zirconia/negreiros-2017-cleaning-primer-zirconia-bond-water.md
---
title: "Effect of cleaning agent, primer application and their combination on the bond strength of a resin cement to two Y-TZP zirconia ceramics"
authors: William Matthew Negreiros, Glaucia Maria Bovi Ambrosano, Marcelo Giannini
year: 2017
date: 2017-01-01
doi: 10.4103/ejd.ejd_276_16
source: negreiros-2017-cleaning-primer-zirconia-bond-water.md
category: [dental-materials/zirconia]
confidence: in-vitro
pdf_path: /Users/oracleneo/llm-wiki/papers/negreiros-2017-cleaning-primer-zirconia-bond-water.pdf
pdf_filename: negreiros-2017-cleaning-primer-zirconia-bond-water.pdf
source_collection: external
tags: [zirconia, ivoclean, monobond-plus, primer, water-aging, bond-strength, Y-TZP, 1-year]
---

## Three-line Summary
In vitro study (Eur J Dent 2017) testing Ivoclean cleaning agent and Monobond Plus MDP primer, alone and combined, on shear bond strength of resin cement to two Y-TZP brands (Katana, ZirCAD), measured at 24 hours and after 1 year of water storage.

Combined Ivoclean + Monobond Plus gave the highest 24-hour SBS for Katana; primer alone was more important than cleaning agent alone for initial bond; after 1 year of water storage, all protocols lost approximately 50% of bond strength regardless of pretreatment.

Long-term hydrolytic aging degradation is universal — no cleaning or priming protocol tested in this study prevented ~50% bond loss at 1 year, making long-term durability the primary unresolved challenge for zirconia cementation.

## 세줄요약
in-vitro(Eur J Dent 2017): Ivoclean 세정·Monobond Plus MDP 프라이머 단독·병용, Y-TZP 2종(Katana·ZirCAD) 전단결합강도 24시간 및 1년 수중보관 후 비교.

Ivoclean+Monobond Plus 병용: Katana 24시간 최고 SBS; 초기 접착에서 프라이머가 세정제보다 더 중요; 1년 수중보관 후 모든 프로토콜 약 50% 강도 저하.

장기 수분 열화는 보편적 — 어떤 세정·프라이밍 프로토콜도 1년 시점 ~50% 결합강도 손실 방지 못해, 장기 내구성이 지르코니아 합착의 미해결 핵심 과제.

## Summary
In vitro study on two Y-TZP brands (Katana, ZirCAD) evaluating Ivoclean cleaning agent, Monobond Plus coupling agent, and their combination on shear bond strength at 24h and after 1 year water storage. Key finding: 50% bond strength loss after 1 year is universal — no protocol prevented aging degradation.

## Key Contributions
- Combination Ivoclean + Monobond Plus: optimal protocol for Katana at 24h
- Long-term (1 year water aging): ~50% bond loss regardless of protocol — major clinical implication
- Brand-specific response: Katana vs ZirCAD differ in response to combined treatment
- Primer alone more important than cleaning agent alone for bond strength

## Results
| Protocol | Katana 24h | ZirCAD 24h | 1-year (all) |
|----------|-----------|-----------|-------------|
| Ivoclean + Monobond Plus | Highest | High | −50% |
| Monobond Plus alone | High | High | −50% |
| Ivoclean alone | Intermediate | Intermediate | −50% |
| Control | Lowest | Lowest | −50% |

## Related Papers
- [[dental-materials/zirconia/miyazaki-2015-saliva-zirconia-bond-contact-angle]] — contact angle mechanism
- [[dental-materials/zirconia/lopes-2023-universal-adhesives-zirconia-long-term]] — 12-month water storage similarly shows bond degradation
- [[dental-materials/zirconia/silva-2022-zirconia-saliva-cleaning-sr-ma]] — SR+MA synthesis

File: wiki/dental-materials/zirconia/oh-2016-zirconia-core-fitness-four-bur-types.md
---
title: "Evaluation of Marginal and Internal Fitness of Zirconia Cores Fabricated on Abutments Prepared with Four Different Tip-designed Burs"
authors: Sang-Hoon Oh, Hong-Bing Shi, Hyeong-Rok Noh, Jeong-Hui Ji, Min-Ho Lee, Tae-Sung Bae
year: 2016
date: 2016-01-01
doi: 10.14815/kjdm.2016.43.3.281
journal: 대한치과재료학회지 2016;43(3):281-288
source: oh-2016-zirconia-core-fitness-four-bur-types.md
confidence: in-vitro
category: [dental-materials/zirconia]
pdf_path: /Users/oracleneo/llm-wiki/papers/oh-2016-zirconia-core-fitness-four-bur-types.pdf
pdf_filename: oh-2016-zirconia-core-fitness-four-bur-types.pdf
source_collection: external
tags: [zirconia, cad-cam, marginal-fitness, internal-fitness, bur, preparation, crown, in-vitro]
---

## Three-line Summary
In vitro study (Korean J Dent Mater 2016) comparing CAD/CAM zirconia core marginal and internal fit across abutments prepared with four bur tip designs: torpedo, deep chamfer, sloped shoulder, and shoulder.

Torpedo and deep chamfer burs produced zero seating failures (0/10) and marginal gaps within the clinical threshold of 100–150 μm; the shoulder bur failed full seating in 9/10 specimens due to internal interference, making it clinically unsuitable.

For CAD/CAM zirconia crown preparations, torpedo or deep chamfer burs with 12° axial taper and 0.7 mm marginal width are recommended — shoulder bur use requires mandatory laboratory internal adjustment and cumulative error.

## 세줄요약
in-vitro(대한치과재료학회지 2016): torpedo·deep chamfer·sloped shoulder·shoulder 버 4종 지대치 형성 후 CAD/CAM 지르코니아 코어의 변연·내부 적합도 비교.

Torpedo·deep chamfer: 완전 안착 실패 0/10, 변연 간극 임상 허용치(100–150μm) 충족; Shoulder 버: 내면 간섭으로 완전 안착 실패 9/10 — 임상 부적합.

CAD/CAM 지르코니아 크라운 형성 시 torpedo 또는 deep chamfer 버(축벽 경사 12°, 변연 폭 0.7mm) 권장 — shoulder 버 사용 시 기공사 내면 수정 필수 + 오차 누적 위험.

## Summary
버 tip design 4종(torpedo, deep chamfer, sloped shoulder, shoulder)으로 형성된 지대치에서 CAD/CAM 지르코니아 코어 적합도 비교. **Torpedo·Deep chamfer → 변연·내면 적합성 유의하게 우수**. Shoulder 버 → full seating 실패 90%, 임상 부적합.

## 버별 적합도 비교

| 버 종류 | Full seating 실패 | 변연 적합성 | 임상 권장 |
|---|---|---|---|
| **Torpedo** | 0/10 | ★★★ | ✅ 권장 |
| **Deep chamfer** | 0/10 | ★★★ | ✅ 권장 |
| Sloped shoulder | 6/10 | ★★ | ⚠️ 주의 |
| **Shoulder** | **9/10** | ★ | ❌ 부적합 |

- 임상 변연 허용치: 100-150μm → Torpedo·Deep chamfer 충족
- ZPC 합착 후: 모든 군 간극 증가; shoulder 군 허용치 초과

## Clinical Relevance
- CAD/CAM 지르코니아 크라운 지대치 형성 시 **Torpedo 또는 Deep chamfer 버** 사용
- Shoulder 버: 내면 간섭 → full seating 불가 → 기공사 내면 수정 필수 → 오차 누적
- 축벽 경사 12°, 변연 폭 0.7mm 설계가 적합도 최적화의 전제 조건

## Related Papers
- [[digital-workflow/singh-2025-intraoral-scanners-accuracy-umbrella-review]] — 디지털 인상/스캔 정확도 (IOS)
- [[dental-materials/huettig-2021-flowability-tear-strength-dental-impression]] — 기존 탄성 인상재 물성

File: wiki/dental-materials/zirconia/opatragoon-2024-primer-applications-zirconia-bond.md
---
title: "Comparison of the Shear Bond Strength Using Primers with Different Application Numbers on Dental Zirconia"
authors: Suphakit Opatragoon, Awiruth Klaisiri, Tool Sriamporn, Niyom Thamrongananskul
year: 2024
date: 2024-01-01
doi: 10.1055/s-0043-1777821
source: opatragoon-2024-primer-applications-zirconia-bond.md
category: [dental-materials/zirconia]
confidence: in-vitro
pdf_path: /Users/oracleneo/llm-wiki/papers/opatragoon-2024-primer-applications-zirconia-bond.pdf
pdf_filename: opatragoon-2024-primer-applications-zirconia-bond.pdf
source_collection: external
tags: [zirconia, MDP, primer, application-number, SBS, bond-strength, protocol]
---

## Three-line Summary
In vitro shear bond strength study (Eur J Dent 2024) comparing 1, 2, and 3 consecutive applications of MDP-containing primer on dental zirconia discs bonded with resin cement.

Additional primer coats yielded no significant increase in SBS — no dose-response relationship was found across 1, 2, or 3 application numbers.

A single primer application is sufficient for optimal zirconia bonding, avoiding potential interference with cement polymerization from excess primer.

## 세줄요약
in-vitro 전단결합강도 연구(Eur J Dent 2024): MDP 함유 프라이머를 지르코니아에 1·2·3회 반복 도포한 후 레진시멘트 접착 비교.

추가 도포 횟수에 따른 SBS 유의차 없음 — 용량-반응 관계가 성립하지 않음.

1회 도포로 최적 접착력 달성 가능하며, 과도한 프라이머는 시멘트 중합을 방해할 수 있어 임상 프로토콜 단순화가 가능하다.

## Summary
In vitro study comparing single vs multiple applications (1, 2, 3 coats) of MDP-containing primer on dental zirconia shear bond strength. Key finding: additional primer coats do not significantly increase bond strength — single application is sufficient if protocol is followed correctly.

## Key Contributions
- No dose-response relationship for primer application number on zirconia
- 1 coat = 2 coats = 3 coats for SBS (NS differences)
- Clinical protocol simplification: single primer application sufficient; no advantage to multiple layers
- Avoids over-priming which may interfere with cement polymerization

## Related Papers
- [[dental-materials/zirconia/sharafeddin-2018-mdp-primers-zirconia-bond]] — primer type comparison
- [[dental-materials/zirconia/jo-2018-liners-primers-zirconia-tensile-bond]] — primer efficacy

File: wiki/dental-materials/zirconia/ozkan-2025-effects-of-surface-treatments-ltd.md
---
title: "Effects of surface treatments, LTD aging, and pH on the mechanical behavior of high-translucent zirconia"
authors: "Ozkan Ata Secil, Cetintas Sevgi"
year: 2025
doi: "10.1186/s12903-025-07473-2"
source: ozkan-2025-effects-of-surface-treatments-ltd.md
category: dental-materials/zirconia
source_collection: pubmed-text
evidence_level: in-vitro
date: 2025-01-01
tags:
  - zirconia
  - surface-treatment
  - LTD
  - low-temperature-degradation
  - 4Y-TZP
  - 6Y-TZP
  - polishing
  - glazing
  - flexural-strength
  - phase-transformation
  - pH
text_path: /Users/oracleneo/llm-wiki/papers/ozkan-2025-effects-of-surface-treatments-ltd.txt
text_filename: ozkan-2025-effects-of-surface-treatments-ltd.txt
---

## Three-line Summary

Grinding followed by polishing produced the highest biaxial flexural strength and lowest surface roughness in both 4Y-TZP and 6Y-TZP, while grinding alone caused the greatest mechanical deterioration. LTD aging combined with pH 3 exposure accelerated tetragonal-to-monoclinic phase transformation to 22% and reduced flexural strength by up to 30%, versus 15% transformation and 18% strength loss at pH 9. 6Y-TZP exhibited lower absolute strength than 4Y-TZP but greater resistance to LTD-induced phase transformation due to its higher cubic phase content.

## 세줄요약

연마(그라인딩)+폴리싱이 4Y-TZP 및 6Y-TZP 모두에서 최고 이축굴곡강도 (Biaxial Flexural Strength, BFS)와 최저 표면조도 (Surface Roughness, Ra)를 나타냈으며, 연마만 단독 시행 시 기계적 성능이 가장 크게 저하되었다. 저온열화 (Low-Temperature Degradation, LTD) 에이징+pH 3 노출 조합은 단사정 변태 (Tetragonal-to-Monoclinic Phase Transformation)를 22%까지 가속하고 굴곡강도를 최대 30% 감소시킨 반면, pH 9에서는 단사정 변태 15%, 강도 18% 손실로 비교적 양호했다. 6Y-TZP는 4Y-TZP보다 절대 강도는 낮지만 고큐빅상 함량 덕분에 LTD 저항성이 우수하여, 고부하 후방부 적용 시 표면처리 선택이 중요하다.

## Summary

This in vitro study investigated the combined effects of surface treatment type, hydrothermal aging (LTD), and pH environment on the mechanical properties of two high-translucent zirconia materials: 4Y-TZP and 6Y-TZP. A total of 336 disc-shaped specimens were divided into four surface treatment groups (glazed, grinding alone, grinding+polishing, grinding+glazing) and three conditions (control, LTD+pH3, LTD+pH9). Grinding+polishing provided the most favorable combination of flexural strength and surface roughness. The combined insult of LTD and acidic pH (3) produced the most severe degradation, with up to 22% monoclinic phase and 30% strength reduction. 6Y-TZP, despite lower baseline strength, showed greater LTD resistance than 4Y-TZP, underscoring the trade-off between translucency and durability.

## Key Contributions

1. First study to evaluate combined effects of LTD aging and prolonged pH exposure (14 days) on high-translucent zirconia surface treatments
2. Demonstrates that post-grinding polishing is the most effective surface treatment for preserving mechanical properties after LTD
3. Quantifies differential degradation under acidic (pH 3) vs alkaline (pH 9) conditions after LTD
4. Provides Weibull reliability analysis for all 24 experimental groups
5. Characterizes 4Y-TZP vs 6Y-TZP trade-off: strength vs LTD resistance

## Methodology

- 336 disc specimens (12 mm diameter, 1.2 mm thickness) sintered at 1450°C
- Surface treatments: Glazed / Grinding alone (350,000 rpm, 46-μm diamond bur) / Grinding+Polishing (3-step Meisinger→Optrafine→Signum) / Grinding+Glazing
- LTD: Autoclave 134°C, 0.2 MPa, 30 h (≈10 years clinical aging)
- Post-LTD: 14 days at pH 3 (citric acid) or pH 9 (ammonium buffer), 37°C
- BFS: Piston-on-three-balls (ISO 6872), Instron 5965, 1 mm/min
- XRD (Empyrean): Garvie-Nicholson/Toraya method for monoclinic fraction
- SEM (Quanta 250 FEG), Profilometry (Talysurf CCI HD)

## Results

| Group | BFS (MPa) | Ra (μm) | Monoclinic % after LTD |
|---|---|---|---|
| Glazed control | 1171 ± 113 | 0.71 | — |
| Grinding control | 839 ± 73 | highest | — |
| Grinding+Polish control | 1112 ± 118 | low | 12% (best) |
| LTD + pH 3 (grinding) | 760 ± 80 | 2.57 | 22% |
| LTD + pH 9 (grinding) | 631 ± 66 | — | 15% |

- 6Y-TZP: lower BFS but ~34% cubic content → greater LTD resistance vs 4Y-TZP (~22% cubic)
- Grinding+polishing recommended; grinding alone is contraindicated

## Related Papers

- [[dental-materials/zirconia/lunkad-2025-evaluation-of-surface-roughness-of]] — MMLZ polishing and sterilization cycles
- [[dental-materials/zirconia/liu-2023-the-impact-of-different-polishing]] — Y-TZP polishing speed and pulp temperature
- [[dental-materials/zirconia/limpuangthip-2023-surface-roughness-and-hardness-of]] — EVE Diacera polishing CAD/CAM ceramics
- [[dental-materials/zirconia/lee-2019-the-effects-of-surface-grinding]] — 3Y-TZP grinding effects on phase transformation

File: wiki/dental-materials/zirconia/park-2014-antagonist-wear-cad-cam-zirconia-enamel.md
---
title: "Antagonist wear of three CAD/CAM anatomic contour zirconia ceramics"
authors: Ji-Hee Park, Sangwon Park, Kwangmin Lee, Kwi-Dug Yun, Hyun-Pil Lim
year: 2014
date: 2013-11-05
doi: 10.1016/j.prosdent.2013.06.002
source: park-2014-antagonist-wear-cad-cam-zirconia-enamel.md
category: [dental-materials/zirconia]
confidence: in-vitro
pdf_path: /Users/oracleneo/llm-wiki/papers/park-2014-antagonist-wear-cad-cam-zirconia-enamel.pdf
pdf_filename: park-2014-antagonist-wear-cad-cam-zirconia-enamel.pdf
source_collection: external
tags: [zirconia, CAD-CAM, enamel-wear, antagonist-wear, glazing, polishing, Y-TZP, wear-testing]
---

## Three-line Summary
In vitro wear study (J Prosthet Dent 2014) compared 3 CAD/CAM Y-TZP ceramics (polished, stained, stained+glazed) and feldspathic ceramic against human enamel over 240,000 masticatory cycles.

Polished zirconia caused the least antagonist enamel wear (1.11 mm³) while stained+glazed zirconia produced the most wear among zirconia groups (3.07 mm³); feldspathic ceramic caused the greatest overall enamel loss; surface roughness was the primary predictor of wear.

Clinically, avoiding staining+glazing and instead polishing zirconia restorations minimizes antagonist enamel wear; SEM confirmed that staining+glazing increases surface roughness significantly (p<0.01).

## 세줄요약
in-vitro 마모 연구(J Prosthet Dent 2014): CAD/CAM Y-TZP 3종(연마·착색·착색+유약) 및 장석도재를 사람 에나멜 대합치로 240,000사이클 마모 비교.

연마 지르코니아 최소 대합치 마모(1.11 mm³), 착색+유약 지르코니아가 지르코니아군 중 최대(3.07 mm³), 장석도재가 전체 최대; 표면조도가 마모의 주요 예측인자.

착색+유약 처리는 표면조도를 유의하게 증가시키므로(p<0.01) 임상적으로 연마 마감을 선호해야 하며, 에나멜 보존을 위한 지르코니아 연마가 권장된다.

## Summary
In vitro wear study comparing 3 CAD/CAM Y-TZP ceramics (polished, stained, stained+glazed) and feldspathic ceramic against human enamel (240,000 masticatory cycles). Confirms polished zirconia causes minimal enamel wear; glazing significantly increases wear.

## Key Contributions
- Polished Zr: least enamel wear (1.11±0.51mm³)
- Stained+glazed Zr: 3.07±0.98mm³ — highest among zirconia groups
- Feldspathic ceramic: most overall enamel wear
- Staining+glazing creates significantly greater roughness (p<0.01)
- SEM: polished Zr smooth surface; feldspathic = fine bubbles + porous

## Related Papers
- [[dental-materials/zirconia/janyavula-2013-wear-polished-glazed-zirconia-enamel]] — same conclusion, UAB lab
- [[dental-materials/zirconia/lawson-2014-wear-enamel-zirconia-lithium-disilicate]] — polishing reduces enamel wear
- [[dental-materials/zirconia/shah-2024-enamel-wear-zirconia-umbrella-review]] — umbrella review confirming polished Zr ≤ natural enamel

File: wiki/dental-materials/zirconia/phatphutthitham-2025-effect-of-grinding-and-polishing.md
---
title: "Effect of Grinding and Polishing Protocols on Surface Roughness, Flexural Strength, and Phase Transformation of High-Translucent 5 mol% Yttria-Partially Stabilized Zirconia"
authors: Phatphutthitham Chatnarong, Niyatiwatchanchai Boondarick, Rujiraprasert Phakvalunch, Tagami Junji, Osathanon Thanaphum, Srijunbarl Anucharte, Singthong Thawanrat, Suriyasangpetch Sarat, Nantanapiboon Dusit
year: 2025
doi: null
pmid: 38942054
pmcid: PMC11750342
source: phatphutthitham-2025-effect-of-grinding-and-polishing.md
category: dental-materials/zirconia
evidence_level: in-vitro
source_collection: pubmed-text
full_text: true
date: 2026-11-14
tags: [zirconia, 5Y-PSZ, grinding, polishing, surface-roughness, flexural-strength, phase-transformation, XRD, SEM, biaxial-flexural-strength, EVE, Jota, Lava-Esthetic, Cercon-xt, chairside-adjustment, high-translucency, cubic-zirconia, occlusal-adjustment, protocol-comparison]
text_path: /Users/oracleneo/llm-wiki/papers/phatphutthitham-2025-effect-of-grinding-and-polishing.txt
text_filename: phatphutthitham-2025-effect-of-grinding-and-polishing.txt
relations:
  - target: dental-materials/zirconia/mohammadi-bassir-2017-grinding-overglazing-polishing-zirconia
    type: related
  - target: dental-materials/zirconia/candido-2022-effect-of-grinding-and-regenerative
    type: related
  - target: dental-materials/zirconia/chen-2022-effects-of-different-polishing-systems
    type: related
  - target: dental-materials/zirconia/lunkad-2025-evaluation-of-surface-roughness-of
    type: related
  - target: dental-materials/zirconia/limpuangthip-2023-surface-roughness-and-hardness-of
    type: related
---

## Three-line Summary

Grinding and polishing of 5Y-PSZ with either chairside protocol achieved final surface roughness below the 0.20 µm clinical threshold after high-gloss finishing. Protocol II (Jota superfine diamond bur at high speed with coolant, then sequential diamond-impregnated silicone burs) produced a significantly smoother surface than Protocol I (EVE DIASYNT stone bur at low speed without coolant) in Lava Esthetic. Biaxial flexural strength was significantly reduced only in Lava Esthetic with Protocol I (508 → 424 MPa); no clinically significant monoclinic phase transformation occurred with either protocol.

## 세줄요약

5Y-PSZ 고투명 지르코니아(Lava Esthetic, Cercon xt) 두 제품에 의자 옆 연삭·연마 프로토콜 두 가지를 비교한 결과, 최종 고광택 연마 후 모든 군의 표면조도(Ra)가 임상 허용치(0.20 µm) 이하로 감소하였다. Lava Esthetic에서 프로토콜 II(Jota 초미세 다이아몬드 버, 고속+수냉)가 프로토콜 I(EVE DIASYNT 석재 버, 저속·무냉각)보다 최종 표면조도가 유의하게 낮았다(0.14 vs 0.18 µm). 굴곡강도는 Lava Esthetic+프로토콜 I 군에서만 유의하게 감소(508→424 MPa)하였으며, 단사정상 증가에 의한 상전환은 어느 군에서도 나타나지 않았다.

## Summary

This in vitro study evaluated the effect of two chairside grinding and polishing protocols on two commercial 5Y-PSZ (high-translucency) zirconia products: Lava Esthetic (3M ESPE) and Cercon xt (DeguDent). The rationale is that after cementation, occlusal adjustment (grinding/polishing) is clinically unavoidable, yet little is known about how different protocols affect 5Y-PSZ specifically.

Sixty-six disk specimens (15 mm × 1 mm, ISO 6872:2015) were fabricated by CAD/CAM. Each specimen had a simulated high-contact protrusion (3 mm × 0.5 mm) mimicking an occlusal high-spot. A custom polishing machine standardized direction, speed, and applied force (0.98 N grinding, 2 N polishing). Surface roughness was measured at four sequential steps (Ra0–Ra3). After high-gloss polishing, biaxial flexural strength, SEM, and XRD were performed.

Both protocols reduced surface roughness into clinically acceptable range (< 0.20 µm) after high-gloss polishing. Protocol II produced smoother surfaces in Lava Esthetic at every step. Flexural strength reduction was material-specific: Lava Esthetic (no HfO₂ additive) showed significant reduction with Protocol I; Cercon xt (contains HfO₂, Al₂O₃, SiO₂) was unaffected by either protocol. XRD revealed cubic→tetragonal phase shift after polishing in both products, but monoclinic phase (indicator of classical transformation toughening) remained stable across all groups.

## Key Contributions

1. **Protocol II (Jota system) preferred for Lava Esthetic**: lower grinding-induced roughness and preserved flexural strength vs Protocol I (EVE stone bur)
2. **Material composition modifies polishing outcomes**: HfO₂ content in Cercon xt correlates with higher resistance to roughness and strength reduction
3. **5Y-PSZ does not exhibit monoclinic transformation toughening**: grinding/polishing induces cubic→tetragonal reversal but not tetragonal→monoclinic, confirming mechanistic difference from 3Y-TZP
4. **Sequential polishing to high-gloss is mandatory**: Ra remains elevated after grinding alone and after first polishing step; final high-gloss step is clinically essential
5. **Custom machine-controlled polishing**: standardized methodology advancing reproducibility over hand-polishing studies

## Methodology

- **Materials**: Lava Esthetic (5Y-PSZ, 3M ESPE) and Cercon xt (5Y-PSZ + HfO₂ + Al₂O₃ + SiO₂, DeguDent)
- **Groups** (n=11 each): LC/CC (unpolished controls), LE/CE (Protocol I: EVE), LJ/CJ (Protocol II: Jota)
- **Protocol I**: EVE DIASYNT PLUS HP stone bur (150–200 µm, 10,000 rpm, no coolant) → EVE DIACERA RA medium (15–20 µm) → EVE DIACERA RA fine (4–8 µm)
- **Protocol II**: Jota Z850.FG superfine diamond bur (38–45 µm, 160,000 rpm, with coolant) → Jota ZIR Gloss medium (15–20 µm) → Jota ZIR Gloss fine (4–8 µm)
- **Surface roughness**: Talyscan 150 contact profilometer (Ra, µm), 2×2 mm², 5 parallel lines
- **Biaxial flexural strength**: Instron, piston-on-3-balls, 0.5 mm/min, ISO 6872:2015 (MPa)
- **Phase analysis**: XRD Bruker D8, Rietveld refinement (TOPAS V3.0); SEM at 3,000× and 10,000×
- **Statistics**: One-way ANOVA + Bonferroni; repeated-measures ANOVA for within-group roughness progression

## Results

### Surface Roughness (Ra, µm)

| Group | Baseline (Ra0) | After Grinding (Ra1) | After Polish (Ra2) | High-Gloss (Ra3) |
|---|---|---|---|---|
| LE (Lava + EVE) | 0.12 | **1.62** | 0.21 | 0.18 |
| LJ (Lava + Jota) | 0.12 | 0.74 | 0.13 | **0.14** |
| CE (Cercon + EVE) | 0.12 | 0.38 | 0.21 | 0.18 |
| CJ (Cercon + Jota) | 0.12 | 0.38 | 0.18 | **0.13** |

- LJ had significantly lower Ra1–Ra3 than LE (p < 0.05) for Lava Esthetic
- CJ Ra3 was the only group not significantly different from baseline (p > 0.05)
- Clinical threshold ≤ 0.20 µm achieved by all groups after high-gloss step

### Biaxial Flexural Strength (MPa)

| Group | Mean ± SD | vs Control |
|---|---|---|
| LC (Lava control) | 508.16 ± 34.01 | — |
| **LE (Lava + EVE)** | **423.77 ± 77.96** | **p < 0.05** |
| LJ (Lava + Jota) | 486.69 ± 70.58 | ns |
| CC (Cercon control) | 532.37 ± 15.73 | — |
| CE (Cercon + EVE) | 513.82 ± 21.14 | ns |
| CJ (Cercon + Jota) | 516.40 ± 37.18 | ns |

### XRD Phase Composition (%)

| Group | Tetragonal | Monoclinic | Cubic |
|---|---|---|---|
| LC | 69.82 | 0.75 | 29.43 |
| LE | 92.74 | 1.13 | 6.13 |
| LJ | 89.79 | 1.00 | 9.21 |
| CC | 64.92 | 0.73 | 34.35 |
| CE | 91.32 | 1.08 | 7.60 |
| CJ | 93.31 | 0.78 | 5.91 |

- Grinding/polishing shifted cubic → tetragonal phase in both materials
- Monoclinic phase remained stable (< 1.2%) in all groups → no classical phase transformation toughening

## Related Papers

- [[dental-materials/zirconia/mohammadi-bassir-2017-grinding-overglazing-polishing-zirconia]] — 3Y-TZP grinding/glazing/polishing reference study
- [[dental-materials/zirconia/candido-2022-effect-of-grinding-and-regenerative]] — grinding and regenerative firing of 5Y-PSZ
- [[dental-materials/zirconia/chen-2022-effects-of-different-polishing-systems]] — polishing systems and surface properties
- [[dental-materials/zirconia/lunkad-2025-evaluation-of-surface-roughness-of]] — MMLZ polishing and sterilization cycles (EVE/Jota systems included)
- [[dental-materials/zirconia/limpuangthip-2023-surface-roughness-and-hardness-of]] — EVE DIACERA CAD/CAM ceramics comparison

File: wiki/dental-materials/zirconia/phuntusuntorn-2026-effect-of-surface-adjustment-and.md
---
title: "Effect of Surface Adjustment and Hydrothermal Aging on the Mechanical Behavior and Microstructure of Zirconia With Different Yttria Contents"
authors: "Phuntusuntorn Phawinee, Pleumsamran Natthawat, Suttiat Kullapop, Wesley Hannah"
year: 2026
doi: "10.1155/ijod/9739387"
pmid: "42644050"
pmcid: "PMC13505195"
journal: "International Journal of Dentistry"
source: phuntusuntorn-2026-effect-of-surface-adjustment-and.md
category: dental-materials/zirconia
evidence_level: in-vitro
source_collection: pubmed-text
full_text: true
date: 2026-11-14
tags: [zirconia, surface-adjustment, polishing, hydrothermal-aging, LTD, biaxial-flexural-strength, 3Y-TZP, 5Y-PSZ, 6Y-PSZ, phase-transformation, XRD, SEM, low-temperature-degradation]
text_path: /Users/oracleneo/llm-wiki/papers/phuntusuntorn-2026-effect-of-surface-adjustment-and.txt
text_filename: phuntusuntorn-2026-effect-of-surface-adjustment-and.txt
relations:
  - type: extends
    target: sarabi-2024-grinding-ltd-flexural-strength-zirconia
  - type: extends
    target: elmamooz-2025-evaluation-of-the-effect-of
  - type: related
    target: gulmez-2025-impact-of-sintering-speed-and
---

## Three-line Summary

Finishing and polishing (FP) substantially increased biaxial flexural strength in 3Y-TZP (1213.7 → 1704.3 MPa, ~40%) and moderately in 5Y-PSZ (694.2 → 993.7 MPa), while 6Y-PSZ showed no significant change (1015.6 → 1065.0 MPa). Simulated hydrothermal aging (134°C, 0.2 MPa, 5 h autoclave ≈ 15–20 years in vivo) did not significantly affect strength, hardness, or surface roughness in any of the three zirconia materials, and no monoclinic phase was detected by qualitative XRD. SEM revealed localized grain-boundary microcracking in aged 3Y-TZP, indicating early low-temperature degradation (LTD) onset without measurable mechanical consequences under the applied conditions.

## 세줄요약

마무리·연마(FP)는 3Y-TZP의 이축 굴곡강도를 1213.7→1704.3 MPa(~40%)로 크게 향상시키고 5Y-PSZ에는 중등도(694.2→993.7 MPa) 개선 효과를 보였으며, 6Y-PSZ는 변화가 미미했다. 모의 열수 노화(134°C·0.2 MPa·5시간 ≈ 임상 15~20년)는 세 재료 모두에서 강도·경도·표면 거칠기에 유의한 영향을 주지 않았고, 정성적 X선 회절에서 단사정상(monoclinic)도 검출되지 않았다. SEM에서 노화 후 3Y-TZP에 국소적 결정립 경계 미세균열이 관찰되어 초기 저온열화(LTD) 징후가 나타났으나 기계적 성능 저하로는 이어지지 않았다.

## Summary

This in vitro study from Chiang Mai University compared three CAD/CAM zirconia types — conventional 3Y-TZP (DD BioZX2), high-translucency 5Y-PSZ (DD cubeX2), and 6Y-PSZ (Nacera Pearl Natural) — under four experimental conditions: control (no surface adjustment), surface adjustment (grinding with 100 µm diamond bur + three-step ZiLMaster polishing), hydrothermal aging alone, and surface adjustment followed by aging. Disc-shaped specimens (12 mm diameter × 1.2 mm thickness, n = 10/group, N = 120 total) were tested per ISO 6872:2015 for biaxial flexural strength (piston-on-three-ball), surface roughness (profilometer), surface hardness (nanoindentation), grain size (SEM + ImageJ), and phase composition (qualitative XRD).

## Key Contributions

1. **Polishing substantially improves 3Y-TZP strength**: FP increased biaxial flexural strength from 1213.7 MPa (control) to 1704.3 MPa (~40%), attributable to surface flaw removal and possible compressive residual stress generation.
2. **Moderate benefit for 5Y-PSZ, none for 6Y-PSZ**: FP raised 5Y-PSZ from 694.2 to 993.7 MPa (moderate); 6Y-PSZ remained at ~1015–1065 MPa regardless of surface treatment, reflecting its predominantly cubic microstructure.
3. **Hydrothermal aging did not compromise bulk mechanical properties**: Under the applied 5 h autoclave protocol, no significant changes in biaxial flexural strength, surface hardness, or surface roughness were observed in any group.
4. **No monoclinic phase detected by XRD**: Neither FP nor aging induced detectable tetragonal-to-monoclinic phase transformation within qualitative XRD limits, though slight peak broadening in 3Y-TZP after grinding suggests residual lattice strain.
5. **Early LTD signs in aged 3Y-TZP by SEM**: Grain-boundary microcracking and localized grain pull-out were visible in aged 3Y-TZP, indicating subcritical degradation at the surface not yet reflected in bulk strength.
6. **Surface roughness after FP remained ≤ 0.20 µm** (the clinically accepted bacterial adhesion threshold) in all materials, even after subsequent aging.

## Methodology

| Parameter | Detail |
|---|---|
| Study type | In vitro |
| Materials | 3Y-TZP (DD BioZX2), 5Y-PSZ (DD cubeX2), 6Y-PSZ (Nacera Pearl Natural); all Dental Direkt |
| Specimen geometry | Disc 12 mm diameter × 1.2 mm thickness; n = 10/group, N = 120 |
| Milling | 5-axis milling (Xmill 500 Plus); sintering 1500°C/120 min (3/5Y), 1450°C/90 min (6Y) |
| Surface adjustment (G2) | 100 µm diamond bur at 200,000 rpm × 20 s, then 3-step ZiLMaster polishing (Shofu), 1 min/step |
| Hydrothermal aging | Autoclave 134°C, 0.2 MPa, 5 h (ISO 13356; ≈ 15–20 years in vivo per Chevalier et al.) |
| Flexural strength | Piston-on-three-ball biaxial test (ISO 6872:2015); crosshead speed 0.5 mm/min |
| Surface roughness | Contact profilometer (Surftest SJ-301), Ra in µm |
| Hardness | Nanoindentation (DUH-211, Shimadzu), Berkovich indenter, 2940 mN max load |
| Phase analysis | Qualitative XRD (D8 ADVANCE, Bruker), Cu-Kα, 20–80° 2θ |
| Grain size | SEM × 10,000 + ImageJ (≥ 300 grains/specimen), thermal etch 1400°C/30 min |
| Statistics | Three-way ANOVA + Tukey HSD, α = 0.05 |

## Results

**Biaxial Flexural Strength (MPa):**

| Material | Control | Control + Aging | FP | FP + Aging |
|---|---|---|---|---|
| 3Y-TZP | 1213.7 | 1153.5 | **1704.3** | 1674.6 |
| 5Y-PSZ | 694.2 | 651.3 | **993.7** | 871.5 |
| 6Y-PSZ | 1015.6 | 986.3 | 1065.0 | 1019.0 |

FP × Zirconia type interaction was significant (p < 0.05, ηp² = 0.23). Aging had no significant effect (p > 0.05, ηp² = 0.02).

**Surface Roughness (Ra, µm):** FP significantly reduced Ra in all materials (p < 0.05). Post-FP values for 3Y-TZP reached Ra ≈ 0.13 µm, well below the 0.20 µm clinical threshold. Aging caused non-significant slight increases.

**Surface Hardness:** Zirconia type was the only significant factor (p < 0.05). FP and aging had no significant effect on hardness.

**XRD Phase Analysis:** No monoclinic peaks at 28.2° or 31.5° (2θ) in any group. Slight peak broadening in 3Y-TZP after FP, consistent with residual lattice strain.

**SEM:** Aged 3Y-TZP showed grain-boundary microcracking and localized grain pull-out (early LTD). Aged 5Y-PSZ and 6Y-PSZ showed no significant surface morphology changes.

## Related Papers

- [[dental-materials/zirconia/sarabi-2024-grinding-ltd-flexural-strength-zirconia]] — grinding and LTD effects on 3Y-TZP flexural strength; this paper extends those findings to 5Y-PSZ and 6Y-PSZ
- [[dental-materials/zirconia/elmamooz-2025-evaluation-of-the-effect-of]] — chairside grinding and polishing vs. reglazing on monolithic zirconia with ISO 13356 autoclave aging; similar protocol
- [[dental-materials/zirconia/gulmez-2025-impact-of-sintering-speed-and]] — sintering speed and surface finishing on optical and mechanical properties of different-yttria zirconia
- [[dental-materials/zirconia/desouza-2020-flexural-strength-and-crystalline-stability]] — earlier study on flexural strength and crystalline stability; comparable methodology
- [[dental-materials/zirconia/aflatoonian-2025-deglazing-hydrothermal-aging-high-translucent-zirconia]] — deglazing and hydrothermal aging in high-translucency zirconia

File: wiki/dental-materials/zirconia/pjetursson-2018-zirconia-metal-ceramic-crown-survival-sr.md
---
title: "A systematic review of the survival and complication rates of zirconia-ceramic and metal-ceramic single crowns"
authors: Pjetursson BE, Valente NA, Strasding M, Zwahlen M, Liu S, Sailer I
year: 2018
date: 2018-01-01
doi: 10.1111/clr.13306
source: pjetursson-2018-zirconia-metal-ceramic-crown-survival-sr.md
category: [dental-materials/zirconia]
confidence: sr
pdf_path: /Users/oracleneo/llm-wiki/papers/pjetursson-2018-zirconia-metal-ceramic-crown-survival-sr.pdf
pdf_filename: pjetursson-2018-zirconia-metal-ceramic-crown-survival-sr.pdf
source_collection: external
tags: [zirconia, metal-ceramic, single-crown, implant, survival, systematic-review]
---

## Three-line Summary

Systematic review (Clin Oral Implants Res 2018; 35 studies, n=5,275 implant-supported single crowns) comparing veneered zirconia-ceramic vs metal-ceramic crowns over 5 years.

5-year survival was similar (zirconia 97.6% vs metal-ceramic 98.3%), but zirconia showed significantly more catastrophic material fractures (2.1% vs 0.2%, p=0.001) and fewer aesthetic complications; monolithic zirconia was not represented as no studies met the ≥3-year threshold.

Veneered zirconia is a viable alternative to metal-ceramic for implant-supported crowns, though its higher fracture risk warrants careful patient selection and occlusal load management; the review predates evidence on monolithic zirconia.

## 세줄요약

체계적 문헌고찰(Clin Oral Implants Res 2018; 35편, n=5,275 임플란트 지지 단일 크라운): 비니어드 지르코니아-도재관 vs 금속-도재관 5년 결과 비교.

5년 생존율 유사(지르코니아 97.6% vs 금속도재 98.3%)하나 지르코니아에서 재료 파절 유의하게 증가(2.1% vs 0.2%, p=0.001); 심미 합병증은 오히려 적음; 단일체 지르코니아 포함 연구 없음.

비니어드 지르코니아는 임플란트 단일 크라운에서 금속도재관 대안으로 가능하나, 파절 위험 증가로 교합력 조절과 환자 선택이 중요하며 이 리뷰는 단일체 지르코니아 근거를 포함하지 않는다.

## Summary

This 2018 ITI Consensus Conference SR (Pjetursson et al.) systematically reviewed 35 clinical studies to compare 5-year outcomes of veneered zirconia-ceramic vs gold-alloy metal-ceramic implant-supported single crowns (SCs). Using robust Poisson regression meta-analysis, the review found that zirconia and metal-ceramic SCs exhibit comparable overall survival and biological complication rates. However, zirconia carries a significantly higher risk of catastrophic material fracture, while metal-ceramic exhibits more aesthetic complications. Importantly, no monolithic zirconia studies met the ≥3-year inclusion threshold, making this review specific to veneered zirconia frameworks.

## Key Contributions

- **5-year survival**: Zirconia 97.6% (95% CI 94.3–99.0) vs Metal-ceramic 98.3% (95% CI 96.8–99.1) — not significantly different
- **Material fracture**: Zirconia 2.1% vs Metal-ceramic 0.2% (p=0.001) — significantly more zirconia crown fractures
- **Chipping**: Nearly identical — 2.8% (zirconia) vs 2.9% (metal-ceramic) at 5 years
- **Aesthetic complications**: Fewer in zirconia group
- **Biological outcomes**: Similar between groups
- **Complication-free rate**: Zirconia 83.8% vs Metal-ceramic 86.7% (wide CI for zirconia due to small n)

## Methodology

- PICO-based SR, PROSPERO registered (CRD42017079002)
- PubMed electronic search through November 2016; manual reference screening
- Inclusion: human, ≥10 patients, ≥3 year follow-up, implant-supported SCs, gold-alloy MC or zirconia-based
- 5,263 titles → 240 full texts → 35 included studies
- Robust Poisson regression for 5-year proportion estimates
- Dual independent reviewer selection

## Results

| Outcome | Zirconia-ceramic | Metal-ceramic |
|---|---|---|
| 5-year survival | 97.6% (n=912) | 98.3% (n=4,363) |
| Complication-free | 83.8% (n=76) | 86.7% (n=1,300) |
| Chipping rate | 2.8% | 2.9% |
| Material fracture | **2.1%** | **0.2%** (p=0.001) |
| Aesthetic complications | Fewer | More |
| Biological complications | Similar | Similar |

Note: Monolithic zirconia excluded — no studies with ≥3 year follow-up available at time of search.

## Related Papers

- [[dental-materials/zirconia/leitao-2022-monolithic-zirconia-single-crown-survival-sr]] — SR+MA specifically on monolithic zirconia (extends beyond veneered ZC scope of this review)
- [[dental-materials/warreth-2020-all-ceramic-restorations-narrative-review]] — broader narrative review of all-ceramic systems
- [[dental-materials/alqarawi-2022-intraoral-repair-fractured-ceramics-review]] — intraoral repair options for chipping/fracture complications documented here
