Repository: ezinternet/dentopedia

File: wiki/dental-materials/zirconia/pott-2018-polish-of-interface-areas-between.md
---
title: "Polish of interface areas between zirconia, silicate-ceramic, and composite with diamond-containing systems"
authors: "Pott Philipp-Cornelius, Hoffmann Johannes Philipp, Stiesch Meike, Eisenburger Michael"
year: 2018
doi: 10.4047/jap.2018.10.4.315
source: pott-2018-polish-of-interface-areas-between.md
category: dental-materials/zirconia
evidence_level: in-vitro
source_collection: pubmed-text
date: 2026-11-14
tags: [zirconia, polishing, intraoral-polishing, silicate-ceramic, composite, interface, surface-roughness, occlusal-adjustment, chipping-repair, diamond-polishing, Ra, profilometry, FPD]
text_path: /Users/oracleneo/llm-wiki/papers/pott-2018-polish-of-interface-areas-between.txt
text_filename: pott-2018-polish-of-interface-areas-between.txt
---

## Three-line Summary

Fifty plates each of zirconia, silicate-ceramic, and nano-hybrid composite were ground to simulate intraoral adjustment surfaces, then polished with three diamond-containing intraoral systems (Dimanto/VOCO single-step, Komet two-step, Busch two-step) or lab controls; surface roughness Ra was measured by profilometry.

All three systems reduced zirconia Ra to values statistically equivalent to glaze firing (Ra < 0.20 µm, P > .899 vs Zlab); silicate-ceramic was polished adequately only by the single-step VOCO system; composite was rougher after all intraoral systems than after lab polish, though VOCO and Komet systems were equivalent on composite.

For mixed-material interface areas, the recommended polishing sequence is: zirconia-specific polisher first → veneering-ceramic polisher → composite polisher, to match abrasive progression to material hardness.

## 세줄요약

지르코니아(50개)·규산염 세라믹(50개)·나노하이브리드 복합레진(50개) 플레이트를 자동 연삭 후 3종 다이아몬드 함유 구강 내 폴리싱 시스템 또는 실험실 대조군으로 처리하고, 프로파일로미터로 표면조도 (Surface Roughness, Ra)를 측정했다.

지르코니아는 3종 시스템 모두 Ra < 0.20 µm 달성(글레이즈 소성군과 유의차 없음); 규산염 세라믹은 VOCO 단일단계 시스템만 유의하게 감소; 복합레진은 모든 구강 내 시스템에서 실험실 연마보다 거칠었으나 VOCO·Komet는 동등했다.

혼합 재료 인터페이스 폴리싱 권장 순서: **지르코니아용 → 비니어링 재료용 → 복합레진용** (경도 순서에 맞춘 연마재 그릿 진행).

## Summary

Rough surfaces arise on cemented all-ceramic fixed partial dentures (FPDs) from chipping fractures, occlusal adjustments, and excess cement removal. Because rough surfaces promote plaque adhesion (threshold Ra ≤ 0.20 µm, Bollen 1997) and antagonist wear, intraoral polishing is clinically necessary. When a composite repair or cementation margin spans two ceramic materials, it is not possible to selectively polish one material — the polishing instrument crosses the interface.

This in-vitro study fabricated standardized flat-plate specimens of zirconia (CAD/CAM InCoris Maxi-S), silicate-ceramic (Ivoclar Vivadent), and nano-hybrid composite (GrandioSO/VOCO), ground uniformly to Ra ≈ 0.31 µm to simulate diamond-bur–treated clinical surfaces. Three diamond-containing rubber-point systems for intraoral use were tested: Dimanto (VOCO, single-step), Komet Zirkonpoliersystem (two-step), and Busch Zirkon-/Keramikpoliersystem (two-step). Polishing was performed at 6,000 rpm, water-cooled, with standardized contact pressure and time. Lab-side glazing (ceramics) or high-gloss machine polishing (composite) served as reference standards.

**Key findings**:
- Zirconia: all three systems achieved Ra < 0.20 µm, statistically equivalent to glaze firing (not significantly different, P > .899). Intraoral polishing is a viable alternative to glaze re-firing after chairside adjustment.
- Silicate-ceramic: only the single-step Dimanto (Sv) produced acceptable results comparable to lab polishing (Sv vs Slab: P = .576 on roughness, Sv vs Sgrit: P = .487). The two-step Komet system significantly increased roughness (Sk vs Slab: P < .001), suggesting that sharper, fresher diamond points of two-step systems scratch veneering ceramic more than a worn single-step point.
- Composite: all intraoral systems left Ra higher than lab-polished Clab (P < .014). The best-performing intraoral system for composite was Dimanto, whose result did not differ significantly from Komet (P = .991), but was significantly lower than Busch (Cv vs Cb: P = .015).
- Cross-material interface: after polishing with the VOCO system, zirconia and silicate-ceramic Ra did not differ significantly (Zv vs Sv: P > .999), suggesting matched surface quality at the zirconia–veneering-ceramic interface is achievable with this system.

**Clinical recommendation**: Polish mixed-material interfaces in sequence — zirconia-specific polisher first (all systems work on zirconia), then veneering-ceramic polisher, then composite polisher. The order matters because stiffer, diamond-rich points appropriate for zirconia would increase silicate-ceramic roughness.

## Key Contributions

1. Demonstrated that all three commercially available diamond polishing systems produce zirconia Ra equivalent to glaze firing — chairside polishing replaces re-glazing.
2. Identified single-step vs two-step polishing system behavior: single-step (worn diamonds) is gentler on silicate-ceramic; two-step systems risk over-abrasion of veneering material.
3. Established material-specific polishing sequence for interface areas of multi-material FPDs.
4. Confirmed plaque-adhesion-relevant Ra ≤ 0.20 µm is achievable on zirconia with all tested systems, not on composite.
5. Provided comparative Ra data across three common restorative materials under identical experimental conditions for benchmarking.

## Methodology

- **Specimens**: 50 plates each; zirconia 8.5×6.0×2.0 mm, silicate-ceramic 12.5×10.5×2.0 mm, composite cast in silicone moulds of zirconia plates
- **Baseline grinding**: 165 µm SiC grit, PowerPro 5000, 50 N force, water cooling → uniform Ra ≈ 0.31 µm
- **Polishing systems**: Dimanto (VOCO, 1-step), Komet Dental Zirkonpoliersystem (2-step), Busch Zirkon-/Keramikpoliersystem (2-step); all at 6,000 rpm, water cooling, 2 N × 30 s then 1 N × 30 s
- **Measurement**: Dektak 150 profilometer; 5 × 3,600 µm scans, 0.33 µm resolution; Ra computed
- **Statistics**: Kolmogorov-Smirnov + Levene + ANOVA + Scheffé; α = .05

## Results

| Comparison | P value | Conclusion |
|---|---|---|
| Zv, Zk, Zb vs Zgrit | P < .001 | All polishing systems significantly reduced zirconia Ra |
| Zv, Zk, Zb vs Zlab | P > .899 | Equivalent to glaze firing |
| Sv vs Slab | P = .022 | VOCO single-step significantly better than lab polish |
| Sk vs Slab | P < .001 | Komet significantly WORSE than lab (increased roughness) |
| Sb vs Slab | P = .576 | Busch equivalent to lab polish |
| Cv, Ck, Cb vs Clab | P < .014 | All intraoral systems rougher than lab polish on composite |
| Cv vs Ck | P = .991 | Equivalent (best intraoral composite polishing) |
| Zv vs Sv | P > .999 | Equivalent Ra at zirconia–silicate-ceramic interface after VOCO |

## Related Papers

- [[dental-materials/zirconia/phatphutthitham-2025-effect-of-grinding-and-polishing]] — Effect of grinding and polishing protocols on zirconia surface roughness and optical properties
- [[dental-materials/zirconia/ozkan-2025-effects-of-surface-treatments-ltd]] — Surface treatments and low-temperature degradation effects on zirconia
- [[dental-materials/zirconia/regulska-2021-analysis-of-the-surface-condition]] — Analysis of surface condition of zirconia after different surface treatments

File: wiki/dental-materials/zirconia/prado-2022-hydrothermal-mechanical-aging-fatigue-zirconia.md
---
title: "Effect of hydrothermal and mechanical aging on the fatigue performance of high-translucency zirconias"
authors: Prado PHCO, Dapieve KS, Campos TMB, Valandro LF, Melo RM
year: 2022
date: 2022-05-06
doi: 10.1016/j.dental.2022.04.021
source: prado-2022-hydrothermal-mechanical-aging-fatigue-zirconia.md
category: [dental-materials/zirconia]
evidence_level: in-vitro
source_collection: pubmed-abstract
pmid: 35527035
tags: [zirconia, LTD, fatigue, translucent-zirconia, 3Y-TZP, 5Y-PSZ, aging, alternating-protocol, KATANA, VITA-YZ, INCORIS]
relations:
  - type: extends
    target: kengtanyakich-2020-hydrothermal-degradation-cubic-translucent-zirconia
---

## Three-line Summary

In-vitro study (N = 153 discs; three zirconia generations — 1st-gen VITA YZ T, 2nd-gen INCORIS TZI, 3rd-gen KATANA UTML; protocols CF = fatigue only, AF = 134 °C/20 h hydrothermal aging then fatigue, AFA = 4 × 5 h aging intercalated with fatigue; step-stress biaxial fatigue to failure, n = 15/group).

Continuous aging + fatigue lowered VITA YZ T fatigue strength (YAF 516 ± 38 MPa) while the alternating protocol raised it (YAFA 730 ± 58 MPa); INCORIS TZI after AF had the highest fatigue strength (810 ± 76 MPa) and cycles to failure (147,000); KATANA UTML showed no difference between treatments and no t→m transformation, although it was the less fatigue-resistant material.

Clinical reading: the shape of the aging protocol (continuous vs alternating) changes the measured fatigue outcome of 3Y-TZP, so in-vitro LTD/fatigue numbers from different protocols are not interchangeable; the 5Y-PSZ trades strength for chemical stability — abstract-only, in-vitro evidence.

## 세줄요약

시험관 연구(원판 총 153개; 지르코니아 3세대 — 1세대 VITA YZ T, 2세대 INCORIS TZI, 3세대 KATANA UTML; CF=피로만, AF=134 °C/20시간 수열노화 후 피로, AFA=5시간 노화 4회와 피로를 교대; 단계응력 이축 피로를 파절까지, 군당 n=15).

연속 노화+피로는 VITA YZ T 피로강도를 낮췄고(YAF 516 ± 38 MPa) 교대 프로토콜은 오히려 높였다(YAFA 730 ± 58 MPa); INCORIS TZI는 AF 후 피로강도(810 ± 76 MPa)·파절까지 사이클(147,000) 모두 최고; KATANA UTML은 처리 간 차이 없고 정방정→단사정 상전이(t→m)도 없었으나 피로 저항은 더 낮았다.

임상적 의미: 노화 프로토콜 형태(연속 vs 교대)가 3Y-TZP의 피로 결과를 바꾸므로 프로토콜이 다른 시험관 LTD·피로 수치는 서로 바꿔 쓸 수 없다; 5Y-PSZ는 강도를 내주고 화학적 안정성을 얻는다 — 초록 기반 시험관 근거.

## Summary

Prado et al. (2022, Dental Materials) asked how hydrothermal aging and mechanical fatigue interact across three generations of dental zirconia, and introduced an intercalated aging/fatigue protocol (AFA) alongside fatigue-only (CF) and aging-then-fatigue (AF) arms. Fatigue was run with a step-stress approach to failure and analysed as survival data (Kaplan-Meier, Mantel-Cox) plus Weibull statistics. The 1st-generation 3Y-TZP (VITA YZ T) behaved opposite ways depending on protocol: continuous aging + fatigue reduced its fatigue strength, alternating aging/fatigue increased it. The 2nd-generation 3Y-TZP (INCORIS TZI) was the best performer after aging. The 3rd-generation high-translucency zirconia (KATANA UTML) did not undergo t→m transformation and was unaffected by the aging treatments, but its fatigue strength was lower. The abstract does not report a mechanism for the strength gain under the alternating protocol; any explanation (e.g., transformation-induced compressive stress) is interpretation, not a finding of this study.

## Key Contributions

1. **Intercalated aging/fatigue protocol (AFA)**: a novel protocol alternating 5 h hydrothermal steps with fatigue cycling, compared directly with continuous aging (AF) and fatigue-only control (CF)
2. **Protocol-dependent outcome in 1st-gen 3Y-TZP**: YAF 516 ± 38 MPa (decrease) vs YAFA 730 ± 58 MPa (increase) — the same material moves in opposite directions
3. **2nd-gen 3Y-TZP best after aging**: INCORIS TZI AF 810 ± 76 MPa and 147,000 cycles to failure — highest fatigue strength and survival
4. **3rd-gen 5Y-PSZ chemically stable but weaker**: KATANA UTML — no t→m, no treatment effect, lower fatigue resistance
5. **Failure origin**: all fractures started on the tensile side at pre-existing defects

## Methodology

- Materials: VITA YZ T (VITA; 1st gen), INCORIS TZI (Dentsply Sirona; 2nd gen), KATANA UTML (Kuraray Noritake; 3rd gen) discs, N = 153
- Groups: 6 groups (n = 3) for monotonic testing; 9 groups (n = 15) for fatigue testing — 3 treatments × 3 materials
- Treatments: CF (fatigue only); AF (134 °C, 2 bar, 20 h in hydrothermal reactor, then fatigue); AFA (4 × 5 h hydrothermal aging intercalated with fatigue)
- Fatigue: step-stress, biaxial piston-on-3-balls; initial 100 MPa, +50 MPa per 10,000 cycles, 20 Hz, to failure
- Statistics: Kaplan-Meier and Mantel-Cox (α = 0.05); Weibull analysis
- Fractography: stereomicroscope, SEM; phase analysis by XRD
- Source artifact: PubMed structured abstract only (no full text)

## Results

| Material (generation) | Protocol | Fatigue strength (MPa) | Note |
|---|---|---|---|
| VITA YZ T (1st) | AF — continuous | 516 ± 38 | decreased |
| VITA YZ T (1st) | AFA — alternating | 730 ± 58 | increased |
| INCORIS TZI (2nd) | AF | 810 ± 76 | highest; 147,000 cycles to failure |
| KATANA UTML (3rd) | AF / AFA | not reported in abstract | no difference between treatments; no t→m; less resistant overall |

- Control (CF) values are not given in the abstract; "decreased/increased" follows the authors' wording
- Fracture origin in all specimens: tensile side, pre-existing defects
- Authors' conclusion: INCORIS TZI had higher fatigue strength and survival after hydrothermal + mechanical aging; KATANA UTML, although less resistant, did not suffer chemical degradation

## Related Papers

- [[dental-materials/zirconia/kengtanyakich-2020-hydrothermal-degradation-cubic-translucent-zirconia]] — cubic-phase content and LTD resistance
- [[dental-materials/zirconia/kohorst-2012-low-temperature-degradation-3ytzp-atz-ceria-zirconia]] — baseline 3Y-TZP LTD data (hydrothermal aging alone)
- [[dental-materials/zirconia/sarabi-2024-grinding-ltd-flexural-strength-zirconia]] — grinding, LTD and flexural strength
- [[dental-materials/zirconia/koenig-2021-ltd-monolithic-zirconia-prospective]] — clinical LTD reference

> Correction 2026-11-24: earlier version listed a fourth material (Ceramill ZI), a VITA strength series (730→754→808 MPa) and ANOVA statistics that are not in the paper. Rewritten from the PubMed abstract (PMID 35527035).

File: wiki/dental-materials/zirconia/ramos-2016-grinding-heat-treatment-zirconia-flexural.md
---
title: "Effect of grinding and heat treatment on the mechanical behavior of zirconia ceramic"
authors: Gabriela Freitas Ramos, Gabriel Kalil Rocha Pereira, Marina Amaral, Luiz Felipe Valandro, Marco Antonio Bottino
year: 2016
date: 2016-01-01
doi: 10.1590/1807-3107BOR-2016.vol30.0012
source: ramos-2016-grinding-heat-treatment-zirconia-flexural.md
category: [dental-materials/zirconia]
confidence: in-vitro
pdf_path: /Users/oracleneo/llm-wiki/papers/ramos-2016-grinding-heat-treatment-zirconia-flexural.pdf
pdf_filename: ramos-2016-grinding-heat-treatment-zirconia-flexural.pdf
source_collection: external
tags: [Y-TZP, grinding, heat-treatment, flexural-strength, monoclinic-phase, phase-transformation, UNESP]
---

## Three-line Summary
In vitro study (Braz Oral Res 2016; UNESP/UFSM) evaluated Y-TZP ground at three grit sizes (200/160/25 μm) with or without subsequent heat treatment (1200 °C, 2 h) on monoclinic-phase content and flexural strength.

Grinding increased monoclinic phase content and characteristic flexural strength via compressive surface stress, but no correlation was found between surface roughness and flexural strength; heat treatment reversed the monoclinic-to-tetragonal transformation back to a controlled level.

Clinically, a coarse-to-fine grinding sequence is recommended for final surface quality, and post-heavy-grinding heat treatment is indicated when minimizing monoclinic phase content is a concern.

## 세줄요약
in-vitro(Braz Oral Res 2016; UNESP/UFSM): Y-TZP를 3종 입도(200·160·25 μm)로 연삭 후 열처리(1200°C, 2h) 유무에 따른 단사정 상 함량과 굴곡강도 평가.

연삭은 단사정 상 함량과 특성강도를 증가시켰으나(압축응력 유발) 표면조도-굴곡강도 상관 없음; 열처리는 단사정상을 정방정상으로 역변환해 제어 수준으로 복귀.

임상적으로 조립→세립 순서 마감이 최적 표면질 달성에 권장되며, 과도한 연삭 후에는 단사정 상 과잉이 우려될 때 열처리 추가가 유익하다.

## Summary
UNESP/UFSM study demonstrating that grinding Y-TZP increases monoclinic phase and characteristic strength, but heat treatment at 1200°C reverses the monoclinic transformation. Provides guidance for laboratory handling of ground zirconia.

## Key Contributions
- Grinding increases monoclinic phase → compressive stress → characteristic strength ↑
- No correlation between surface roughness (Ra, Rz) and flexural strength
- Heat treatment (1200°C, 2h): reverses monoclinic transformation to tetragonal phase
- G80A (coarsest + heat treated): similar strength to control
- Other heat-treated groups: higher strength than control
- Finer grit (G600): smoother surface for final adjustment

## Clinical Implication
- Laboratory heat treatment after heavy grinding recommended when monoclinic content is concern
- Finer grit burs for final occlusal adjustment = better surface quality

## Related Papers
- [[dental-materials/zirconia/kosmac-1999-grinding-sandblasting-flexural-strength-zirconia]] — foundational sandblasting/grinding study
- [[dental-materials/zirconia/mohammadi-bassir-2017-grinding-overglazing-polishing-zirconia]] — grinding + overglazing + polishing comparison

File: wiki/dental-materials/zirconia/regulska-2021-analysis-of-the-surface-condition.md
---
title: "Analysis of the Surface Condition and Changes in Crystallographic Structure of Zirconium Oxide Affected by Mechanical Processing"
authors: "Regulska Kinga, Januszewicz Bartłomiej, Klimek Leszek, Palatyńska-Ulatowska Aleksandra, Nocchetti Morena"
year: 2021
doi: "10.3390/ma14144042"
source: regulska-2021-analysis-of-the-surface-condition.md
category: dental-materials/zirconia
source_collection: pubmed-text
evidence_level: in-vitro
date: 2021-07-01
tags:
  - zirconia
  - 3Y-TZP
  - surface-condition
  - phase-transformation
  - XRD
  - grazing-incidence
  - surface-free-energy
  - polishing
  - grinding
text_path: /Users/oracleneo/llm-wiki/papers/regulska-2021-analysis-of-the-surface-condition.txt
text_filename: regulska-2021-analysis-of-the-surface-condition.txt
---

## Three-line Summary

Mechanical surface treatment (grinding and polishing) of 3Y-TZP zirconia induces tetragonal-to-monoclinic phase transformation detectable by XRD, with polishing producing less monoclinic phase than grinding. Neither grit size (120 vs. 500) nor wet/dry cooling significantly affected the degree of transformation, but grazing incidence XRD revealed a subsurface monoclinic concentration gradient. Surface free energy (total 37–43 mJ/m²) showed no significant inter-group differences, with the apolar component dominating, suggesting that bonding of veneering ceramics relies primarily on apolar adhesion during firing.

## 세줄요약

3Y-TZP 지르코니아의 기계적 표면 처리(연삭·연마)는 X선 회절법 (X-ray Diffraction, XRD)으로 확인되는 정방정→단사정 상전이 (Tetragonal-to-Monoclinic Phase Transformation)를 유발하며, 연마군에서 연삭군보다 단사정상 함량이 낮다. 입자 크기(120 vs. 500) 및 습식/건식 냉각 여부는 전이 정도에 유의미한 차이를 주지 않았으나, 경사입사 X선 회절법 (Grazing Incidence XRD)으로 표면에서 심부로 갈수록 단사정상 농도 구배가 존재함을 확인했다. 표면 자유 에너지 (Surface Free Energy, SFE) 총값(37–43 mJ/m²)은 군 간 유의차 없었으며, 비극성 성분이 극성 성분보다 높아 소성 과정에서 세라믹과의 결합이 비극성 접착에 의존함을 시사한다.

## Summary

This in vitro study examined how different mechanical processing regimens affect the surface condition and crystallographic structure of 3Y-TZP zirconia (Ceramill Zi, Amann Girrbach). Six groups were compared: coarse/fine grinding under wet/dry conditions, polishing, and an untreated milled reference. Both Bragg-Brentano and grazing incidence XRD were used to characterize t→m phase transformation. The key finding is that polishing induces the least monoclinic phase among treated groups, and the monoclinic phase is concentrated in near-surface layers (gradient toward core). Surface free energy was dominated by the apolar component (~27–36 mJ/m²) across all groups, implying that ceramic-zirconia bonding during firing is governed by apolar adhesion rather than polar wettability.

## Key Contributions

1. Polishing produces less t→m transformation than grinding; grit size and wet/dry cooling do not significantly differ
2. Grazing incidence XRD reveals a subsurface monoclinic concentration gradient confined to near-surface layers
3. SFE data (polar 8–11 mJ/m², apolar 27–36 mJ/m², total 37–43 mJ/m²) — no significant inter-group differences
4. Apolar component dominance explains why high-temperature ceramic firing achieves better bonding than room-temperature adhesive bonding

## Methodology

- 15 cylindrical 3Y-TZP specimens (Ceramill Zi, sintered 1450°C/2 h), n=3 per group
- Groups: coarse dry (120), coarse wet (120), fine dry (500), fine wet (500), polishing, milled reference
- XRD: Bragg-Brentano (θ-θ) + grazing incidence (5° incident angle); Rietveld quantitative analysis
- SFE: Owens-Wendt model (water + diiodomethane contact angles)
- SEM-EDS (JEOL JSM-6610LV, 20 kV)

## Results

| Group | Monoclinic % (B-B) | Monoclinic % (GI) |
|---|---|---|
| Milled reference | ~0% | ~0% |
| Coarse/fine grinding (all) | moderate | higher (surface gradient) |
| Polishing | lowest among treated | lower than grinding |

- GI consistently higher than B-B in all treated groups → monoclinic concentrated at surface
- SFE: polar 8–11 mJ/m², apolar 27–36 mJ/m², total 37–43 mJ/m²; no group differences
- Coarser grits → deeper surface fissures in SEM; wet cooling → less surface damage vs dry

## Related Papers

- [[dental-materials/zirconia/lee-2019-the-effects-of-surface-grinding]] — 3Y-TZP grinding effects on phase transformation and flexural strength
- [[dental-materials/zirconia/ozkan-2025-effects-of-surface-treatments-ltd]] — LTD aging and pH effects on high-translucent zirconia
- [[dental-materials/zirconia/lunkad-2025-evaluation-of-surface-roughness-of]] — MMLZ polishing surface roughness

File: wiki/dental-materials/zirconia/rosentritt-2024-cutting-efficiency-of-diamond-grinders.md
---
title: "Cutting Efficiency of Diamond Grinders on Composite and Zirconia"
authors: "Rosentritt Martin, Strasser Thomas, Mueller Maerit-Martha, Schmidt Michael Benno, Ardelean Lavinia Cosmina, Rusu Laura-Cristina"
year: 2024
doi: "10.3390/ma17112596"
source: rosentritt-2024-cutting-efficiency-of-diamond-grinders.md
category: dental-materials/zirconia
source_collection: pubmed-text
evidence_level: in-vitro
date: 2024-06-01
tags:
  - zirconia
  - diamond-bur
  - cutting-efficiency
  - CAD-CAM
  - composite
  - grinding
  - SEM
  - in-vitro
text_path: /Users/oracleneo/llm-wiki/papers/rosentritt-2024-cutting-efficiency-of-diamond-grinders.txt
text_filename: rosentritt-2024-cutting-efficiency-of-diamond-grinders.txt
---

## Three-line Summary

This in vitro study compared diamond grinder cutting efficiency on sintered 3Y-TZP zirconia and resin-based composite CAD/CAM blanks under a constant 160 g load, measuring weight removal over serial cuts (n = 10 per material-grinder combination).
Significant inter-bur differences in initial weight removal existed for both materials; zirconia required five times longer grinding time to achieve weight removal comparable to composite.
SEM confirmed diamond grain rounding and particle loss as the dominant wear mechanism; a special zirconia-specific bur (Z-CUT) maintained removal stability over four cuts despite lower absolute removal per cut.

## 세줄요약

소결 3Y-TZP 지르코니아 (Yttrium-stabilized Tetragonal Zirconia Polycrystal, 3Y-TZP)와 레진강화복합재 (Resin-Based Composite, RBC) CAD/CAM 블록에서 160 g 일정 하중 조건으로 다이아몬드 버 (Diamond Grinder)의 절삭 효율을 시험관 내 비교했다 (n = 10).
버 간 초기 삭제량 차이가 두 재료 모두에서 유의했으며, 동일한 삭제량을 얻으려면 지르코니아에서 복합레진보다 5배 긴 연마 시간이 필요했다.
주사전자현미경 (Scanning Electron Microscopy, SEM)으로 다이아몬드 입자 마모 및 탈락이 절삭 저하의 주원인임을 확인했고, 지르코니아 전용 Z-CUT 버는 낮지만 안정적인 삭제량을 4회까지 유지했다.

## Summary

This in vitro study by Rosentritt et al. (2024) systematically evaluated diamond grinder cutting efficiency on two fundamentally different CAD/CAM dental materials — sintered 3Y-TZP zirconia and resin-based composite — using weight removal as the primary metric. A custom handpiece holder applied a constant 160 g load, with protocols differing by material hardness: 8 cuts × 40 s for composite and 4 cuts × 5 min for zirconia. Both material groups demonstrated significant inter-bur differences in initial cutting capacity, disproving the study hypothesis of equivalent removal across grinder types. For composite, significant performance decline appeared as early as the third cut, with all burs showing some reduction by the seventh cut. For zirconia, conventional burs degraded significantly by the fourth cut (one showing complete diamond loss), whereas the Z-Cut special bur maintained its lower removal level throughout. The critical practical finding is that zirconia demands five times more grinding time to achieve equivalent weight loss compared to composite, underscoring the material's extreme abrasion resistance and the importance of bur selection and timely replacement.

## Key Contributions

- Quantified the 5× grinding time requirement for zirconia vs composite to achieve equivalent weight removal under standardized conditions
- Demonstrated significant inter-bur variation in initial removal: composite group p = 0.009; zirconia group p < 0.001
- Established that bur diameter (1.4 vs 1.6 mm) within the same conventional bur type does not significantly affect composite removal (p = 0.069)
- Positive Pearson correlation (r = 0.673, p < 0.001) between cut number and weight removal in zirconia group, suggesting progressive surface conditioning
- SEM evidence of diamond grain rounding, matrix erosion, and complete particle loss as failure modes in conventional burs on zirconia
- Special Z-CUT bur (harder, geometrically defined diamond, nickel bond) showed no SEM-detectable wear and maintained removal level — suggesting superior durability despite lower initial cutting depth

## Methodology

**Materials**: 3Y-TZP zirconia blocks (Cercon base 30 colored; Dentsply) sintered at 1350 °C, cut to 12 × 14 × 18 mm cubes; resin-based composite (Grandio blocs 14L A3.5 HT; VOCO) used as-delivered.

**Grinder systems**: NTI-Kahla and Komet Dental burs at 1.4 mm and 1.6 mm diameters; conventional vs special-coating (ABACUS, TURBO) for composite; conventional vs special zirconia (Z-CUT) for zirconia.

**Protocol**: Custom handpiece holder, 160 g constant load; composite 8 × 40 s cuts; zirconia 4 × 5 min cuts; n = 10 per material-bur combination.

**Measurements**: Weight before and after each cut (precision balance); SEM of bur surfaces and material surfaces pre/post.

**Statistics**: One-way ANOVA, Bonferroni, Pearson (α = 0.05).

## Results

### Composite (8 cuts × 40 s each)

| Bur | First cut removal | Significant decline vs baseline |
|-----|-----------------|--------------------------------|
| CS16 ABACUS | 0.25 ± 0.05 g (highest) | Cut 3 |
| CB16 (conventional) | — | Cut 6 (lowest final: 0.09 ± 0.05 g) |
| CA16 (conventional) | — | Cut 7 |
| CS14/CA14/CB14 | — | Cut 3–4 |

- Inter-bur significant at baseline (p = 0.009) and final cut (p = 0.049)
- No correlation between cut number and removal (Pearson −0.27, p = 0.333)
- Diameter (1.4 vs 1.6 mm) not significant (p = 0.069)

### Zirconia (4 cuts × 5 min each)

| Bur | First cut removal | Performance trajectory |
|-----|-----------------|----------------------|
| ZA16 (conventional) | 0.21 ± 0.05 g | No significant decline (p ≥ 0.056) |
| ZB16 (conventional) | — | Significant decline cut 4 (p = 0.006); complete diamond loss on SEM |
| ZS16 Z-CUT | ~0.10 g | No significant decline (p = 1.000); no SEM wear traces |
| ZK16 (Komet) | lower | Decline observed |

- Inter-bur significant at baseline (p < 0.001) and final cut (p < 0.001)
- Positive correlation cuts × removal (Pearson 0.673, p < 0.001)
- Weight removal range: 0.07–0.21 g
- Zirconia grinding time 5× longer for equivalent removal vs composite

## Related Papers

[[dental-materials/zirconia/park-2025-djmt-digital-workflow-zirconia-eccentric-adjustment]]
[[dental-materials/zirconia/pott-2018-zirconia-interface-polishing-mixed-materials]]
[[dental-materials/zirconia/regulska-2021-3y-tzp-xrd-surface-analysis-monoclinic-gradient]]

File: wiki/dental-materials/zirconia/sakrana-2020-bond-strength-translucent-zirconia-sarc.md
---
title: "Bond Strength Durability of Adhesive Cements to Translucent Zirconia: Effect of Surface Conditioning"
authors: Sakrana AA, Al-Zordk W, Shoukry H, Özcan M
year: 2020
date: 2020-11-30
doi: 10.1922/EJPRD_2036Sakrana11
pmid: "32673472"
source: sakrana-2020-bond-strength-translucent-zirconia-sarc.md
category: [dental-materials/zirconia]
evidence_level: in-vitro
source_collection: pubmed-abstract
tags: [zirconia, translucent-zirconia, bond-strength, surface-treatment, hot-acid-etching, piranha-acid, airborne-particle-abrasion, silano-pen, panavia-sa, theracem, self-adhesive-resin-cement, microtensile, thermal-aging, SEM]
relations:
  - target: dental-materials/zirconia/al-akhali-2025-zirconia-cleaning-bonding-duration
    type: related
  - target: dental-materials/zirconia/atoche-socola-2021-cleaning-zirconia-microshear
    type: related
  - target: dental-materials/zirconia/al-fodeh-2026-monolithic-zirconia-inlays-cement-aging
    type: related
---

## Three-line Summary

In-vitro microtensile bond strength study (360 bars, 3 surface treatments × Silano-Pen × 3 self-adhesive resin cements × thermal aging) testing how airborne particle abrasion (APA), Piranha acid, and hot acid etching influence bonding to translucent zirconia after 10,000 thermocycles.

Hot acid etching produced the highest mean bond strength and a homogeneous granular/porous SEM texture; Piranha acid yielded the lowest; Panavia SA significantly outperformed TheraCem and Panavia F2.0; hot acid + Silano-Pen combination achieved the best overall bonding.

Pre-treatment method and cement choice both significantly affect zirconia bonding durability; the cement × Silano-Pen interaction was non-significant (p = .067).

## 세줄요약

체외실험 (마이크로인장결합강도(Microtensile Bond Strength, μTBS) 시험편 360개): 공기마모(Airborne Particle Abrasion, APA) / 피라냐산(Piranha Acid) / 열산처리(Hot Acid Etching) × Silano-Pen × 자가접착 레진시멘트(Self-Adhesive Resin Cement) 3종 × 열순환(Thermal Cycling) 10,000회 비교.

열산처리 최고 μTBS + 주사전자현미경(SEM) 균질 과립·다공성 네트워크; 피라냐산 최저; Panavia SA > TheraCem > Panavia F2.0 (유의차); 열산처리 + Silano-Pen 조합이 최고 결합 효과.

표면처리법·시멘트 종류 모두 결합 내구성에 유의한 영향; 시멘트 × Silano-Pen 상호작용 비유의(p = .067) — 전처리법 선택이 핵심 변수.

## Summary

This in-vitro study evaluated how three surface treatment protocols affect the microtensile bond strength (μTBS) durability of self-adhesive resin cements to translucent zirconia. Thirty-six zirconia blocks were cut, sintered, and divided into three groups: (1) airborne particle abrasion (APA), (2) Piranha acid etching, and (3) hot acid etching. Each group received Silano-Pen treatment, then bonding with one of three cements — Panavia SA, TheraCem, or Panavia F2.0. A total of 360 μTBS bars were fabricated; half underwent 10,000 thermal aging cycles.

Hot acid etching produced the highest bond strength values, attributable to SEM-confirmed formation of a homogeneous granular texture with wide distribution of porous networks that enhances micro-mechanical retention. Piranha acid — despite its strong chemical oxidising potential — produced the lowest μTBS. Among the cements, Panavia SA (MDP-containing, self-adhesive) was significantly superior to both TheraCem and Panavia F2.0. The interaction between cement type and Silano-Pen treatment was not statistically significant (p = .067), suggesting cement selection drives outcomes more than silane status alone.

## Key Contributions

- Hot acid etching creates wider porous network (SEM confirmed) → highest μTBS among three surface treatments
- Piranha acid — despite strong hydroxylation chemistry — yields the lowest bond strength in this study
- Panavia SA (MDP monomer) significantly superior to TheraCem and Panavia F2.0 for translucent zirconia
- Silano-Pen + hot acid yields best combined bonding; silane effect alone is surface-treatment-dependent
- 10,000 thermocycles: all groups degraded; relative ranking maintained — pre-treatment choice is durable discriminator
- Cement × Silano-Pen interaction non-significant (p = .067) — cement chemistry is the dominant variable

## Methodology

| Variable | Detail |
|---|---|
| Specimen | 36 translucent zirconia blocks, cut + sintered |
| Surface treatments | Airborne particle abrasion (APA); Piranha acid; Hot acid etching |
| Silano-Pen | Applied after surface treatment in each group |
| Cements | Panavia SA; TheraCem; Panavia F2.0 |
| Bars total | 360 μTBS specimens |
| Aging | 10,000 thermal cycling cycles (half of specimens) |
| Analysis | μTBS (MPa); SEM surface morphology |

## Results

| Surface Treatment | μTBS Rank | SEM Morphology |
|---|---|---|
| Hot acid etching | Highest | Homogeneous granular texture; wide porous network |
| Airborne particle abrasion | Intermediate | — |
| Piranha acid | Lowest | — |

| Cement | μTBS Rank |
|---|---|
| Panavia SA | Highest (statistically significant) |
| TheraCem | Intermediate |
| Panavia F2.0 | Lowest |

- Silano-Pen × cement interaction: p = .067 (non-significant)
- Pre-treatment, cement type, and aging each independently affect bonding effectiveness

## Related Papers

- [[dental-materials/zirconia/al-akhali-2025-zirconia-cleaning-bonding-duration]] — 72h delay after APA; Ivoclean vs alcohol vs Katana Cleaner for long-term durability
- [[dental-materials/zirconia/atoche-socola-2021-cleaning-zirconia-microshear]] — cleaning method comparison for zirconia microshear bond strength
- [[dental-materials/zirconia/al-fodeh-2026-monolithic-zirconia-inlays-cement-aging]] — monolithic zirconia inlay cement comparison with aging
- [[dental-materials/zirconia/alammar-2022-zirconia-bonding-durability-clinical-outcomes-sr]] — SR on zirconia bonding durability clinical outcomes

File: wiki/dental-materials/zirconia/sankar-2017-saliva-zirconia-sbs-resin-cements.md
---
title: "Comparative evaluation of shear bond strength of zirconia restorations cleansed with various surface cleansing protocols bonded with two different resin cements"
authors: Sriram Sankar, Vijayalakshmi V. Kondas
year: 2017
date: 2017-01-01
doi: 10.4103/ijdr.IJDR_274_16
source: sankar-2017-saliva-zirconia-sbs-resin-cements.md
category: [dental-materials/zirconia]
confidence: in-vitro
pdf_path: /Users/oracleneo/llm-wiki/papers/sankar-2017-saliva-zirconia-sbs-resin-cements.pdf
pdf_filename: sankar-2017-saliva-zirconia-sbs-resin-cements.pdf
source_collection: external
tags: [zirconia, saliva-contamination, ivoclean, air-abrasion, self-adhesive-cement, MDP, bond-strength]
---

## Three-line Summary
In vitro shear bond strength study (Indian J Dent Res 2017) evaluated 4 cleaning protocols (air abrasion, Ivoclean, water, phosphoric acid) on saliva-contaminated zirconia specimens bonded with two resin cements (conventional vs self-adhesive MDP).

Air abrasion yielded the highest SBS and Ivoclean outperformed water rinsing; the self-adhesive MDP-containing cement exceeded conventional resin cement across all four cleaning conditions.

Optimal zirconia cementation after intraoral try-in involves air abrasion decontamination combined with a self-adhesive MDP cement, a protocol supported by both mechanical and chemical cleaning evidence.

## 세줄요약
in-vitro(Indian J Dent Res 2017): 타액 오염 지르코니아에 4가지 세정법(에어어브레이전·Ivoclean·수세·인산) × 2종 레진시멘트(일반·자가접착 MDP) 전단결합강도 비교.

에어어브레이전 최고 SBS, Ivoclean > 수세; 자가접착 MDP 시멘트는 4가지 세정조건 모두에서 일반 레진시멘트보다 우수.

구강 내 시적 후 지르코니아 접착 시 에어어브레이전 세정 + 자가접착 MDP 시멘트 조합이 최적 프로토콜로 권장된다.

## Summary
In vitro comparative evaluation of four cleaning protocols on saliva-contaminated zirconia bonded with two cement types. Confirms that mechanical decontamination (air abrasion) outperforms chemical methods alone, and that self-adhesive MDP-containing cement provides higher bond strength regardless of cleaning protocol.

## Key Contributions
- Air abrasion: most effective mechanical decontamination
- Ivoclean: chemical superiority over water cleaning
- MDP-containing self-adhesive cement: higher SBS across all cleaning groups vs conventional cement
- Clinical protocol: air abrasion + self-adhesive MDP cement = optimal combination

## Related Papers
- [[dental-materials/zirconia/kim-2015-cleaning-saliva-zirconia-resin-bonding]] — 7-method comparison
- [[dental-materials/zirconia/silva-2022-zirconia-saliva-cleaning-sr-ma]] — SR+MA
- [[dental-materials/zirconia/awad-2022-mdp-cleaner-contaminated-zirconia]] — MDP-containing cleaner study

File: wiki/dental-materials/zirconia/sarabi-2024-grinding-ltd-flexural-strength-zirconia.md
---
title: "Effect of Hydrothermal, Chemical, and Mechanical Degradation on Flexural Strength and Phase Transformation of Ground, Glazed, and Polished Zirconia"
authors: Sarabi N, Mohammadi-Bassir M, Fadavi F, Rezvani MB, Dehestani-Ardakani F, Labbaf H
year: 2024
date: 2024-04-30
doi: 10.18502/fid.v21i16.15483
source: sarabi-2024-grinding-ltd-flexural-strength-zirconia.md
category: [dental-materials/zirconia]
evidence_level: in-vitro
source_collection: pubmed-text
full_text: true
pmid: 38993795
pmcid: PMC11236485
text_path: /Users/oracleneo/llm-wiki/papers/sarabi-2024-grinding-ltd-flexural-strength-zirconia.txt
text_filename: sarabi-2024-grinding-ltd-flexural-strength-zirconia.txt
tags: [zirconia, LTD, grinding, polishing, glazing, flexural-strength, 3Y-TZP, phase-transformation, aging]
relations:
  - type: extends
    target: kosmac-1999-grinding-sandblasting-flexural-strength-zirconia
---

## Three-line Summary

In-vitro study (n=64 bar specimens, Y-TZP, 8 surface-treatment × aging groups), combined LTD (134°C/40h steam + pH cycling + toothbrushing): grinding and polishing significantly increased flexural strength vs standard polish or glaze.

Aging did NOT significantly reduce flexural strength in any group (P=0.109–0.970); however, monoclinic content rose sharply in all aged groups (Gr-Ag: 51.2%, Gl-Ag: 41.8%, Po-Ag: 38.8%, Sp-Ag: 15.4%).

The paradox — high monoclinic content yet unchanged strength — reflects transformation toughening: surface compressive stress from t→m offset crack propagation; glazing neither increases strength nor protects against LTD.

## 세줄요약

Y-TZP 64개 막대 시편, 8군(표면처리×에이징), 복합 LTD(134°C/40h 증기+pH사이클+칫솔질): 연삭·폴리싱이 표준연마·글레이징보다 굴곡강도 유의하게 높음.

에이징 후 굴곡강도 유의한 감소 없음(P=0.109–0.970); Gr-Ag 단사정 51.2%로 급증.

강도 유지 이유 = 변태강화: t→m 체적팽창이 표면 압축응력 → 균열 억제; 글레이징은 강도 개선·LTD 방어 모두 무효.

## Summary

Sarabi et al. (2024) investigated the interaction between surface treatment (grinding, glazing, polishing) and combined aging (steam LTD + pH cycling + toothbrushing) on Y-TZP zirconia. The study found that grinding and polishing — via transformation toughening — both increase baseline flexural strength, while glazing restores surface smoothness but does not restore or enhance strength. Critically, despite substantial t→m phase transformation after combined aging (up to 51.2% monoclinic in the grinding+aging group), flexural strength was not significantly reduced in any group. This counter-intuitive result is explained by transformation toughening: the t→m surface transformation creates compressive stress that resists crack propagation.

## Key Contributions

1. **Grinding and polishing increase FS** via compressive stress induction (transformation toughening): Gr=900 MPa, Po=934 MPa vs Sp=730 MPa, Gl=753 MPa
2. **Aging does not reduce FS** despite high monoclinic content — challenges the assumption that LTD always weakens restorations in the clinical time frame
3. **Glazing does not protect against LTD** — Gl-Ag showed 41.8% monoclinic, comparable to Gr-Ag (51.2%)
4. **Multi-modal aging protocol** (steam + pH + toothbrushing) is more clinically representative than single-stressor approaches

## Methodology

- 64 bar-shaped specimens (20×4×2mm), Y-TZP (Zirconzahn), sintered at 1450°C
- Surface groups: Sp (standard polish), Gr (diamond rotary grinding), Gl (grinding + overglaze 820°C), Po (grinding + 2-step intraoral polish)
- Aging: (I) 134°C/2bar steam 40h; (II) pH cycling 15× (demineralizing pH4.3 / remineralizing pH7); (III) 10,000 toothbrushing cycles
- XRD monoclinic quantification; 3-point flexural test (ISO 6872); Two-way ANOVA + Tukey; Pearson correlation

## Results

| Group | FS (MPa) | Monoclinic Before | Monoclinic After |
|---|---|---|---|
| Sp | 729.7 ± 38 | 0% | 15.4% |
| Gr | 900.4 ± 71.8 | 12.6% | 51.2% |
| Gl | 752.6 ± 32.3 | 0% | 41.8% |
| Po | 933.7 ± 35.4 | 10.2% | 38.8% |

- Gr/Po >> Sp/Gl in FS (P<0.0001); aging effect non-significant (P=0.109–0.970)
- Pearson correlation: FS increased with monoclinic% in Gr/Po (transformation toughening active)

## Related Papers

- [[dental-materials/zirconia/kosmac-1999-grinding-sandblasting-flexural-strength-zirconia]] — earlier grinding/sandblasting FS data
- [[dental-materials/zirconia/koenig-2021-ltd-monolithic-zirconia-prospective]] — clinical LTD progression
- [[dental-materials/zirconia/aflatoonian-2025-deglazing-hydrothermal-aging-high-translucent-zirconia]] — deglazing follow-up
