Repository: ezinternet/dentopedia

File: wiki/dental-materials/zirconia/shokry-2022-zirconia-crown-primer-cement-retention.md
---
title: "Retention strength of monolithic zirconia crowns cemented with different primer-cement systems"
authors: Mohamed Shokry, Walid Al-Zordk, Mohamed Ghazy
year: 2022
date: 2022-05-26
doi: 10.1186/s12903-022-02223-0
source: shokry-2022-zirconia-crown-primer-cement-retention.md
category: [dental-materials/zirconia]
confidence: in-vitro
pdf_path: /Users/oracleneo/llm-wiki/papers/shokry-2022-zirconia-crown-primer-cement-retention.pdf
pdf_filename: shokry-2022-zirconia-crown-primer-cement-retention.pdf
source_collection: external
tags: [zirconia, monolithic, crown, retention, Panavia, Multilink, thermocycling, primer-cement]
---

## Three-line Summary
In vitro retention strength study (BMC Oral Health 2022) compared three complete primer-cement systems (Panavia V5 + Clearfil Ceramic Primer Plus; Multilink Speed + Monobond N; Duo-Link + Z-Prime Plus) for monolithic zirconia crowns on standardized molar preparations after 10,000 thermocycles.

Panavia V5 + Clearfil Ceramic Primer Plus achieved the highest retention force through MDP-to-MDP chemical synergy within a matched same-manufacturer system, outperforming cross-brand primer-cement combinations.

Matching primer and cement from the same manufacturer's system is the key clinical principle, as it maximizes chemical compatibility and retention; cross-brand mixing compromises performance even when both components contain MDP.

## 세줄요약
in-vitro(BMC Oral Health 2022): 단일체 지르코니아 크라운에 3종 프라이머-시멘트 시스템(Panavia V5+Clearfil Ceramic Primer Plus; Multilink Speed+Monobond N; Duo-Link+Z-Prime Plus) 적용 후 10,000 열순환을 통한 유지력 비교.

Panavia V5+Clearfil Ceramic Primer Plus 최고 유지력 — 동일 제조사 시스템 내 MDP-MDP 화학적 시너지에 의한 결과.

프라이머와 시멘트는 동일 제조사 매칭 시스템으로 사용하는 것이 핵심 원칙; 브랜드 혼용은 화학적 적합성을 저해해 유지력을 낮춘다.

## Summary
In vitro retention strength study comparing three complete primer-cement systems for monolithic zirconia crowns on standardized molar preparations after 10,000 thermocycles. Confirms that matched primer-cement systems (from same manufacturer) optimized for chemical compatibility outperform cross-brand combinations.

## Key Contributions
- Panavia V5 + Clearfil Ceramic Primer Plus: highest retention (MDP-MDP chemical synergy)
- System matching within manufacturer: improved cement-primer chemical compatibility
- 10,000 thermocycles: all groups tested for aging resistance
- Clinical protocol: use primer and cement from same matched system

## Results
| System | Retention (relative) |
|--------|---------------------|
| Panavia V5 + Clearfil Ceramic Primer Plus | Highest |
| Multilink Speed + Monobond N | Intermediate |
| Duo-Link + Z-Prime Plus | Lower |

## Related Papers
- [[dental-materials/zirconia/kwon-2026-self-adhesive-resin-cement-zirconia]] — self-adhesive cements comparison
- [[dental-materials/zirconia/sharafeddin-2018-mdp-primers-zirconia-bond]] — Z-Prime vs universal adhesive
- [[dental-materials/blatz-2018-resin-bonding-high-strength-ceramics-review]] — bonding review

File: wiki/dental-materials/zirconia/silva-2022-zirconia-saliva-cleaning-sr-ma.md
---
title: "Which Zirconia Surface-cleaning Strategy Improves Adhesion of Resin Composite Cement after Saliva Contamination? A Systematic Review and Meta-Analysis"
authors: Nathalia Ramos da Silva, Gabriela Monteiro de Araújo, Taciana Emília Leite Vila-Nova, Marcela Guedes Pereira Gouvêa Bezerra, Patrícia dos Santos Calderone, Mutlu Özcan, Rodrigo Othávio de Assunção e Souza
year: 2022
date: 2022-01-17
doi: 10.3290/j.jad.b2916437
source: silva-2022-zirconia-saliva-cleaning-sr-ma.md
category: [dental-materials/zirconia]
confidence: sr+ma
pdf_path: /Users/oracleneo/llm-wiki/papers/silva-2022-zirconia-saliva-cleaning-sr-ma.pdf
pdf_filename: silva-2022-zirconia-saliva-cleaning-sr-ma.pdf
source_collection: external
tags: [zirconia, saliva-contamination, sandblasting, Ivoclean, bond-strength, cleaning, sr+ma]
---

## Three-line Summary
Systematic review and meta-analysis (J Adhes Dent 2022; 804 screened → 11 included) identified the most effective cleaning strategy for saliva-contaminated zirconia before adhesive resin cementation.

Al₂O₃ sandblasting achieved the highest resin bond strength (significantly above all other methods, p<0.01); Ivoclean was superior to water rinsing; alcohol and phosphoric acid provided no benefit over plain water, with XPS evidence that phosphoric acid leaves residues blocking MDP bonding.

The gold standard decontamination protocol for saliva-contaminated zirconia is Al₂O₃ sandblasting followed by MDP priming; Ivoclean is the best chemical-only alternative when sandblasting is unavailable.

## 세줄요약
SR+MA(J Adhes Dent 2022; 804편 선별 → 11편 포함): 타액 오염 지르코니아의 자가접착 합착 전 최적 세정 전략 비교.

Al₂O₃ 샌드블라스팅이 모든 비교군보다 유의하게 높은 접착강도 달성(p<0.01); Ivoclean > 수세; 알코올·인산은 수세 대비 유의차 없음(인산은 MDP 결합을 방해하는 잔류물 남김).

타액 오염 지르코니아의 표준 세정 프로토콜은 Al₂O₃ 샌드블라스팅+MDP 프라이밍이며, 샌드블라스팅 불가 시 Ivoclean이 최선의 화학적 대안이다.

## Summary
Systematic review and meta-analysis identifying the most effective cleaning method for saliva-contaminated zirconia before adhesive cementation. 804 studies screened → 11 included in meta-analysis. Al₂O₃ sandblasting demonstrated significantly higher resin bond strength than Ivoclean (p<0.01) and both were superior to water cleaning. Alcohol, phosphoric acid, and water showed equivalent (poor) cleaning efficacy.

## Key Contributions
- First SR+MA on saliva-contaminated zirconia cleaning strategies
- Confirms Al₂O₃ sandblasting as gold standard for decontamination
- Ivoclean effective but inferior to sandblasting
- Alcohol and phosphoric acid: no benefit over simple water rinse

## Results
| 세정법 | vs 물 비교 | p값 |
|--------|----------|-----|
| Al₂O₃ 샌드블라스팅 | 유의 우세 | <0.01 |
| Ivoclean | 유의 우세 | <0.01 |
| 알코올 | 유의차 없음 | 0.35 |
| 인산 | 유의차 없음 | 0.23 |

## Related Papers
- [[dental-materials/zirconia/genc-2025-cleaning-protocols-zirconia-bond-strength]] — 샌드블라스팅+Ivoclean 병용 in vitro
- [[dental-materials/zirconia/kwon-2026-self-adhesive-resin-cement-zirconia]] — SARC 종류별 지르코니아 접착

File: wiki/dental-materials/zirconia/silveira-2026-3ytzp-hydrothermal-stability-steam-water-iso6872.md
---
title: "3Y-TZP hydrothermal stability under steam (ISO 6872:2024) vs water immersion"
authors: Silveira PEA, Alves LMM, Campos TMB, Benalcazar-Jalkh EB, Piza MMT, Tebcherani SM, Coelho PG, Yamaguchi S, Shiomatsu VT, Dias RS, Bonfante EA
year: 2026
date: 2026-04-11
doi: 10.1016/j.dental.2026.04.003
source: silveira-2026-3ytzp-hydrothermal-stability-steam-water-iso6872.md
category: [dental-materials/zirconia]
evidence_level: in-vitro
source_collection: pubmed-abstract
pmid: 41967995
tags: [zirconia, LTD, 3Y-TZP, ISO-6872, steam-aging, water-immersion, hydrothermal, translucency, Weibull]
relations:
  - type: extends
    target: koenig-2021-ltd-monolithic-zirconia-prospective
---

## Three-line Summary

In-vitro study (150 3Y-TZP discs, 3 groups: immediate control, steam-aged per ISO 6872:2024, water-immersed; both aging at 134°C/2.2 bar/10h): water immersion produced significantly MORE t→m transformation (37% monoclinic) vs steam (24%), a deeper degraded surface layer, and reduced translucency.

Water-immersed group showed significantly HIGHER characteristic flexural strength than the other groups; the abstract does not state a mechanism (transformation-induced surface compression is a plausible interpretation, not a finding).

Conclusion: the ISO 6872:2024 switch from water immersion to steam produces a less severe LTD test; studies before and after this standard update are systematically non-comparable without correction.

## 세줄요약

3Y-TZP 150개 디스크, 3군(즉시/증기 ISO6872:2024/수침지, 134°C/2.2bar/10h): 수침지군이 더 심한 LTD(37% 단사정 vs 증기 24%), 더 깊은 열화층, 투명도 감소.

그러나 수침지군이 특성굴곡강도도 더 높음(변태강화 — 더 많은 표면 압축응력).

ISO 6872:2024 변경(수침지→증기) = LTD 시험 심각도 감소; 개정 전후 연구 비교 시 체계적 차이 고려 필수.

## Summary

Silveira et al. (2026) directly compared ISO 6872:2024 steam aging with water-immersion aging on the same 3Y-TZP material under identical temperature, pressure and time. The finding that water immersion produces more severe LTD (37% vs 24% monoclinic) has immediate implications for interpreting the existing LTD literature: prior studies using water immersion were testing a harsher standard. The strength increase with water immersion resembles Sarabi (2024), where aging did not lower flexural strength despite up to 51.2% monoclinic; it does NOT mirror Kohorst (2012), where 3Y-TZP strength fell after aging (1740 → 1169 MPa) and only ATZ increased.

## Key Contributions

1. **ISO 6872:2024 steam is less aggressive** than water immersion: 24% vs 37% monoclinic under identical temperature/pressure/time
2. **Deeper degraded layer with water**: cross-sectional SEM confirmed greater LTD penetration depth
3. **Strength paradox**: more t→m (37%) and a deeper degraded layer, yet higher characteristic strength in the water group — mechanism not reported in the abstract
4. **Translucency reduced with water immersion** (TP significantly lower) — optical degradation alongside phase change

## Methodology

- 150 3Y-TZP discs (groups labelled "Zpex"; abstract describes the 3Y-TZP as synthesized and does not name a supplier), uniaxial pressing, density >99%
- Groups: Zpex-I (immediate), Zpex-St (steam, 134°C/2.2 bar/10h per ISO 6872:2024), Zpex-Iw (water immersion, 134°C/2.2 bar/10h)
- Density, XRD (monoclinic), SEM (grain size, degraded layer depth), TP + CR, biaxial FS + Weibull analysis
- 1-way ANOVA + Tukey's test

## Results

| Group | Monoclinic | Degraded Layer | TP | Characteristic FS |
|---|---|---|---|---|
| Zpex-I | ~0% | — | Highest | Baseline |
| Zpex-St (steam, ISO 2024) | 24% | Shallower | No significant difference | Lower |
| Zpex-Iw (water immersion) | 37% | Deeper | Significantly reduced | Highest |

- Grain size: Zpex-St significantly larger than Zpex-I (steam promotes grain growth); Zpex-Iw no significant difference
- CR: no significant differences between groups

## Related Papers

- [[dental-materials/zirconia/koenig-2021-ltd-monolithic-zirconia-prospective]] — clinical LTD data with ex vivo testing
- [[dental-materials/zirconia/flinn-2014-hydrothermal-degradation-three-types-zirconia]] — multi-brand LTD at same 134°C conditions
- [[dental-materials/zirconia/kohorst-2012-low-temperature-degradation-3ytzp-atz-ceria-zirconia]] — 3Y-TZP LTD baseline

File: wiki/dental-materials/zirconia/soares-2024-optical-properties-and-color-stability.md
---
title: "Optical properties and color stability of a translucent zirconia: effects of finishing after grinding"
authors: "Soares Pablo Machado, Zucuni Camila Pauleski, Ilha Bruna Dias, Jacques Leticia Borges, May Liliana Gressler, Valandro Luiz Felipe"
year: 2024
doi: "10.1590/0103-6440202406094"
pmid: 39699500
pmcid: "PMC11653993"
source: soares-2024-optical-properties-and-color-stability.md
category: dental-materials/zirconia
source_collection: pubmed-text
evidence_level: in-vitro
date: 2024-12-01
tags:
  - zirconia
  - 3Y-TZP
  - color-stability
  - optical-properties
  - grinding
  - polishing
  - glaze
  - translucency
  - surface-roughness
  - red-wine
text_path: /Users/oracleneo/llm-wiki/papers/soares-2024-optical-properties-and-color-stability.txt
text_filename: soares-2024-optical-properties-and-color-stability.txt
---

## Three-line Summary

This in vitro study compared four surface-treatment conditions (control/as-sintered, grinding only, grinding+polishing, grinding+glaze) on 3Y-TZP zirconia discs (Zenostar T) after 18-day red wine immersion. Grinding alone produced clinically unacceptable color change (ΔE00 > 1.8) at both 9 and 18 days, while glaze application yielded the most color-stable surface; polishing reduced color change relative to grinding-only but performed worse than glaze. Translucency (TP00) and opalescence (OP) were statistically unaffected by surface treatment or immersion across all groups.

## 세줄요약

in vitro 연구로 3Y-TZP 지르코니아 디스크 4개 그룹(대조·연삭만·연삭+연마·연삭+글레이즈)을 18일간 레드와인에 침지하며 색안정성·투광성·유백광을 측정했다. 연삭만 한 군은 9일·18일 모두 임상적으로 허용 불가한 색변화(ΔE00 > 1.8)를 보였고, 글레이즈 적용군이 가장 우수한 색안정성을 나타냈으며 연마군은 연삭만한 군보다는 나았으나 글레이즈보다 열등했다. 투광성(TP00)과 유백광(OP)은 처리 조건에 무관하게 모든 군에서 통계적 차이 없이 안정적이었다.

## Summary

Dental zirconia (3Y-TZP) restorations often require intraoral adjustment with diamond burs (grinding), which introduces surface roughness and micro-defects that can increase pigment accumulation. This study quantified the impact of post-grinding finishing choices — polishing or glaze — on color stability (ΔE00 by CIEDE2000), translucency parameter (TP00), and opalescence (OP) of Zenostar T discs after simulated dietary staining (red wine, 18 days × 30 min/day at 37°C).

The key finding is a clear hierarchy: glaze > polishing > grinding-only for color stability. Only glaze brought color change below the perceptibility threshold (ΔE00 < 0.8) at 9 days. Grinding-only was the only clinically unacceptable condition at both time points (ΔE00 > 1.8). Importantly, translucency and opalescence were resilient across all conditions, suggesting that surface finishing primarily affects extrinsic pigmentation uptake without altering the material's intrinsic light-transmission properties.

## Key Contributions

- **Grinding alone = clinically unacceptable color change**: Gr group ΔE00 = 2.65 (9d), 2.94 (18d) — above Paravina 2015 unacceptability threshold (1.8).
- **Glaze is the preferred post-grinding treatment**: Gr+Gl ΔE00 = 0.65 at 9d (sub-perceptible), 1.66 at 18d (acceptable). SEM confirmed smoother surface than polished specimens.
- **Polishing is an acceptable but inferior alternative**: Gr+Pol ΔE00 = 1.29 (9d) and 1.65 (18d) — perceptible but acceptable; Ra remained at 1.34 μm vs. 0.48 μm for glaze group.
- **Surface roughness moderately predicts staining**: Spearman r = 0.42, p = 0.02.
- **Translucency and opalescence not compromised**: TP00 and OP statistically stable across all groups and all time points.

## Methodology

- **Specimens**: Zenostar T (3Y-TZP, Ivoclar AG), Ø12 mm × 0.8 mm discs, sintered 1450°C/2h; n=8/group.
- **Groups**: Ctrl (as-sintered), Gr (diamond bur #4219, 90–120 μm grit), Gr+Pol (OptraFine kit — two diamond rubbers + diamond paste), Gr+Gl (Ivocolor glaze, fired at 710°C).
- **Staining**: 18-day red wine immersion (30 min/day, 37°C), brushed/rinsed/stored in distilled water between cycles.
- **Measurements**: SP60 spectrophotometer (X-Rite), CIE L*a*b* on gray/black/white backgrounds; CIEDE2000 formula for ΔE00; TP00 from black vs white; OP from a*/b* coordinate difference.
- **Roughness**: Mitutoyo SJ-410 profilometer, Ra and Rz per ISO 4287:1997.
- **Statistics**: Repeated-measures two-way ANOVA/Tukey (ΔE00, TP00, OP); Kruskal-Wallis (Ra, Rz); Spearman correlation.

## Results

| Group | ΔE00 9d | ΔE00 18d | Ra μm (median) | Rz μm (median) | Clinical status (18d) |
|---|---|---|---|---|---|
| Ctrl | 1.19 | 1.34 | 0.17 | 1.30 | Perceptible, acceptable |
| Gr | 2.65 | 2.94 | 2.36 | 13.20 | **Unacceptable** |
| Gr+Pol | 1.29 | 1.65 | 1.34 | 8.33 | Perceptible, acceptable |
| Gr+Gl | 0.65 | 1.66 | 0.48 | 2.54 | Perceptible, acceptable |

- Gr group: highest Ra/Rz and greatest ΔE00 at all time points; only clinically unacceptable group.
- Gr+Gl: lowest ΔE00 at 9 days (below perceptibility limit of 0.8), second-lowest at 18 days.
- Roughness–color correlation: r = 0.42, p = 0.02 (moderate, significant).
- TP00 and OP: p = 0.180 and p = 0.259 respectively — no significant group or time effects.
- All groups' ΔTP00 values within clinically acceptable range (< 2.62 threshold).

## Related Papers

- [[dental-materials/zirconia/aflatoonian-2025-deglazing-hydrothermal-aging-high-translucent-zirconia]] — deglazing and hydrothermal aging effects on translucent zirconia
- [[dental-materials/zirconia/agar-2025-effect-of-finishing-protocol-treatments]] — finishing protocol effects on zirconia surface
- [[dental-materials/zirconia/alfrisany-2019-occlusal-adjustments-zirconia-enamel-wear]] — occlusal adjustment and antagonist enamel wear
- [[dental-materials/zirconia/pott-2018-zirconia-interface-polishing-mixed-materials]] — polishing at zirconia-porcelain interfaces

File: wiki/dental-materials/zirconia/soleimani-2026-abutment-height-zirconia-retention.md
---
title: "Effect of Tooth Abutment Height on Retention of CAD/CAM Monolithic Zirconia Crowns Cemented With Two Types of Cement"
authors: Fatemeh Soleimani, Azam Sadat Mostafavi, Hamid Jalali
year: 2026
date: 2026-01-01
doi: 10.1155/IJOD/4694705
source: soleimani-2026-abutment-height-zirconia-retention.md
category: [dental-materials/zirconia]
confidence: in-vitro
pdf_path: /Users/oracleneo/llm-wiki/papers/soleimani-2026-abutment-height-zirconia-retention.pdf
pdf_filename: soleimani-2026-abutment-height-zirconia-retention.pdf
source_collection: external
tags: [zirconia, abutment-height, retention, TheraCem, glass-ionomer, short-clinical-crown, self-adhesive-cement]
---

## Three-line Summary
In vitro pull-out retention study (IJOD 2026) measured retention of CAD/CAM monolithic zirconia crowns at two abutment heights (2 mm vs 4 mm) cemented with TheraCem (calcium silicate self-adhesive resin) or glass ionomer cement.

Abutment height was the primary retention determinant (r=0.95 positive correlation), and TheraCem significantly outperformed glass ionomer at both 2 mm and 4 mm heights.

Even at the challenging 2 mm abutment height, TheraCem with monolithic zirconia achieved acceptable retention, supporting this combination as the preferred protocol for short clinical crown scenarios.

## 세줄요약
in-vitro(IJOD 2026): CAD/CAM 단일체 지르코니아 크라운을 지대치 높이 2mm vs 4mm에서 TheraCem(칼슘실리케이트 자가접착 레진) 또는 글라스아이오노머로 합착 후 인장 유지력 측정.

지대치 높이가 유지력의 주요 결정인자(r=0.95); TheraCem이 2mm·4mm 모두에서 글라스아이오노머보다 유의하게 우수.

2mm의 짧은 지대치에서도 TheraCem+단일체 지르코니아 조합이 허용 가능한 유지력을 제공하여 짧은 임상 크라운의 표준 선택으로 지지된다.

## Summary
In vitro study establishing the relationship between abutment height (2 vs 4 mm) and pull-out retention force of monolithic zirconia crowns cemented with TheraCem (calcium silicate self-adhesive resin) vs glass ionomer (GI). Strong positive correlation between abutment height and retention. TheraCem significantly outperforms GI cement at all heights, supporting its use for short clinical crown scenarios.

## Key Contributions
- Abutment height: primary retention determinant (r=0.95) — preparation design critical
- TheraCem: significantly superior to glass ionomer at both 2mm and 4mm heights
- Short clinical crown management: TheraCem + monolithic zirconia = reliable option
- Conservative preparation guidance: even 2mm abutment with TheraCem achieves acceptable retention

## Related Papers
- [[dental-materials/zirconia/kwon-2026-self-adhesive-resin-cement-zirconia]] — self-adhesive cement comparison
- [[dental-materials/zirconia/shokry-2022-zirconia-crown-primer-cement-retention]] — retention with different systems

File: wiki/dental-materials/zirconia/stawarczyk-2013-two-body-wear-monolithic-veneered-zirconia.md
---
title: "Two-body wear of monolithic, veneered and glazed zirconia and their corresponding enamel antagonists"
authors: Bogna Stawarczyk, Mutlu Özcan, Felix Schmutz, Albert Trottmann, Malgorzata Roos, Christoph H.F. Hämmerle
year: 2013
date: 2012-02-27
doi: 10.3109/00016357.2011.654248
source: stawarczyk-2013-two-body-wear-monolithic-veneered-zirconia.md
category: [dental-materials/zirconia]
evidence_level: in-vitro
pdf_path: /Users/oracleneo/llm-wiki/papers/stawarczyk-2013-two-body-wear-monolithic-veneered-zirconia.pdf
pdf_filename: stawarczyk-2013-two-body-wear-monolithic-veneered-zirconia.pdf
source_collection: external
tags: [zirconia, monolithic, veneered, glazed, two-body-wear, enamel-wear, chewing-simulator, Weibull]
---

## Three-line Summary
In vitro two-body wear study (Acta Odontol Scand 2013; 6 zirconia surface conditions, 1.2 million chewing-simulator cycles) compared antagonist enamel volume loss and crack formation against polished, veneered, and glazed zirconia specimens.

Polished monolithic zirconia caused the least enamel volume loss (27 µm) while glaze-ceramic caused the most (118 µm); however, polished zirconia paradoxically produced enamel cracks in 100% of antagonists, raising concerns about contact stress concentration despite low volumetric wear.

Surface material — not the zirconia base — is the primary determinant of antagonist wear behavior; the enamel crack finding at polished surfaces adds a caveat to relying solely on volume-loss data when choosing between polishing and glazing.

## 세줄요약
in-vitro(Acta Odontol Scand 2013): 지르코니아 6가지 표면처리 조건을 1.2M 사이클 저작시뮬레이터로 평가 — 대합치 에나멜 부피 손실과 균열 발생 비교.

연마 단일체 Zr 최소 에나멜 부피 손실(27 µm), 유약도재(GZC) 최대(118 µm); 그러나 연마 Zr군에서 역설적으로 대합치 에나멜 균열 100% 발생(접촉응력 집중 우려).

표면 재료(기저 지르코니아가 아닌 처리 재료)가 대합치 마모의 결정인자; 연마 Zr은 부피 손실은 최소이지만 균열 발생으로 인해 연마 vs 유약 선택 시 부피 손실 단독 지표에 의존해서는 안 됨.

## Summary
Long-term chewing simulation (1.2 million cycles) comparing 6 surface conditions of zirconia. Polished monolithic zirconia shows least enamel wear but paradoxically causes 100% enamel crack formation — raising concerns about contact stress concentration.

## Key Contributions
- 6 groups: VZ (veneered), GZC (glaze ceramic), GZS (glaze spray), MAZ (manual polish), MEZ (mechanical polish), MA (alloy control)
- Polished Zr (MAZ/MEZ): least enamel volume loss (27–28μm)
- Glazed with ceramic (GZC): most enamel volume loss (118μm)
- **Critical finding: 100% enamel cracks in polished Zr groups** — despite low volume loss
- Materials/cycles both significant (p<0.001)
- Surface material (not base) determines antagonist wear behavior

## Wear vs Crack Paradox
| Group | Enamel wear (μm) | Enamel cracks |
|-------|-----------------|---------------|
| MAZ/MEZ (polished Zr) | 27–28 (least) | 100% |
| GZC (glaze ceramic) | 118 (most) | 50% |
| Alloy/Veneered | Intermediate | 50% |

## Related Papers
- [[dental-materials/zirconia/janyavula-2013-wear-polished-glazed-zirconia-enamel]] — polished < glazed; no crack data
- [[dental-materials/zirconia/aljomard-2022-enamel-wear-monolithic-zirconia-sr-ma]] — SR+MA confirming acceptable enamel wear

File: wiki/dental-materials/zirconia/steiner-2024-zirconia-conditioning-glazing-enamel-wear.md
---
title: "Effect of zirconia surface conditioning before glazing on the wear of opposing enamel: an in vitro study"
authors: René Steiner, Shawn Scott, Vera Wiesmüller, Ulrike Lepperdinger, Otto Steinmassl, Dagmar Schnabl, Sebastian Schwindling
year: 2024
date: 2024-01-31
doi: 10.1007/s00784-024-05522-8
source: steiner-2024-zirconia-conditioning-glazing-enamel-wear.md
category: [dental-materials/zirconia]
confidence: in-vitro
pdf_path: /Users/oracleneo/llm-wiki/papers/steiner-2024-zirconia-conditioning-glazing-enamel-wear.pdf
pdf_filename: steiner-2024-zirconia-conditioning-glazing-enamel-wear.pdf
source_collection: external
tags: [Y-TZP, glazing, polishing, conditioning, enamel-wear, surface-roughness, 3D-scan]
---

## Three-line Summary
In vitro study (Clin Oral Investig 2024) tested 3Y-TZP zirconia under 6 surface conditions (polished, sintered, rough ± glaze) against natural enamel over 10,000 cycles using 3D volumetric scanning.

Polishing alone produced the least antagonist enamel wear (0.4 mm³); glazing over a rough surface did not reduce wear to the same level as polishing, demonstrating that the surface condition beneath the glaze is the primary determinant of antagonist wear.

Clinically, if zirconia requires chairside adjustment, polishing the adjusted area is essential — glazing over the roughened surface does not adequately protect the opposing enamel.

## 세줄요약
in-vitro(Clin Oral Investig 2024): 3Y-TZP 지르코니아 6가지 표면 조건(연마·소결·조면 ± 유약) × 자연 에나멜 대합치, 10,000 사이클, 3D 부피 스캔 평가.

연마 단독 최소 대합치 마모(0.4 mm³); 조면 위 유약 처리는 연마만큼 마모 감소를 달성하지 못함 — 유약 아래 표면조도가 대합치 마모의 결정인자.

임상적으로 지르코니아 구내 조정 후 해당 부위를 반드시 연마해야 하며, 조면 위에 유약을 도포하는 것만으로는 대합치 에나멜을 충분히 보호할 수 없다.

## Summary
2024 study demonstrating that the surface condition BENEATH the glaze determines antagonist enamel wear. Glazing over a rough surface does not achieve the same protection as polishing alone — only polishing as a solo treatment minimizes wear.

## Key Contributions
- 6 groups; 10,000 cycles; 3D volumetric scan
- Volume loss order (most→least): rough Zr > glazed-rough > glazed-sintered > 46μm-finish ≈ control > glazed-polished > **polished alone (0.4mm³)**
- Key message: **glazing does not cancel out underlying roughness**
- Polish → glaze: better than rough → glaze, but still worse than polish alone
- Sub-surface condition is the key determinant of antagonist wear

## Related Papers
- [[dental-materials/zirconia/janyavula-2013-wear-polished-glazed-zirconia-enamel]] — foundational polished < glazed
- [[dental-materials/zirconia/park-2014-antagonist-wear-cad-cam-zirconia-enamel]] — staining+glazing = rougher surface = more wear
- [[dental-materials/zirconia/lawson-2014-wear-enamel-zirconia-lithium-disilicate]] — polishing after adjustment reduces enamel wear

File: wiki/dental-materials/zirconia/tachibana-2021-polishing-zirconia-antagonist-wear.md
---
title: "The need for polishing and occlusal adjustment of zirconia prostheses for wear on antagonist teeth"
authors: Keishu Tachibana, Ikiru Atsuta, Yoshihiro Tsukiyama, Rika Kuwatsuru, Takehiro Morita, Hiroya Yoshimatsu, Yasuyuki Matsushita, Ikue Narimatsu, Yasunori Ayukawa, Yoshinori Sawae, Kiyoshi Koyano
year: 2021
date: 2021-01-01
doi: 10.4012/dmj.2020-190
source: tachibana-2021-polishing-zirconia-antagonist-wear.md
category: [dental-materials/zirconia]
evidence_level: in-vitro
pdf_path: /Users/oracleneo/llm-wiki/papers/tachibana-2021-polishing-zirconia-antagonist-wear.pdf
pdf_filename: tachibana-2021-polishing-zirconia-antagonist-wear.pdf
source_collection: external
tags: [Y-TZP, zirconia, polishing, occlusal-adjustment, enamel-wear, contact-condition, Kyushu]
---

## Three-line Summary
In vitro study (Dent Mater J 2021; Kyushu University) compared polished vs ground Y-TZP under three contact conditions (contact-slide, back-and-forth slide, repetitive contact) to determine the relative impact of surface finish versus contact type on antagonist enamel wear.

Polished Y-TZP consistently produced the lowest antagonist enamel wear across all three contact conditions; polishing was the dominant factor over contact condition type, and ground Y-TZP generated higher enamel wear regardless of contact configuration.

Polishing after any chairside grinding or occlusal adjustment of zirconia is clinically mandatory; intraoral polishing kits are essential tools for every zirconia restoration delivery appointment.

## 세줄요약
in-vitro(Dent Mater J 2021; 규슈대): Y-TZP 연마 vs 연삭 상태를 3가지 접촉조건(접촉활동·왕복활동·반복접촉)에서 비교하여 표면 마감과 접촉 유형의 상대적 기여도 평가.

연마 Y-TZP는 3가지 접촉조건 모두에서 최소 대합치 에나멜 마모; 연마 효과가 접촉 유형보다 지배적 — 연삭 Y-TZP는 접촉 유형 무관하게 높은 마모 유발.

지르코니아의 구내 연삭·교합 조정 후 반드시 연마 시행; 구내 연마 키트는 모든 지르코니아 보철물 장착 예약의 필수 도구다.

## Summary
Kyushu University study evaluating antagonist enamel wear of polished vs ground Y-TZP under three contact conditions (contact-slide, back-and-forth slide, repetitive contact). Confirms polishing after grinding is mandatory; intraoral polishing kits are essential clinical tools.

## Key Contributions
- 3 contact conditions tested to simulate varying intraoral situations
- Polished Y-TZP: consistently lowest antagonist enamel wear across ALL contact conditions
- Ground Y-TZP: higher roughness → higher antagonist wear regardless of contact type
- Polishing is the dominant factor over contact condition
- Clinical mandate: always polish zirconia after any grinding/occlusal adjustment

## Related Papers
- [[dental-materials/zirconia/lawson-2014-wear-enamel-zirconia-lithium-disilicate]] — polishing after adjustment reduces enamel wear
- [[dental-materials/zirconia/mohammadi-bassir-2017-grinding-overglazing-polishing-zirconia]] — grinding effects on Y-TZP
- [[dental-materials/zirconia/ramos-2016-grinding-heat-treatment-zirconia-flexural]] — grinding + heat treatment

File: wiki/dental-materials/zirconia/takagaki-2018-saliva-zirconia-cleaning-agent.md
---
title: "Effect of saliva contamination and cleaning agent on bond strength of resin cement to Y-PSZ zirconia"
authors: Tomohiro Takagaki, Noriko Hass, Takuya Yoshihara, Noriko Ando
year: 2018
date: 2018-01-01
doi: 10.4012/dmj.2017-376
source: takagaki-2018-saliva-zirconia-cleaning-agent.md
category: [dental-materials/zirconia]
evidence_level: in-vitro
pdf_path: /Users/oracleneo/llm-wiki/papers/takagaki-2018-saliva-zirconia-cleaning-agent.pdf
pdf_filename: takagaki-2018-saliva-zirconia-cleaning-agent.pdf
source_collection: external
tags: [zirconia, Y-PSZ, saliva-contamination, cleaning, phosphoric-acid, XPS, MDP, air-abrasion]
---

## Three-line Summary
In vitro XPS and bond strength study (Dent Mater J 2018) examined saliva-contaminated Y-PSZ (high-translucency yttria-partially stabilized zirconia) after four cleaning protocols (air abrasion, Ivoclean, phosphoric acid, no cleaning) using XPS surface elemental analysis plus resin cement SBS testing.

Air abrasion achieved the highest bond strength with lowest organic contamination; phosphoric acid cleaning left phosphorous residues confirmed by XPS that chemically blocked MDP adhesion to zirconia, reducing bond strength; Ivoclean was effective with no phosphorous residue.

Phosphoric acid must not be used for zirconia cleaning before MDP-based cementation; air abrasion is the protocol of choice, with Ivoclean as the chemical alternative when abrasion is unavailable.

## 세줄요약
in-vitro XPS + 접착강도 연구(Dent Mater J 2018): 타액 오염 Y-PSZ 고투명 지르코니아에 4가지 세정법(에어어브레이전·Ivoclean·인산·무처리) 적용 후 XPS 원소분석 및 전단결합강도 측정.

에어어브레이전 최고 접착강도·최저 유기 오염; 인산 세정 시 XPS로 확인된 인산 잔류물이 MDP 화학결합을 방해하여 접착강도 저하; Ivoclean은 인산 잔류 없이 효과적.

MDP 기반 시멘트 사용 시 지르코니아 세정에 인산 사용 금지; 에어어브레이전이 1차 프로토콜, 불가 시 Ivoclean이 화학적 대안이다.

## Summary
In vitro XPS analysis + bond strength study on Y-PSZ (high-translucency yttria-partially stabilized zirconia) after saliva contamination and cleaning. Key finding: phosphoric acid cleaning leaves phosphorous residues that chemically interfere with MDP bonding — a mechanism-level warning against using phosphoric acid for Y-PSZ cleaning.

## Key Contributions
- XPS evidence that phosphoric acid leaves P residues on zirconia → blocks MDP chemical adhesion
- Y-PSZ (more yttria = higher translucency, but same surface chemistry) — findings applicable to all translucency grades
- Air abrasion: most thorough mechanical decontamination
- Clinical implication: avoid phosphoric acid for zirconia cleaning; prefer air abrasion or Ivoclean

## Results
| Cleaning method | XPS contamination | Bond strength |
|----------------|------------------|--------------|
| Air abrasion | Lowest organic | Highest |
| Ivoclean | Low, no P residue | High |
| Phosphoric acid | P residue present | Reduced (MDP blocked) |
| Control (no clean) | High organic | Lowest |

## Related Papers
- [[dental-materials/zirconia/miyazaki-2015-saliva-zirconia-bond-contact-angle]] — contact angle study, same contamination topic
- [[dental-materials/zirconia/silva-2022-zirconia-saliva-cleaning-sr-ma]] — SR+MA synthesis
- [[dental-materials/zirconia/negreiros-2017-cleaning-primer-zirconia-bond-water]] — Ivoclean + primer combination

File: wiki/dental-materials/zirconia/wertz-2021-the-influence-of-surface-preparation.md
---
title: "The Influence of Surface Preparation, Chewing Simulation, and Thermal Cycling on the Phase Composition of Dental Zirconia"
authors: "Wertz Markus, Fuchs Florian, Hoelzig Hieronymus, Wertz Julia Maria, Kloess Gert, Hahnel Sebastian, Rosentritt Martin, Koenig Andreas, Özcan Mutlu"
year: 2021
doi: "10.3390/ma14092133"
source: wertz-2021-the-influence-of-surface-preparation.md
category: dental-materials/zirconia
source_collection: pubmed-text
evidence_level: in-vitro
date: 2021-05-01
tags:
  - zirconia
  - 3Y-TZP
  - 5Y-PSZ
  - phase-composition
  - phase-transformation
  - XRD
  - Rietveld
  - Garvie-Nicholson
  - surface-preparation
  - grinding
  - polishing
  - chewing-simulation
  - thermocycling
  - LTD
text_path: /Users/oracleneo/llm-wiki/papers/wertz-2021-the-influence-of-surface-preparation.txt
text_filename: wertz-2021-the-influence-of-surface-preparation.txt
---

## Three-line Summary

Mechanical surface processing (grinding, polishing) and chewing simulation caused the monoclinic phase fraction of 3Y/4Y/5Y-TZP dental zirconia to decrease — not increase — with polishing and chewing completely eliminating the monoclinic phase and converting it to tetragonal phases. The preferred tetragonal phase differed by yttria content: phase t for 3 mol% and phase t″ for 5 mol%. Rietveld refinement proved substantially more accurate than the Garvie-Nicholson/Toraya formula (DIN EN ISO 13356 standard), detecting a two-stage transformation that the standard method entirely missed.

## 세줄요약

기계적 표면 처리(연삭·연마)와 저작 시뮬레이션은 3Y/4Y/5Y-TZP 치과용 지르코니아 (Y-TZP, Yttria-stabilized Tetragonal Zirconia Polycrystalline)의 단사정상 (Monoclinic Phase) 비율을 감소시키며, 연마·저작은 단사정상을 완전히 소멸시켜 정방정상 (Tetragonal Phase)으로 전환한다. 선호되는 정방정상은 이트리아 함량에 따라 달라지며 3 mol%에서는 t상, 5 mol%에서는 t″상이 주를 이룬다. 리트벨트 정밀화 (Rietveld Refinement)는 DIN EN ISO 13356 표준의 가르비-니콜슨 공식보다 훨씬 정확하게 2단계 상전이를 검출하였다.

## Summary

This in-vitro study investigated how dental laboratory surface tools — grinding, polishing — along with chewing simulation and thermocycling affect the crystallographic phase composition of seven commercially available 3Y-, 4Y-, and 5Y-TZP zirconia plates from two manufacturers. All specimens were sintered and milled, then subjected to six distinct treatment positions. Surface roughness was measured by confocal laser scanning microscopy (CLSM). Phase composition was analyzed by XRD using both the Garvie-Nicholson/Toraya formula (DIN EN ISO 13356) and Rietveld refinement.

The null hypothesis — that monoclinic fraction and roughness would increase with mechanical and hydrothermal stress — was rejected. Instead, grinding halved the monoclinic fraction in 3Y-TZP, and polishing/chewing completely eliminated it, driving conversion to tetragonal phases. Thermocycling produced a slight increase in monoclinic fraction, consistent with low-temperature degradation (LTD). Rietveld refinement revealed a two-stage transformation that Garvie-Nicholson entirely missed, and also identified which tetragonal sub-phase (t vs. t″) was preferred based on yttria content.

## Key Contributions

1. Grinding reduces (halves) monoclinic phase in 3Y-TZP; polishing/chewing eliminates monoclinic phase entirely across all 3Y/4Y/5Y-TZP — the reverse of LTD degradation
2. Thermocycling causes slight monoclinic phase increase (consistent with LTD); mechanical processing does not trigger LTD
3. Preferred tetragonal phase is yttria-content-dependent: t for 3 mol%, t″ for 5 mol%
4. Rietveld refinement resolves all five phases (m, t, t′, t″, c); Garvie-Nicholson/Toraya misses the intermediate reduction (A→B) and shows absolute monoclinic fractions up to 3× lower than Rietveld
5. Surface roughness (Sa) increases with grinding and decreases with polishing; chewing simulation does not significantly change Sa

## Methodology

- **Materials**: 7 zirconia types (3Y, 4Y, 5Y-TZP; 2 manufacturers), sintered at 1450°C/120 min, 5-axis milled
- **Treatment positions (6)**:
  - A: Untreated reference
  - B: Grinding (Panther Flame 055M → 055XF at 15,000 rpm)
  - C: Grinding + polishing
  - D: Polishing (goat hair bur + diamond paste)
  - E: Grinding + polishing + chewing simulation + thermocycling
- **Surface roughness**: CLSM (Keyence VK-X1000), Sa per ISO 25178-2; Kruskal-Wallis + Dunn/Bonferroni statistics
- **XRD**: Bruker D8 Discover, CuKα, 25–75°, VÅNTEC-500 detector; (a) Garvie-Nicholson + Toraya (DIN EN ISO 13356); (b) Rietveld via TOPAS 4.2 (Rwp 1.5–2.2)
- **Sample size**: 2–3 specimens per yttria content; exploratory design

## Results

| Phase analysis | Grinding (B) | Polishing (C/D) | Chewing+TC (E) |
|---|---|---|---|
| Monoclinic fraction | Halved (3Y-TZP) | Eliminated entirely | Eliminated + slight TC ↑ |
| Garvie-Nicholson detects? | No (missed) | Yes (disappearance only) | Yes |
| Rietveld detects? | Yes (two stages) | Yes | Yes |

- Sa: grinding ↑, polishing ↓, chewing neutral; positions C/D/E not significantly different
- Preferred tetragonal: t for 3Y-TZP, t″ for 5Y-PSZ; manufacturer differences within measurement accuracy
- Thermocycling-induced monoclinic increase: slight, consistent with LTD literature

## Related Papers

- [[dental-materials/zirconia/regulska-2021-analysis-of-the-surface-condition]] — 3Y-TZP XRD surface analysis (Bragg-Brentano + grazing incidence); finds t→m transformation from grinding (different direction from Wertz — both valid under different conditions)
- [[dental-materials/zirconia/lee-2019-the-effects-of-surface-grinding]] — 3Y-TZP grinding effects on phase transformation and flexural strength
- [[dental-materials/zirconia/ozkan-2025-effects-of-surface-treatments-ltd]] — LTD aging and surface treatment interactions in high-translucent zirconia
- [[dental-materials/zirconia/phuntusuntorn-2026-effect-of-surface-adjustment-and]] — 3Y/5Y/6Y-TZP polishing and hydrothermal aging
- [[dental-materials/zirconia/khabadze-2025-artificial-aging-cubic-tetragonal-phase-zirconia]] — aging effects on cubic/tetragonal phase stability

File: wiki/dental-materials/zirconia/yahyazadehfar-2021-effect-of-different-surface-treatments.md
---
title: "Effect of different surface treatments on surface roughness, phase transformation, and biaxial flexural strength of dental zirconia"
authors: "Yahyazadehfar N, Azimi Zavaree M, Shayegh SS, Yahyazadehfar M, Hooshmand T, Hakimaneh SMR"
year: 2021
doi: "10.34172/joddd.2021.035"
source: yahyazadehfar-2021-effect-of-different-surface-treatments.md
category: dental-materials/zirconia
source_collection: pubmed-text
evidence_level: in-vitro
date: 2021-10-28
tags:
  - zirconia
  - surface-treatment
  - sandblasting
  - diamond-bur
  - laser
  - Er-Cr-YSGG
  - phase-transformation
  - flexural-strength
  - Weibull
  - Y-TZP
text_path: /Users/oracleneo/llm-wiki/papers/yahyazadehfar-2021-effect-of-different-surface-treatments.txt
text_filename: yahyazadehfar-2021-effect-of-different-surface-treatments.txt
---

## Three-line Summary

Er,Cr:YSGG laser treatment of graded dental zirconia (Y-TZP) produced the lowest monoclinic phase transformation (mean Vm = 1.2%, comparable to untreated control) and the highest Weibull reliability modulus (m = 20.5) among control, sandblasting (SA), diamond-bur grinding (GB), and laser (LS) groups. Grinding with a diamond bur generated the greatest surface roughness (Ra 1.87 µm) and monoclinic phase increase (4.7%), with the lowest Weibull modulus (12.2), indicating unreliable flaw distribution. Sandblasting yielded the numerically highest flexural strength (1023 MPa) despite significant phase transformation, while no significant correlation existed between surface roughness or monoclinic phase and biaxial flexural strength.

## 세줄요약

Er,Cr:YSGG 레이저 처리는 모노클리닉상 변환율(Vm = 1.2%)이 대조군 수준으로 가장 낮고 Weibull 계수(m = 20.5)가 가장 높아 굴곡강도의 신뢰성이 우수하다. 버 그라인딩(GB)은 표면조도 (Ra 1.87 µm)와 모노클리닉상 비율(4.7%)이 가장 높고 Weibull 계수(12.2)가 가장 낮아 임상적으로 가장 불리한 처리법이다. 샌드블라스팅은 상변환이 유의하게 증가함에도 굴곡강도가 가장 높았으며(1023 MPa), 표면조도·모노클리닉 비율과 굴곡강도 사이에는 유의한 상관관계가 없었다.

## Summary

This in-vitro study compared four surface treatment methods for graded sintered dental zirconia (지르코니아 (Zirconia, Y-TZP)) to identify which approach best roughens the bonding surface without compromising mechanical integrity. Forty disk-shaped specimens (12 mm diameter × 1.2 mm) were divided into four groups (n = 10): untreated control, grinding with a diamond bur (GB), sandblasting with 110-µm Al₂O₃ at 2.5 bar (SA), and Er,Cr:YSGG laser irradiation at 1.5 W / 15 Hz (LS).

Three outcomes were assessed: (1) 표면 조도 (Surface Roughness, Ra/Rz) via optical profilometry (ISO 25178), (2) 모노클리닉상 변환율 (Monoclinic Phase Fraction, Vm) via X-ray diffraction (XRD), and (3) 이축굴곡강도 (Biaxial Flexural Strength, BFS) with 2-parameter 와이블 분석 (Weibull Analysis) per ISO 6872:2008.

The key finding was that laser treatment maintained phase composition close to the unmodified control while achieving the most uniform flaw distribution (highest Weibull modulus), making it the most mechanically reliable option. Diamond bur grinding was the most damaging: highest roughness, highest phase conversion, most variable strength. Sandblasting offered the highest mean BFS despite phase transformation, possibly due to surface compressive residual stresses induced by particle impact.

## Key Contributions

| Finding | Detail |
|---|---|
| Laser lowest monoclinic phase | LS: Vm = 1.2% (vs SA 2.9%, GB 4.7%, control 1.4%); no significant difference from control |
| Laser highest Weibull modulus | m = 20.5 (LS) vs 16.5 (control), 16.3 (SA), 12.2 (GB); σ₀ = 1020.2 MPa |
| GB highest roughness | Ra = 1.87 µm (GB) vs 0.29 (LS), 0.23 (SA), 0.19 (control); P < 0.005 |
| SA highest mean BFS | 1023.0 ± 74.8 MPa, significantly > control (P = 0.02) and GB (P < 0.01) |
| No roughness–strength correlation | Pearson r non-significant in all groups (P > 0.33) |
| No monoclinic–strength correlation | Pearson r non-significant in all groups (P > 0.39) |
| Laser power threshold | ≤ 1.5 W avoids microcracks and discoloration (SEM pilot, 4 extra disks) |

## Methodology

**Design**: In-vitro comparative (4-group parallel), one-way ANOVA + Tukey post-hoc.

**Material**: Graded zirconia (Upcera, Shenzhen; yttrium partially-stabilised; >98% ZrO₂, sintered at 1450 °C). Disks pre-polished to 1200-grit SiC baseline.

**Treatments**:
- **Control**: No surface modification after baseline polish.
- **GB**: Diamond bur (108–120 µm), 200 kPa, 20 s, back-and-forth under water coolant.
- **SA**: 110-µm Al₂O₃ particles, 2.5 bar, 30 mm distance, 30 s.
- **LS**: Er,Cr:YSGG 2940 nm, 1.5 W, 15 Hz, 74 µs pulse, 1 mm non-contact, 80% water/air.

**Measurement tools**: Keyence VHX2000 (roughness); Rigaku Ultimate IV XRD (phase); Zwick Roell universal frame, 1 mm/min (BFS).

**XRD formula**: Vm = 1.311 Xm / (1 + 0.311 Xm) where Xm = (Im-111 + Im111) / (Im-111 + Im111 + It101).

## Results

| Group | Ra (µm) | Rz (µm) | Vm monoclinic (%) | BFS (MPa) | Weibull m | σ₀ (MPa) |
|---|---|---|---|---|---|---|
| Control | 0.19 ± 0.02 | 1.36 ± 0.14 | 1.4 ± 0.4 | 926.3 ± 65.5 | 16.5 | 955.3 |
| GB | 1.87 ± 0.50 | 7.46 ± 0.71 | 4.7 ± 0.2 | 909.8 ± 87.3 | 12.2 | 947.5 |
| LS | 0.29 ± 0.06 | 1.90 ± 0.37 | 1.2 ± 0.4 | 994.5 ± 56.8 | 20.5 | 1020.2 |
| SA | 0.23 ± 0.04 | 1.60 ± 0.37 | 2.9 ± 0.0 | 1023.0 ± 74.8 | 16.3 | 1023.0 |

**Key statistical findings**:
- GB roughness significantly > all others (P < 0.005); control / LS / SA roughness not significantly different (P > 0.7).
- SA and GB Vm significantly > control and LS (P < 0.001).
- SA BFS significantly > control (P = 0.02) and GB (P < 0.01); LS BFS not significantly different from any group.
- No significant Pearson correlation between roughness or Vm and BFS (all P > 0.33).

## Related Papers

- [[dental-materials/zirconia/pott-2018-zirconia-interface-polishing-mixed-materials]] — polishing protocols and surface quality of zirconia restorations with mixed material interfaces
- [[dental-materials/zirconia/regulska-2021-3y-tzp-xrd-surface-analysis-monoclinic-gradient]] — XRD monoclinic phase gradient in 3Y-TZP after surface treatment; directly comparable XRD methodology
- [[dental-materials/zirconia/phuntusuntorn-2026-3y-tzp-5y-psz-6y-psz-polishing-hydrothermal-aging]] — polishing and hydrothermal aging effects on different Y-TZP generations; complementary aging data
- [[dental-materials/zirconia/agar-2025-effect-of-finishing-protocol-treatments]] — finishing/polishing protocol comparison for zirconia; similar surface roughness outcome axis
