Repository: ezinternet/dentopedia

File: wiki/endodontics/obturation/dahikar-2026-bioceramic-vs-epoxy-resin-sealer-postoperative-pain-umbrella.md
---
title: "Evidence Synthesis of Postoperative Pain with Bioceramic vs. Epoxy Resin Sealers: Umbrella Review of Randomized Trials Within Existing Systematic Reviews"
authors: Mrunali Dahikar, Ashish Mandwe, Kulvinder Singh Banga, Alexander Maniangat Luke, Suraj Arora, Unmesh Khanvilkar, Ajinkya M Pawar
year: 2026
date: 2026-01-16
doi: 10.3389/fdmed.2025.1749298
source: dahikar-2026-bioceramic-vs-epoxy-resin-sealer-postoperative-pain-umbrella.md
category: [endodontics]
evidence_level: sr+ma
text_path: /Users/oracleneo/llm-wiki/papers/dahikar-2026-bioceramic-vs-epoxy-resin-sealer-postoperative-pain-umbrella.txt
text_filename: dahikar-2026-bioceramic-vs-epoxy-resin-sealer-postoperative-pain-umbrella.txt
source_collection: pubmed-text
tags: [bioceramic-sealer, epoxy-resin-sealer, postoperative-pain, umbrella-review, obturation]
relations:
  - type: refines
    target: zamparini-2026-postop-pain-endodontic-instrumentation-irrigation-obturation-umbrella
  - type: reinforces
    target: song-2022-sealer-based-obturation-epoxy-calcium-silicate-rct
---

## Three-line Summary

Umbrella review (PROSPERO CRD42023461029, PRISMA 2020) of 7 systematic reviews (2020–2024, 63 unique RCTs, 5 with meta-analysis) comparing bioceramic vs. epoxy resin-based sealers for postoperative pain after primary non-surgical root canal treatment, with de novo random-effects pooling of RCT-level data extracted from the included reviews.

Pooled analysis found a small but statistically significant reduction in pain favoring bioceramic sealers at 24h (SMD = −0.15, 95% CI −0.28 to −0.03, p<0.05) and 48h (SMD = −0.29, 95% CI −0.42 to −0.16, p<0.001), with no differences beyond 48h, in analgesic consumption (RR = 0.91–0.92), or flare-up incidence (RR = 0.97); evidence overlap across reviews was moderate (CCA ≈ 12%) and AMSTAR-2 quality ranged from moderate to low.

Clinically, the pain reduction with bioceramic sealers is statistically real but too small to be clinically meaningful, so sealer selection should rest on handling/biocompatibility/retrievability properties rather than expected postoperative discomfort.

## 세줄요약

체계적 문헌고찰(Systematic Review, SR) 7편(2020–2024년, 고유 무작위대조시험(Randomized Controlled Trial, RCT) 63편, 그중 5편 메타분석 포함)을 대상으로 원발성 비외과적 근관치료(Non-Surgical Root Canal Treatment, NSRCT) 후 바이오세라믹(bioceramic) 실러와 에폭시레진(epoxy resin) 실러 간 술후통증(postoperative pain)을 비교한 우산리뷰(umbrella review, PROSPERO CRD42023461029, PRISMA 2020)로, 포함된 SR에서 추출한 RCT 수준 자료로 자체 랜덤효과모델 메타분석(random-effects meta-analysis)을 새로 수행했다.

풀링 분석 결과 바이오세라믹 실러가 24시간(표준화평균차, Standardized Mean Difference, SMD = −0.15, 95% 신뢰구간 −0.28~−0.03, p<0.05)과 48시간(SMD = −0.29, 95% CI −0.42~−0.16, p<0.001)에 통계적으로 유의하게 작은 통증 감소를 보였으나, 48시간 이후·진통제 사용(위험비, Risk Ratio, RR = 0.91–0.92)·급성발작(flare-up) 발생률(RR = 0.97)에서는 차이가 없었고, 연구 간 근거 중복도(Corrected Covered Area, CCA)는 중간 수준(약 12%), AMSTAR-2 방법론 질은 중간~낮음이었다.

임상적으로 바이오세라믹 실러의 통증 감소는 통계적으로는 실재하나 임상적 의미를 갖기엔 너무 작아, 실러 선택은 술후통증 예상보다는 재료의 조작성·생체적합성·재처치 가능성 등에 근거해야 한다.

## Summary

This umbrella review is the first to focus specifically on postoperative pain differences between bioceramic (calcium silicate-based) and epoxy resin-based root canal sealers, synthesizing 7 systematic reviews (2020–2024, 63 unique RCTs, 5 with meta-analysis) identified from 569 initial records after PRISMA 2020-compliant screening. Unlike a purely narrative umbrella synthesis, the authors extracted RCT-level effect data from the constituent reviews and ran their own random-effects meta-analyses, yielding pooled SMDs for pain at 24h and 48h plus pooled RRs for analgesic use and flare-ups. The headline finding is a small, statistically significant reduction in early postoperative pain with bioceramic sealers (SMD −0.15 at 24h, −0.29 at 48h) that disappears by 72h/7 days and does not extend to analgesic consumption or flare-up incidence. Moderate evidence overlap (CCA ≈ 12%) across the 7 reviews and AMSTAR-2 quality of moderate-to-low temper confidence, and GRADE certainty tops out at moderate for any outcome. The authors explicitly frame the effect as real but clinically negligible, echoing (and now quantifying) the same bottom line that [[zamparini-2026-postop-pain-endodontic-instrumentation-irrigation-obturation-umbrella]] reached narratively for the obturation domain of its broader 3-procedure umbrella review.

## Key Contributions

- First umbrella review dedicated exclusively to the bioceramic-vs-epoxy-resin sealer postoperative-pain question, rather than treating sealer type as one sub-question within a broader procedural umbrella review (contrast with [[zamparini-2026-postop-pain-endodontic-instrumentation-irrigation-obturation-umbrella]]).
- Performs genuine de novo random-effects meta-analysis on RCT-level data pooled across the 5 quantitative constituent SRs (not simply re-reporting each SR's own pooled estimate), producing new time-point-specific SMDs at 6h, 24h, 48h, and 72h/7d.
- Quantifies inter-review evidence overlap via Corrected Covered Area (CCA ≈ 11.7% average, moderate) and dual-appraises with AMSTAR-2 (review methodology) + GRADE (outcome certainty).
- Meta-regression testing visit protocol, pulp status, and pain-scale type as moderators found none significant (all p>0.3), suggesting the small BC-favoring effect is stable across these clinical/methodological subgroups rather than being driven by a particular study design.
- Robustness confirmed via REML vs. Paule–Mandel estimators, Knapp–Hartung adjustment, and Peto sensitivity analysis for the binary endpoint — conclusions unchanged across all checks.

## Methodology

PRISMA 2020 + Cochrane Handbook + JBI umbrella-review manual, PROSPERO-registered (CRD42023461029). PICOS: adults undergoing primary single-visit NSRCT; bioceramic (calcium silicate-based, e.g. EndoSequence BC, iRoot SP, TotalFill BC, Endoseal MTA) vs. epoxy resin-based (predominantly AH Plus) sealers; postoperative pain via validated scales (VAS/NRS) at 24h/48h (primary) or >48h/analgesic intake/flare-up (secondary); systematic reviews and meta-analyses of RCTs/quasi-RCTs/CCTs, English-language only. Searched PubMed/MEDLINE, Scopus, Embase, Cochrane Library, Web of Science, LILACS, Google Scholar plus grey literature (OpenGrey, SIGLE, OpenThesis), January 2000–November 2024. Dual independent screening with consensus/third-party adjudication. AMSTAR-2 for review-level quality; risk-of-bias tools extracted from constituent reviews (Cochrane RoB-2, ROBINS-I, JBI). Random-effects (DerSimonian–Laird) meta-analysis of RCT-level SMDs/RRs pooled from constituent reviews (each primary trial counted once per outcome/time point); heterogeneity via I² (low <25%, moderate 25–75%, high >75%); GRADE certainty per outcome; CCA for evidence overlap; sensitivity analyses (REML, Paule–Mandel, Knapp–Hartung, Peto) and meta-regression (visit protocol, pulp status, pain scale) for robustness. Software: RevMan 5.4.1, Stata v16, R (meta package).

## Results

- **Search**: 569 records → 424 after deduplication → 75 full-text assessed → 7 SRs included (5 with meta-analysis, 1 qualitative-only), covering 63 unique RCTs published 2020–2024 (Iran, Italy, India, Brazil, Turkey).
- **Pain at 24h**: pooled SMD = −0.15 (95% CI −0.28 to −0.03, p<0.05), I² = 0% (5 RCTs pooled from Mekhdieva 2021, Monteiro 2022, Eren 2022, Supare 2024).
- **Pain at 48h**: pooled SMD = −0.29 (95% CI −0.42 to −0.16, p<0.001), I² = 0% (4 RCTs pooled from Sponchiado 2021, Monteiro 2022, Supare 2024).
- **Pain at 6h**: SMD = −0.12 (95% CI −0.38 to 0.14) — slightly favors bioceramic, GRADE low certainty.
- **Pain at 72h/7 days**: SMD = −0.03 (95% CI −0.16 to 0.10) — no difference, GRADE moderate certainty.
- **Analgesic consumption (24h)**: RR = 0.91 (95% CI 0.78–1.06) — no difference, GRADE low certainty.
- **Flare-up incidence**: RR = 0.97 (95% CI 0.74–1.26) — no difference, GRADE low certainty.
- **Evidence overlap**: CCA ≈ 11.7% average across the 7 reviews (moderate — each review contributed largely independent primary data).
- **AMSTAR-2 quality**: 1 review high quality, 4 moderate quality, 1 high risk of bias (no explicit study-selection/extraction methodology).
- **Meta-regression**: no significant moderator effects for visit protocol, pulp status, or pain-assessment scale (all p>0.3) at 24h, 48h, or the composite outcome.
- **Certainty ceiling**: no outcome reached GRADE-high certainty; moderate for 24h/48h/>72h pain estimates, low for 6h pain, analgesic use, and flare-up incidence.
- **Bottom line**: bioceramic sealers offer a statistically significant but clinically negligible early (≤48h) pain reduction; no advantage persists beyond 48h or extends to analgesic use/flare-ups.

## Related Papers

- [[zamparini-2026-postop-pain-endodontic-instrumentation-irrigation-obturation-umbrella]] — broader 2026 umbrella review spanning irrigation/instrumentation/obturation; its obturation-domain sub-finding of "no clinically consistent POP difference between bioceramic and epoxy resin sealers" (narrative-only, CCA 17.6% very high overlap in that domain) is quantitatively refined here with de novo pooled SMDs specific to sealer comparisons.
- [[song-2022-sealer-based-obturation-epoxy-calcium-silicate-rct]] — single-center pilot RCT (CeraSeal/EndoSeal TCS vs. AH Plus/ADseal) finding no significant VAS pain difference at any follow-up point; a primary-trial-level anchor consistent with this umbrella review's "clinically negligible" conclusion.
- [[overviews/ceraseal-bioceramic-sealer-clinical-material-synthesis]] — existing wiki synthesis of bioceramic-sealer clinical and material outcomes; this paper adds postoperative-pain-specific pooled evidence at the highest evidentiary tier (umbrella review) available on that question.

File: wiki/endodontics/obturation/elmsmari-2025-single-cone-bioceramic-clinical-success-sr-ma.md
---
title: "Clinical and radiographic success of single-cone bioceramic obturation versus traditional techniques: a systematic review and meta-analysis of randomized controlled trials"
authors: Elmsmari F, Elsayed Y, Aboubakr A, Kaafarani M, Nour O, Pawar AM
year: 2025
date: 2025-09-02
doi: 10.1016/j.jobcr.2025.08.031
source: elmsmari-2025-single-cone-bioceramic-clinical-success-sr-ma.md
category: [endodontics/obturation]
evidence_level: sr+ma
source_collection: pubmed-text
full_text: true
pmid: "40948576"
pmcid: "PMC12424407"
text_path: /Users/oracleneo/llm-wiki/papers/elmsmari-2025-single-cone-bioceramic-clinical-success-sr-ma.txt
text_filename: elmsmari-2025-single-cone-bioceramic-clinical-success-sr-ma.txt
tags: [single-cone, bioceramic-sealer, root-canal-obturation, clinical-outcome, meta-analysis]
relations:
  - type: reinforces
    target: spinelli-2024-three-year-single-cone-ceraseal-cohort
  - type: reinforces
    target: song-2022-sealer-based-obturation-epoxy-calcium-silicate-rct
---

## Three-line Summary

SR+MA restricted to RCTs (3 trials, n=259) comparing single-cone bioceramic obturation versus conventional techniques (warm vertical compaction or single-cone with resin sealer) on clinical and radiographic periapical healing at 6, 12, and 18 months.

Single-cone bioceramic yielded numerically higher success at every time point (88.7/87.1/92.0% vs 76.4/76.4/90.7%) but no statistically significant difference was detected (OR 1.12–2.09, all p>0.05); GRADE certainty was low and heterogeneity was high at early time points (I²=63.3% at 6 mo, resolving to 0% at 18 mo).

The evidence base is thin (only 3 eligible RCTs, short follow-up, one with high risk of bias), so the clinical message is equivalence with a non-significant bioceramic trend — not proven superiority — and workflow simplicity remains the main argument for single-cone bioceramic.

## 세줄요약

단일콘 바이오세라믹 충전 대 전통 기법을 비교한 RCT만을 포함한 SR+MA (RCT 3편, 259명); 6·12·18개월 치근단 치유를 평가했다.

수치상으로는 바이오세라믹이 모든 시점에서 높았으나(88.7/87.1/92.0% vs 76.4/76.4/90.7%) 통계적 유의차는 없었고(OR 1.12–2.09, 전부 p>0.05) GRADE 근거수준은 낮음이었다.

포함 RCT가 3편에 불과하고 추적 기간이 짧아 결론은 '동등성(equivalence)'이며, 임상적 강점은 술식 단순성과 수분 내성에 있다.

## Summary

This is the first systematic review and meta-analysis restricted to **randomized controlled trials** that compares single-cone obturation with bioceramic (calcium-silicate) sealers against conventional obturation (warm vertical compaction or single-cone with resin-based sealers) on **clinical and radiographic healing** — not laboratory surrogates such as sealing ability or push-out strength. Across three RCTs (259 participants), bioceramic single-cone consistently produced numerically higher periapical success at every follow-up, but the difference never reached statistical significance and converged to near-equivalence by 18 months. The honest bottom line is **equivalence with a non-significant trend toward bioceramic**, on **low-certainty** evidence.

The clinical message mirrors the single-paper signals already in this wiki: the simplified, technique-insensitive single-cone + bioceramic approach is at least as good as operator-dependent conventional techniques for healing — its advantages are workflow (simplicity, moist-field tolerance, reduced procedural error), not a proven healing superiority.

## Key Contributions

- **RCT-only, outcome-focused meta** — filters out the large in-vitro literature and isolates clinical/radiographic healing.
- Pooled success **favors bioceramic at all time points** (OR 1.12–2.09) but **NS**, with no publication bias and low GRADE certainty.
- Documents a thin evidence base: only **3 eligible RCTs** (one high risk of bias), short follow-up, no patient-reported outcomes.

## Methodology

- PRISMA 2020, PROSPERO-registered. PubMed + ScienceDirect + Cochrane to 31 Mar 2024 → 4,812 deduplicated records → 18 full texts → **3 RCTs** (Coşar, Kim, Bardini).
- Inclusion: permanent teeth, single-cone bioceramic vs conventional, ≥6-mo follow-up, ≥10/group, defined clinical + radiographic outcomes.
- Risk of bias: RoB 2.0 — Coşar low, Kim some concerns (randomization), Bardini high (protocol deviation, unclear concealment).
- Random-effects model; OR + 95% CI at 6/12/18 mo; I²; Egger's test; GRADE.

## Results

| Follow-up | Bioceramic | Control | OR (95% CI) | p | I² |
|---|---|---|---|---|---|
| 6 mo | 88.7% | 76.4% | 2.09 (0.76–5.87) | 0.154 | 63.3% |
| 12 mo | 87.1% | 76.4% | 1.62 (0.50–5.31) | 0.424 | 57.5% |
| 18 mo | 92.0% | 90.7% | 1.12 (0.38–3.25) | 0.845 | 0% |

- No publication bias (Egger intercept −0.619, p=0.84).
- **GRADE: LOW** — downgraded for risk of bias, inconsistency, imprecision.
- Heterogeneity high early (mixed sealers, tooth types, primary vs retreatment), resolves to I²=0% by 18 mo.
- **Limitations**: 3 RCTs only (no subgroup/meta-regression); follow-up too short for full periapical bone healing (≥24 mo needed); single-cone–only scope; no PROs.

## Related Papers

- [[endodontics/obturation/spinelli-2024-three-year-single-cone-ceraseal-cohort]] — single-cohort 3-y Ceraseal data consistent with the pooled bioceramic success rate.
- [[endodontics/obturation/song-2022-sealer-based-obturation-epoxy-calcium-silicate-rct]] — unit-level RCT (CaSi ≈ epoxy) that this meta aggregates.
- [[endodontics/obturation/zamparini-2026-single-cone-vs-carrier-based-neosealer-36mo]] — 36-mo cohort extending the technique-equivalence finding to carrier-based.
- [[endodontics/obturation/abada-2025-obturation-techniques-post-obturation-pain-rct]] — pain endpoint: technique irrelevant, AH Plus more painful.
- [[endodontics/obturation/feng-2025-ultrasonic-activation-single-cone-filling-sr-ma]] — lab-quality modifier (ultrasonic activation) for single-cone fills.
- [[overviews/ceraseal-bioceramic-sealer-clinical-material-synthesis]] — synthesis this SR reinforces.

File: wiki/endodontics/obturation/maharti-2024-calcium-silicate-apatite-deposition-ph.md
---
title: "Calcium Silicate-Based Sealers: Apatite Deposition on Root Canal Dentin and pH Variation Analysis"
authors: Maharti et al. (Universitas Indonesia)
year: 2024
date: 2024-09-09
doi: 10.1055/s-0044-1788685
source: maharti-2024-calcium-silicate-apatite-deposition-ph.md
category: [endodontics/obturation]
evidence_level: in-vitro
source_collection: pubmed-text
full_text: true
pmid: "39251206"
pmcid: "PMC12020572"
text_path: /Users/oracleneo/llm-wiki/papers/maharti-2024-calcium-silicate-apatite-deposition-ph.txt
text_filename: maharti-2024-calcium-silicate-apatite-deposition-ph.txt
tags: [bioceramic-sealer, calcium-silicate, apatite, bioactivity, ph]
---

## Three-line Summary

In-vitro SEM/EDX and pH study (15 human premolars, 3 groups; 14-day PBS immersion) directly comparing the biomineralization potential of premixed Ceraseal versus AH Plus Bioceramic by measuring interfacial apatite thickness and medium pH at days 0, 7, and 14.

Ceraseal deposited significantly more interfacial apatite (median 23.65 µm vs 18.49 µm; p<0.05) and maintained higher alkalinity through day 14 (pH 11.48 vs 9.19), attributed to Ceraseal's higher calcium silicate proportion yielding more silanol nucleation sites and greater Ca²⁺/OH⁻ release.

AH Plus Bioceramic's reformulation (reduced calcium silicate, added ZrO₂) explains its lower biomineralization output; Ceraseal's continuous pH rise versus AH Plus Bioceramic's peak-and-decline trajectory suggests more sustained bioactivity.

## 세줄요약

사람 소구치 15개(3군)의 14일 PBS 침지 in-vitro SEM/EDX·pH 연구로, 프리믹스 Ceraseal과 AH Plus Bioceramic의 계면 아파타이트 두께와 pH를 0·7·14일 시점에 비교했다.

Ceraseal이 AH Plus Bioceramic보다 계면 아파타이트를 더 많이 침착시키고(23.65 vs 18.49 µm, p<0.05), 14일까지 더 높은 알칼리도를 유지했다(pH 11.48 vs 9.19); 칼슘실리케이트 비율이 높아 실라놀 핵생성 부위가 더 많고 Ca²⁺/OH⁻ 방출이 크기 때문이다.

AH Plus Bioceramic의 ZrO₂ 치환과 칼슘실리케이트 감소가 생광화 저하를 설명하며, Ceraseal의 지속 상승 pH 곡선은 더 지속적인 생체 활성을 시사한다.

## Summary

This in-vitro laboratory study compared the biomineralization potential of two premixed calcium silicate-based root canal sealers — **Ceraseal** (Meta Biomed Co., Cheongju, Korea) and **AH Plus Bioceramic** (Dentsply Sirona, USA) — by measuring apatite deposition on root canal dentin (SEM/EDX) and pH change over 14 days in phosphate-buffered saline (PBS). Both sealers formed an apatite-rich interfacial layer ("mineral infiltration zone") on the dentin wall and alkalinized the medium, but Ceraseal outperformed AH Plus Bioceramic on both measures. The authors attribute this to Ceraseal's higher calcium silicate proportion, which yields more silanol nucleation sites and greater calcium/hydroxyl ion release; AH Plus Bioceramic's reformulation reduced calcium silicate and added zirconium dioxide. The null hypothesis (no difference) was rejected.

According to PubMed, this work is reported in the *European Journal of Dentistry* ([DOI](https://doi.org/10.1055/s-0044-1788685)).

## Key Contributions

- First wiki anchor for the **bioactivity mechanism** of premixed bioceramic sealers (apatite deposition + alkalinization), complementing existing clinical/cytotoxicity Ceraseal pages.
- Direct in-vitro head-to-head: Ceraseal vs AH Plus Bioceramic on interfacial apatite thickness and pH trajectory.
- Mechanistic link: higher calcium silicate proportion → more apatite + sustained higher pH; zirconium dioxide substitution lowers alkalizing activity.

## Methodology

- **Apatite test (n = 15 premolars, 5/group)**: ProTaper Gold crown-down to F3; 2.5% NaOCl + 17% EDTA (sonic activation); F3 gutta-percha + sealer. Groups: AH Plus Bioceramic, Ceraseal, dentin-only PBS control. Set 24 h (37°C, 100% humidity), then 14-day PBS immersion (changed every 5 days). Roots sectioned 5 mm from apex, platinum-coated, SEM/EDX (Jeol). Interfacial apatite thickness = mean of 50 perpendicular lines via ImageJ; inter-observer ICC.
- **pH test (n = 3/group)**: sealers in molds (2 mm × 5 mm), set 24 h, PBS immersion; digital pH meter (Hanna) at days 0, 7, 14.
- **Stats**: Mann–Whitney (apatite), one-way ANOVA + post hoc LSD (pH); p < 0.05.

## Results

- **Apatite deposition (median, µm)**: Ceraseal **23.65** (21.93–25.78) > AH Plus Bioceramic **18.49** (18.02–19.43); significant (p < 0.05). ICC = 0.998.
- **Interfacial Ca/P ratio**: AH Plus Bioceramic 2.01, Ceraseal 4.01 — both above stoichiometric hydroxyapatite (1.67); dentin Ca/P 1.61 / 1.71.
- **pH (mean)**: baseline ~7.4 (0 h). Day 7 — Ceraseal 11.29, AH Plus Bioceramic 9.32, control 7.39. Day 14 — Ceraseal **11.48**, AH Plus Bioceramic **9.19**, control 7.39. Significant group differences at days 7 and 14 (p < 0.05).
- **Trajectory**: Ceraseal pH rose continuously through day 14; AH Plus Bioceramic peaked at day 7 then declined (within-group day-7→14 change not significant for either).
- **Bottom line**: Ceraseal demonstrated superior biomineralization potential — more interfacial apatite and consistently higher alkalinity.

## Related Papers

- [[endodontics/spinelli-2024-three-year-single-cone-ceraseal-cohort]] — extends: supplies the in-vitro biomineralization rationale behind Ceraseal's clinical single-cone outcomes.
- [[endodontics/zamparini-2023-premixed-calcium-silicate-carrier-based-2year]] — contrasts: this study's continuous pH rise for Ceraseal differs from Zamparini's reported pH decrease, but agrees Ceraseal is the more alkaline/calcium-releasing sealer.

File: wiki/endodontics/obturation/raheja-2025-naocl-silver-chitosan-nanoparticle-gp-cone-disinfection.md
---
title: "Comparative efficacy of sodium hypochlorite, silver nanoparticles, and chitosan nanoparticles on gutta-percha cone disinfection and topographical changes analyzed by atomic force microscopy: An in vitro study"
authors: Raheja T, Bhushan J, Joshi RK, Bhardwaj SB
year: 2025
date: 2025-03-03
doi: 10.4103/JCDE.JCDE_804_24
source: raheja-2025-naocl-silver-chitosan-nanoparticle-gp-cone-disinfection.md
category: [endodontics/obturation]
evidence_level: in-vitro
source_collection: pubmed-text
full_text: true
pmid: "40256692"
pmcid: "PMC12007733"
text_path: /Users/oracleneo/llm-wiki/papers/raheja-2025-naocl-silver-chitosan-nanoparticle-gp-cone-disinfection.txt
text_filename: raheja-2025-naocl-silver-chitosan-nanoparticle-gp-cone-disinfection.txt
tags: [gutta-percha, disinfection, sodium-hypochlorite, silver-nanoparticles, chitosan-nanoparticles, atomic-force-microscopy]
---

## Three-line Summary

In-vitro study (335 F1 ProTaper GP cones; 270 for antimicrobial arm, 65 for AFM; organisms: B. subtilis MTCC 441 and C. albicans MTCC 227) comparing 5.25%/2.62% NaOCl, AgNPs (250 µg/mL), and ChNPs (625 µg/mL) on disinfection efficacy and GP-cone surface topography by tapping-mode AFM.

Both NaOCl concentrations eliminated both organisms in 1 min (0 CFU) with minimal AFM surface change (RMS 103–108 vs control 124.6); AgNPs and ChNPs cleared C. albicans in 1 min but required 5 min for B. subtilis; all agents produced progressively worse surface damage with extended immersion (RMS ~40–44 at 5 min).

NaOCl (either concentration) is the superior chairside GP-cone disinfectant for speed and surface safety; nanoparticle agents confer no efficacy advantage and impose comparable surface damage, supporting the established 1-minute NaOCl protocol.

## 세줄요약

F1 ProTaper GP cone 335개(항균 270개, AFM 65개)에서 NaOCl(5.25%·2.62%)·AgNP(250 µg/mL)·ChNP(625 µg/mL)를 *B. subtilis*·*C. albicans*에 대한 소독 효능과 AFM(태핑 모드) 표면 형태로 비교한 in-vitro 연구다.

NaOCl 양 농도는 두 균 모두 1분 내 제거(0 CFU)하고 AFM 표면 변화가 최소였으나(RMS 103–108 vs 대조군 124.6), AgNP·ChNP는 *C. albicans*는 1분에 제거했으나 *B. subtilis*는 5분이 필요했으며 모든 약제는 침지 시간 증가에 따라 표면 손상이 누적됐다.

속도·표면 안전성 모두에서 NaOCl이 우월하며, 나노입자는 효능 우위 없이 유사한 손상을 초래해 기존 1분 NaOCl 진료실 프로토콜을 뒷받침한다.

## Summary

Gutta-percha (GP) cones cannot be autoclaved (thermoplastic), so contaminated cones — even from freshly opened boxes or after chairside exposure — must be chemically disinfected before obturation. This in vitro study compared the established agent, sodium hypochlorite (NaOCl, at 2.62% and 5.25%), against two nanoparticle disinfectants — silver nanoparticles (AgNPs, 250 µg/mL) and chitosan nanoparticles (ChNPs, 625 µg/mL) — for both disinfection efficacy and the surface damage they inflict, the latter quantified by atomic force microscopy (AFM). NaOCl at both concentrations killed both a Gram-positive bacterium (*Bacillus subtilis*) and a yeast (*Candida albicans*) within 1 min and caused only minimal surface alteration at that time, whereas the nanoparticle agents needed 5 min to clear *B. subtilis*. All agents produced progressively worse surface topography with longer immersion, reinforcing the classic short (1-min) NaOCl protocol.

## Key Contributions

- Direct head-to-head of NaOCl (2.62%, 5.25%) vs AgNPs and ChNPs specifically for GP-cone disinfection — a use for which the nanoparticles had not previously been tested (only as intracanal medicaments).
- Adds a *quantitative* AFM (tapping-mode, RMS roughness) surface-damage read-out across 1, 3, and 5 min immersion, improving on SEM's qualitative 2-D imaging.
- Reports MIC/MBC of all three agents against both a bacterium and a yeast, letting efficacy be weighed against surface-damage cost.

## Methodology

- **Agents**: 5.25% and 2.62% NaOCl (PPH CERKAMED); AgNPs ~40 nm (250 µg/mL working); ChNPs 50–500 nm (625 µg/mL working).
- **Cones**: 335 F1 ProTaper (Dentsply Maillefer) from fresh boxes — 270 for the antimicrobial arm (130 per organism), 65 for AFM.
- **Organisms**: *Bacillus subtilis* MTCC 441 and *Candida albicans* MTCC 227.
- **MIC/MBC**: broth microdilution (0.5 McFarland, 24 h/37 °C) and CFU assay (MBC = CFU < 30).
- **Contamination**: 30 min in ~10⁸ CFU/mL BHI suspension at 37 °C.
- **Disinfection**: immersion 1, 3, or 5 min (n = 10 per cell); post-treatment culture in thioglycollate broth then spread-plated (BHI for bacteria, SDA for fungus); CFU counted.
- **AFM**: Bruker Dimension Icon, tapping mode; cones sectioned 3 mm from tip; RMS roughness compared to fresh controls (n = 5).
- **Statistics**: two-way ANOVA + Bonferroni (GraphPad Prism v5.0).

## Results

**Disinfection efficacy (mean CFU):**
- *C. albicans*: all four treatments (2.62% NaOCl, 5.25% NaOCl, AgNPs, ChNPs) → 0 CFU at 1 min.
- *B. subtilis*: both NaOCl concentrations → 0 CFU at 1 min. AgNPs = 4121.2 CFU (1 min) → 341 (3 min) → 0 (5 min). ChNPs = 3.7 CFU (1 min) → 1.4 (3 min) → 0 (5 min).
- ChNPs significantly outperformed AgNPs against *B. subtilis* at 1 and 3 min (P < 0.05).

**MIC/MBC (µg/mL):** AgNPs — *B. subtilis* 31.25/62.5, *C. albicans* 250/250. ChNPs — 312.25/625 for both organisms. 5.25% NaOCl — 4653 (MIC) with MBC 19,513 (*B. subtilis*) / 4653 (*C. albicans*).

**AFM surface topography (RMS; lower = more deterioration):**
- Fresh control RMS = 124.6.
- At **1 min**, only AgNPs (76.2) differed significantly from control; NaOCl (5.25% = 103.08, 2.62% = 108) and ChNPs (121.2) did not — i.e. NaOCl caused minimal alteration at 1 min.
- At **3 min**, all agents significantly reduced RMS vs control (5.25% NaOCl 45.36; 2.62% NaOCl 60; AgNPs 52.6; ChNPs 79.6).
- At **5 min**, all remained significantly reduced (RMS ~40–44).
- Surface damage increases progressively with immersion time for every agent.

**Bottom line**: NaOCl (either concentration) is the most effective chairside GP-cone disinfectant — clearing both organisms in 1 min with minimal surface change — and the nanoparticle alternatives offer no efficiency advantage, needing 5 min against *B. subtilis* and inflicting comparable time-dependent surface damage.

## Related Papers

- [[endodontics/aucinaite-2025-naocl-chx-gutta-percha-cone-decontamination-sr]] — SR anchor of the GP-cone-decontamination cluster; this in vitro study adds nanoparticle comparators and AFM surface data to the NaOCl/CHX evidence base.
- [[endodontics/bracciale-2020-bacterial-contamination-gutta-percha-chairside-disinfection]] — establishes that GP cones carry contamination and need chairside disinfection; this paper benchmarks which agents clear it fastest.
- [[endodontics/teles-2024-gutta-percha-points-mrsa-mssa-contamination]] — documents clinically relevant GP-point contamination (MRSA/MSSA), the risk that chairside disinfection here aims to eliminate.
- [[endodontics/neelakantan-2018-endodontic-microbiology-editorial]] — frames the endodontic-microbiology/persistent-infection context that motivates aseptic-chain steps like cone disinfection.

File: wiki/endodontics/obturation/shim-2025-retrieval-ahplus-bioceramic-ceraseal-retreatment.md
---
title: "Retrieval of AH Plus Bioceramic and Ceraseal Versus AH Plus in Endodontic Retreatment"
authors: Shim et al. (Kyung Hee University, Seoul)
year: 2025
date: 2025-03-08
doi: 10.3390/jcm14061826
source: shim-2025-retrieval-ahplus-bioceramic-ceraseal-retreatment.md
category: [endodontics/obturation]
evidence_level: in-vitro
source_collection: pubmed-text
full_text: true
pmid: "40142636"
pmcid: "PMC11942721"
text_path: /Users/oracleneo/llm-wiki/papers/shim-2025-retrieval-ahplus-bioceramic-ceraseal-retreatment.txt
text_filename: shim-2025-retrieval-ahplus-bioceramic-ceraseal-retreatment.txt
tags: [ceraseal, bioceramic-sealer, retreatment, retrievability, single-cone]
relations:
  - type: reinforces
    target: kunam-2024-wettability-ahplus-ceraseal-guttaflow
  - type: applies-to
    target: spinelli-2024-three-year-single-cone-ceraseal-cohort
---

## Three-line Summary

In-vitro micro-CT study (36 single-oval-canal human mandibular premolars, n=12/group; obturated 3 weeks then retreated with WaveOne Gold + XP-endo Finisher) comparing filling removal of AH Plus Bioceramic (AHB), Ceraseal (CER), and epoxy-resin AH Plus Jet (AHJ) by 3D volumetry.

After WaveOne Gold + XP-endo Finisher, total removed filling volume was 94.8% (AHB) and 92.5% (CER) versus 87.1% (AHJ); both calcium-silicate sealers left significantly less residual material than AH Plus apically and overall (p<0.05); SEM/EDS showed Ceraseal deposited more intra-tubular mineral than AHB, with higher Ca:P ratios for both CSBSs.

Contrary to concern about biomineralizing sealers being irretrievable, both AHB and Ceraseal were actually more removable than epoxy AH Plus; the supplementary XP-endo Finisher step added meaningful removal especially apically.

## 세줄요약

사람 하악 단근치(단일 타원형 근관) 36개(군당 12개)를 3주 경화 후 WaveOne Gold + XP-endo Finisher로 재치료하면서 마이크로-CT로 3D 충전물 제거량을 비교한 in-vitro 연구다.

WaveOne Gold + XPF 후 충전 제거율이 AH Plus Bioceramic 94.8%, Ceraseal 92.5%, AH Plus Jet 87.1%였으며, 두 칼슘실리케이트 실러 모두 전체·치근단부 잔류량이 AH Plus Jet보다 유의하게 적었다(p<0.05); SEM/EDS에서 Ceraseal이 AHB보다 상아세관 내 광물 침착이 더 많았다.

생광화 실러가 제거하기 어렵다는 우려와 반대로, AHB·Ceraseal 모두 에폭시 AH Plus보다 재치료 시 더 잘 제거됐으며, XP-endo Finisher 추가 사용이 치근단부 잔류물 감소에 유효했다.

## Summary

Shim et al. (Kyung Hee University) used micro-CT to ask whether biomineralizing calcium silicate-based sealers (CSBSs) — which adhere to and deposit mineral within dentin — can still be removed during endodontic retreatment. Thirty-six single-oval-canal mandibular premolars were obturated with a single-cone (sealer-based) technique using one of three sealers: the epoxy-resin reference **AH Plus Jet (AHJ)**, **AH Plus Bioceramic (AHB)**, or **Ceraseal (CER)** (n=12 each), set for 3 weeks, then retreated with WaveOne Gold (WOG) files followed by the **XP-endo Finisher (XPF)**. Both CSBSs were *more* retrievable than the epoxy sealer: after WOG + XPF, the mean removed filling volume reached **94.8% (AHB)** and **92.5% (CER)** versus **87.1% (AHJ)**, leaving residual volumes of 0.55, 0.82, and 1.35 mm³ respectively. The supplementary XPF step added meaningful removal, particularly apically. SEM/EDS showed AHJ plugging dentinal-tubule orifices, whereas **CER left numerous mineral deposits** in the tubules (more than AHB), reflecting its di- plus tricalcium silicate composition. The authors conclude AHB and CER are safe, retrievable obturation options, with CER's greater tubular mineral deposition making it a favourable bioceramic choice. According to PubMed, [DOI](https://doi.org/10.3390/jcm14061826).

## Key Contributions

- First micro-CT head-to-head **retrievability** comparison of AHB and Ceraseal against epoxy AH Plus in a single-cone protocol — seeds the wiki's first bioceramic-sealer *retreatment* evidence.
- Refutes the worry that biomineralizing CSBSs are hard to retrieve: both removed **more** material than AH Plus.
- Quantifies the value of **supplementary XP-endo Finisher** in raising removal, especially in the apical region.
- Establishes that **Ceraseal deposits more intra-tubular mineral** than AHB (SEM/EDS), with higher Ca:P ratios for both CSBSs vs AH Plus.

## Methodology

- **Design**: in-vitro, 36 single-oval-canal human mandibular premolars (IRB KH-DT23017), single endodontist operator.
- **Preparation**: crowns reduced to 20 mm; WaveOne Gold to apical #35 (primary #25/7%, medium #35/6%); 3% NaOCl, final 17% EDTA + saline; dried with paper points.
- **Obturation**: single-cone (sealer-based) with WOG medium gutta-percha + AHJ / AHB / CER; set 3 weeks at 36.5 °C, 95% humidity.
- **Retreatment**: WOG primary + medium to working length (apical patency confirmed with #15 K-file), then XPF 1 min at 1000 rpm over 7–8 mm (to 2 mm short of WL), NaOCl warmed to 36 °C.
- **Imaging**: SkyScan 1273 micro-CT (110 kV, 25 µm) at three time points; CTAn 3D volumetry of residual filling (total, middle-cervical, apical 4 mm); FE-SEM + EDS on minimal-residual specimens.
- **Stats**: one-way ANOVA + Tukey, Kruskal-Wallis + Bonferroni, three-way ANOVA (sealer × region × instrument); alpha 5%.

## Results

| Metric (total canal) | AHJ (AH Plus) | AHB | CER (Ceraseal) |
|---|---|---|---|
| Initial filling volume (mm³) | 10.56 ± 2.95 | 10.79 ± 2.73 | 11.26 ± 2.47 (NS) |
| % removed after WOG | 76.0 ± 7.1 | 84.4 ± 7.2 | 81.6 ± 7.7 |
| % removed after WOG + XPF | 87.1 ± 4.4 | 94.8 ± 2.1 | 92.5 ± 3.1 |
| Residual volume after XPF (mm³) | 1.35 | 0.55 | 0.82 |

- After **WOG alone**: no significant overall difference in residual volume; AHB > AHJ for % removed only in the middle-cervical region.
- After **WOG + XPF**: AHB and CER removed significantly more than AHJ in apical, middle-cervical, and total (p < 0.05); AHJ retained the greatest residue (AHJ residual > AHB apically).
- **Apical patency** verified with #15 K-file at retreatment completion.
- Three-way ANOVA: sealer, root region, and instrument each significant; only 'root region × instrument' interaction significant.
- **SEM/EDS**: AHJ plugged tubule orifices; AHB few globular particles; **CER numerous mineral deposits**. AHB/CER higher Ca:P, AHJ higher P:Ca; zirconium/silica not detected in tubules.
- **Limitations**: 3-week retreatment interval (clinically longer → stronger bond), canal not enlarged during retreatment, canals dried before filling (favors epoxy bond).

## Related Papers

- [[endodontics/obturation/spinelli-2024-three-year-single-cone-ceraseal-cohort]] — applies-to: the clinical 3-year Ceraseal single-cone cohort whose obturation this study shows is retrievable if retreatment is later needed.
- [[endodontics/obturation/kunam-2024-wettability-ahplus-ceraseal-guttaflow]] — reinforces: the superior wettability (low contact angle) of AHB/Ceraseal mechanistically explains why irrigants infiltrate and these CSBSs come out more easily than epoxy AH Plus.
- [[endodontics/obturation/maharti-2024-calcium-silicate-apatite-deposition-ph]] — mechanistic complement: apatite deposition / alkalinization underlying the intra-tubular mineral deposits seen here.
- [[endodontics/obturation/zamparini-2023-premixed-calcium-silicate-carrier-based-2year]] — premixed CaSi clinical context.
- [[endodontics/obturation/kumar-2022-cytotoxicity-bioc-ceraseal-mtafillapex-ahplus]], [[endodontics/obturation/de-almeida-junior-2024-cytotoxicity-bioactivity-ceraseal-bioroot]], [[endodontics/obturation/gaafar-2025-inflammatory-response-neosealer-ceraseal-fibroblasts]] — Ceraseal biocompatibility cluster.
- [[endodontics/obturation/song-2022-sealer-based-obturation-epoxy-calcium-silicate-rct]], [[endodontics/obturation/abada-2025-obturation-techniques-post-obturation-pain-rct]] — single-cone / CaSi vs epoxy obturation context.

File: wiki/endodontics/obturation/song-2022-sealer-based-obturation-epoxy-calcium-silicate-rct.md
---
title: "Pilot Evaluation of Sealer-Based Root Canal Obturation Using Epoxy-Resin-Based and Calcium-Silicate-Based Sealers: A Randomized Clinical Trial"
authors: Minju Song, Min-Gyu Park, Sang-Won Kwak, Ruben H. Kim, Jung-Hong Ha, Hyeon-Cheol Kim
year: 2022
date: 2022-07-25
doi: 10.3390/ma15155146
source: song-2022-sealer-based-obturation-epoxy-calcium-silicate-rct.md
category: [endodontics/obturation]
evidence_level: rct
source_collection: pubmed-text
full_text: true
pmid: "35897577"
pmcid: "PMC9332451"
text_path: /Users/oracleneo/llm-wiki/papers/song-2022-sealer-based-obturation-epoxy-calcium-silicate-rct.txt
text_filename: song-2022-sealer-based-obturation-epoxy-calcium-silicate-rct.txt
tags: [bioceramic-sealer, calcium-silicate, single-cone, obturation-technique, ah-plus]
---

## Three-line Summary

Pilot single-center RCT (80 enrolled, 71 analyzed; 4 sealer arms each n=20: AH Plus, ADseal [epoxy-resin]; CeraSeal, EndoSeal TCS [calcium-silicate]; asymptomatic irreversible pulpitis or pulp necrosis ± chronic apical periodontitis; 3-month follow-up) comparing sealer-based single-cone obturation on radiographic voids, extrusion, and postoperative pain.

No statistically significant differences were found between calcium-silicate-based and epoxy-resin-based sealers for any primary or secondary endpoint (voids, extrusion, VAS pain, percussion/palpation, periapical radiolucency regression; all p>0.05); filling-quality variation tracked individual product properties and canal anatomy rather than sealer class.

This pilot RCT establishes clinical equivalence of CeraSeal vs AH Plus at 3 months; the authors flag concern about long-term hydraulic resorption of calcium-silicate sealers and call for larger, longer studies.

## 세줄요약

단일 기관 파일럿 RCT(등록 80개, 분석 71개 치아; 4개 실러군 각 n=20: AH Plus·ADseal[에폭시레진], CeraSeal·EndoSeal TCS[칼슘실리케이트]; 3개월 추적)로 단일콘 실러 기반 충전의 기포·압출·술후통증을 비교했다.

모든 평가 항목(기포·압출·VAS 통증·타진/촉진·치근단 방사선 소실 회복)에서 칼슘실리케이트와 에폭시레진 실러 간 통계적 유의차가 없었고(전부 p>0.05), 충전 품질 차이는 제품 특성·근관 해부학적 요인에 기인했다.

이 파일럿 RCT는 3개월 시점에서 CeraSeal과 AH Plus의 임상적 동등성을 확립하며, 저자들은 칼슘실리케이트 실러의 장기 수압 흡수 가능성을 지적하며 대규모·장기 연구를 촉구했다.

## Summary

This single-center pilot RCT (Pusan National University Dental Hospital, Nov 2020 – Oct 2021) compared **sealer-based (single-cone) root canal obturation** with four sealers: two epoxy-resin-based sealers (ERBS) — **AH Plus** (Dentsply Sirona, the gold standard) and **ADseal** (Meta Biomed) — and two calcium-silicate-based sealers (CSBS) — **CeraSeal** (Meta Biomed) and **EndoSeal TCS** (Maruchi). Eighty patients/teeth (asymptomatic irreversible pulpitis and/or pulp necrosis ± chronic apical periodontitis) were randomized 1:1:1:1 (n=20/arm); 71 teeth were analyzed (98.6% recall). Across radiographic voids, sealer extrusion, and 3-month postoperative pain, **no statistically significant difference** emerged between CSBS and ERBS. Differences in filling quality tracked individual product properties and canal anatomy rather than the resin-vs-bioceramic class. This is the wiki's clinical (in-vivo) anchor for the CeraSeal / bioceramic-sealer cluster, whose other members are largely in-vitro.

## Key Contributions

- Direct clinical RCT comparison of two CSBS (CeraSeal, EndoSeal TCS) against two ERBS (AH Plus, ADseal), all delivered by the same sealer-based obturation technique.
- Reports patient-level outcomes (voids, extrusion, VAS pain, percussion/palpation, periapical radiolucency regression), not bench proxies.
- Demonstrates that bioceramic sealers achieved **comparable short-term clinical efficiency** to the AH Plus gold standard.

## Methodology

- **Design**: prospective single-center, non-blinded, 4-arm RCT; G*Power sizing (α 0.05, power 0.8, ω 0.4 → 69; goal 83 with 20% dropout buffer). n=20/arm.
- **Inclusion**: asymptomatic irreversible pulpitis and/or pulp necrosis ± chronic apical periodontitis. **Exclusion**: mobility, crack, resorption, calcification, acute periapical periodontitis/abscess, severe systemic disease, intentional endo, C-shaped canals.
- **Treatment** (single endodontist, >20 yr, two visits): OneFlare flaring, PathFile #1 glide path, ProTaper Next instrumentation (apical X2–X5), 2.5% NaOCl with passive ultrasonic irrigation (PUI), Calcipex II Ca(OH)₂ between visits; visit 2 NaOCl + EDTA PUI then single-cone sealer-based obturation (CSBS via premixed syringe + master cone; ERBS via master cone).
- **Evaluation**: paralleling-technique radiographs for voids (two shifted views) and extrusion (per canal and per tooth); recall at 1 week, 1 month, 3 months with VAS pain, percussion, palpation, and apical-radiolucency assessment. Chi-square / Fisher exact, SPSS v15.0.

## Results

- **Recall / analysis**: 72/80 received intervention, 71 analyzed (98.6%).
- **Voids (per canal)**: EndoSeal TCS 60%, AH Plus 56.3% vs ADseal 31.6%, CeraSeal 29.4% — **NS (p > 0.05)**. Voids more frequent in molars (50%, 23/46) than premolars (38.5%, 5/13) or anteriors (30.7%, 4/13), i.e., anatomy-driven.
- **Sealer extrusion (per tooth / per canal)**: AH Plus 56.3% / 33.3% and CeraSeal 58.8% / 29.7% > EndoSeal TCS 35% / 17.8% and ADseal 21.1% / 12.2% — **NS (p > 0.05)**.
- **Postoperative pain (VAS)**: all arms 0–0.06 at 1 week, unchanged except AH Plus rising 0.06 → 0.13 (1 mo, 3 mo). One ADseal case with positive percussion; no other positive percussion/palpation.
- **3-month outcome**: all maintained except one ADseal case (recurring sinus tract at 1 month from a mesial-root cemental tear). Periapical radiolucency regression: ADseal 3/7, EndoSeal TCS 4/10, AH Plus 2/6, CeraSeal 2/8; pooled ERBS 38.5% (5/13) vs CSBS 33.3% (6/18) — similar.
- **Bottom line**: CSBS ≈ ERBS clinically at 3 months; filling-quality variation is product/anatomy-specific, not class-specific.
- **Caveats**: pilot scale, 3-month follow-up only, non-blinded; authors flag concern about hydraulic resorption of calcium-silicate sealers and call for long-term studies.

## Related Papers

- [[endodontics/spinelli-2024-three-year-single-cone-ceraseal-cohort]] — 3-year clinical cohort of CeraSeal single-cone obturation; extends this short-term RCT to longer follow-up.
- [[endodontics/abada-2025-obturation-techniques-post-obturation-pain-rct]] — RCT on obturation techniques and post-obturation pain; complements the postoperative-pain endpoint here.
- [[endodontics/zamparini-2023-premixed-calcium-silicate-carrier-based-2year]] — 2-year premixed calcium-silicate carrier-based outcomes; adjacent bioceramic-sealer clinical evidence.
