Repository: ezinternet/dentopedia

File: wiki/endodontics/shaping/almohareb-2023-cyclic-fatigue-niti-autoclave.md
---
title: "Cyclic fatigue resistance of EdgeTaper Platinum, Protaper Gold, and TruNatomy Prime rotary files before and after autoclave sterilization"
authors: Rahaf A. Almohareb, Reem M. Barakat, Fahda N. Algahtani, Manal F. Alkadi
year: 2023
date: 2023-01-20
doi: 10.7717/peerj.14656
source: almohareb-2023-cyclic-fatigue-niti-autoclave.md
category: [endodontics/shaping]
confidence: in-vitro
pdf_path: /Users/oracleneo/llm-wiki/papers/almohareb-2023-cyclic-fatigue-niti-autoclave.pdf
pdf_filename: almohareb-2023-cyclic-fatigue-niti-autoclave.pdf
source_collection: external
tags: [niti-file, cyclic-fatigue, autoclave, edgetaper-platinum, protaper-gold, trunatomy]
---

## Three-line Summary
In vitro cyclic fatigue trial (n=60, 20 per system) testing EdgeTaper Platinum (25/.06), ProTaper Gold (25/.08), and TruNatomy Prime (26/.04) under four sterilization conditions (0, 1, 5, and 10 autoclave cycles) in a metal canal block with Kruskal-Wallis/Dunn-Bonferroni analysis.

EdgeTaper Platinum showed the highest overall cyclic fatigue resistance; ETP uniquely increased significantly in fatigue resistance after 1 and 10 autoclave cycles (p=0.039 and 0.021); ProTaper Gold and TruNatomy were sterilization-neutral (not significantly affected by any number of autoclave cycles tested).

These findings inform clinical reuse/sterilization SOPs: PTG and TruNatomy are safe to re-sterilize without fatigue loss, while ETP uniquely benefits from pre-use autoclaving.

## 세줄요약
세 가지 열처리 NiTi 회전 기구(EdgeTaper Platinum 25/.06, ProTaper Gold 25/.08, TruNatomy Prime 26/.04) × 4가지 고압증기멸균(Autoclave, 0·1·5·10회) 조건 in vitro 피로 시험(n=60, 군당 20개; 금속 근관 블록; Kruskal-Wallis/Dunn-Bonferroni 분석).

EdgeTaper Platinum이 전 조건에서 가장 높은 주기적 피로 저항성; ETP만 1회·10회 멸균 후 피로 저항성이 유의하게 증가(p=0.039, 0.021); ProTaper Gold와 TruNatomy는 멸균 횟수에 관계없이 피로 저항성 유의한 변화 없음(Sterilization-neutral).

임상 재사용·멸균 지침 시사: PTG·TruNatomy는 피로 손실 없이 재멸균 가능; ETP는 사용 전 멸균 시 피로 저항성이 향상되는 고유 특성 보유.

## Summary
Three heat-treated NiTi rotary systems (EdgeTaper Platinum 25/.06, ProTaper Gold 25/.08, TruNatomy Prime 26/.04) were tested for cyclic fatigue across 0, 1, 5, and 10 autoclave cycles. EdgeTaper Platinum outperformed both ProTaper Gold and TruNatomy, and uniquely benefited from repeated sterilization. ProTaper Gold and TruNatomy were sterilization-neutral. Provides direct evidence for clinic-level reuse and sterilization SOPs.

## Key Contributions
- Direct comparison of three current heat-treated systems under identical sterilization protocols
- Quantifies sterilization-induced strengthening unique to EdgeTaper Platinum
- Practical reuse decision input: PTG and TruNatomy not weakened by 1-10 autoclave cycles

## Methodology
- Design: in vitro
- Sample: 60 files (20 per type) split into 4 subgroups (control, 1, 5, 10 autoclave cycles)
- Test: metal canal block, rotation per manufacturer instruction until fracture
- Outcomes: number of rotations to failure, fractured segment length, SEM of fracture surface
- Statistics: Kruskal-Wallis, Dunn-Bonferroni; α=0.05

## Results
- EdgeTaper Platinum > ProTaper Gold ≈ TruNatomy across all conditions; after 5 cycles, PTG-TN-ETP separation significant (p=0.014)
- EdgeTaper Platinum after 1 and 10 cycles: significantly more rotations to failure than non-sterilized (p=0.039 and 0.021)
- Fractured segment of ETP after sterilization also longer (p=0.010)
- ProTaper Gold and TruNatomy: sterilization-neutral (NS)

## Limitations
- Single canal geometry
- Cycles 0/1/5/10 only — 2-4 cycle behavior unobserved
- No correlation to in vivo fracture rate

## Related Papers
- [[endodontics/shaping/ozyurek-2017-protaper-cyclic-fatigue-sterilization]] — PTU/PTN/PTG sterilization effects
- [[endodontics/shaping/khalil-2019-edgeevolve-protaper-gold-cyclic-fatigue]] — PTG vs EdgeEvolve, double-curvature
- [[endodontics/shaping/kim-2021-protaper-waveone-trunatomy-canal-transportation]] — same files, transportation side

File: wiki/endodontics/shaping/khalil-2019-edgeevolve-protaper-gold-cyclic-fatigue.md
---
title: "Cyclic fatigue, bending resistance, and surface roughness of ProTaper Gold and EdgeEvolve files in canals with single- and double-curvature"
authors: Wafaa A. Khalil, Zuhair S. Natto
year: 2019
date: 2019-05-01
doi: 10.5395/rde.2019.44.e19
source: khalil-2019-edgeevolve-protaper-gold-cyclic-fatigue.md
category: [endodontics/shaping]
confidence: in-vitro
pdf_path: /Users/oracleneo/llm-wiki/papers/khalil-2019-edgeevolve-protaper-gold-cyclic-fatigue.pdf
pdf_filename: khalil-2019-edgeevolve-protaper-gold-cyclic-fatigue.pdf
source_collection: external
tags: [niti-file, cyclic-fatigue, edgeevolve, protaper-gold, double-curvature, bending-resistance]
---

## Three-line Summary
In vitro mechanical study (n=15 per group) comparing EdgeEvolve and ProTaper Gold heat-treated NiTi rotary files under single-curvature (60°/5-mm radius) and double-curvature (60°/5-mm coronal + 30°/2-mm apical) artificial canal geometries, measuring cyclic fatigue (NCF), bending resistance, and surface roughness (AFM Ra).

EdgeEvolve was significantly more fatigue-resistant, more flexible (lower 45° bending force), and smoother (lower Ra) than ProTaper Gold in both canal geometries (p<0.05), despite equivalent elemental Ni/Ti composition by EDX; double-curvature canals significantly reduced fatigue resistance in both systems.

The equivalence of elemental composition but superiority of EdgeEvolve suggests heat-treatment/manufacturing differences (not alloy purity) drive the performance gap, with implications for file selection in complex multi-curved canals.

## 세줄요약
열처리 NiTi 회전 기구 EdgeEvolve vs ProTaper Gold in vitro 비교(군당 n=15) — 단일 만곡(Single Curvature: 60°/5-mm 반경)·이중 만곡(Double Curvature: 60°/5-mm 관상부 + 30°/2-mm 치근단부) 인공 금속 근관에서 주기적 피로(NCF), 굴곡 저항, 표면 거칠기(AFM Ra) 측정.

EdgeEvolve가 두 근관 형태 모두에서 피로 저항성 우수, 굴곡성(45° 굴곡력) 더 유연, 표면 더 매끄러움(p<0.05); EDX로 측정한 Ni/Ti 원소 조성은 동등; 이중 만곡은 두 시스템 모두에서 피로 저항성을 유의하게 낮춤.

원소 조성은 동일하나 EdgeEvolve가 우수한 것은 합금 순도가 아닌 열처리·제조 공정 차이 때문임을 시사 — 복잡한 다중 만곡 근관에서의 기구 선택에 임상적 시사점 제공.

## Summary
Mechanical comparison of two heat-treated NiTi rotary systems under single- and double-curved canal geometries. EdgeEvolve was significantly more fatigue-resistant, more flexible (lower bending force to 45°), and smoother (lower AFM Ra) than ProTaper Gold, despite equivalent elemental composition. Double-curvature canals reduced fatigue resistance in both systems, supporting cautious file management in complex anatomy.

## Key Contributions
- Single vs double curvature comparison (same files, different canals)
- Triangulates fatigue with bending resistance and surface roughness
- Evidence that ProTaper Gold is not the best in class for fatigue/flexibility

## Methodology
- Design: in vitro
- Sample: 15 files per group
- Canals: single (60°, 5-mm radius) and double (60°/5-mm coronal + 30°/2-mm apical) artificial canals
- Tests: cyclic fatigue (NCF), bending to 45° on universal testing machine, SEM/EDX, AFM Ra
- Statistics: Mann-Whitney/t-test, α=0.05

## Results
- Cyclic fatigue: EdgeEvolve > PTG in both canal geometries (p<0.05)
- Both systems: double curve < single curve fatigue resistance (p<0.05)
- Flexibility: EdgeEvolve > PTG (p<0.05)
- Surface Ra: EdgeEvolve < PTG (smoother, p<0.05)
- Ni/Ti content: equivalent (p>0.05)

## Limitations
- Single operator, single canal-block geometry
- No clinical fracture endpoint
- Other EdgeEndo systems not compared

## Related Papers
- [[endodontics/shaping/ozyurek-2017-protaper-cyclic-fatigue-sterilization]] — ProTaper Universal/Next/Gold within-brand
- [[endodontics/shaping/almohareb-2023-cyclic-fatigue-niti-autoclave]] — EdgeTaper Platinum / PTG / TruNatomy + autoclave
- [[endodontics/shaping/kim-2021-protaper-waveone-trunatomy-canal-transportation]] — PTG transportation side

File: wiki/endodontics/shaping/ozyurek-2017-protaper-cyclic-fatigue-sterilization.md
---
title: "Cyclic fatigue resistance of ProTaper Universal, ProTaper Next, and ProTaper Gold and the effects of sterilization by autoclave on the cyclic fatigue life of nickel-titanium instruments"
authors: Taha Özyürek, Koray Yılmaz, Gülşah Uslu
year: 2017
date: 2017-11-01
doi: 10.5395/rde.2017.42.4.301
source: ozyurek-2017-protaper-cyclic-fatigue-sterilization.md
category: [endodontics/shaping]
confidence: in-vitro
pdf_path: /Users/oracleneo/llm-wiki/papers/ozyurek-2017-protaper-cyclic-fatigue-sterilization.pdf
pdf_filename: ozyurek-2017-protaper-cyclic-fatigue-sterilization.pdf
source_collection: external
tags: [niti-file, cyclic-fatigue, protaper-universal, protaper-next, protaper-gold, autoclave]
---

## Three-line Summary
In vitro cyclic fatigue trial (n=240, 80 per type) testing ProTaper Universal (conventional NiTi), ProTaper Next (M-wire), and ProTaper Gold (gold-wire heat-treated) under four sterilization protocols (as received; 10× pre-test autoclave; 25/50/75% life partial use then autoclave; same use without autoclave) with one-way ANOVA + Tukey post hoc.

At baseline, ProTaper Gold outperformed Universal and Next (p<0.05); 10 pre-test autoclave cycles significantly increased number of cycles to failure (NCF) for both PTN and PTG; autoclaving a fresh ProTaper Gold was significantly better than autoclaving a partially used one for NCF.

The findings confirm heat-treated alloys (M-wire, gold-wire) benefit from autoclaving and provide a within-brand generational comparison directly applicable to sterilization and single-use vs multi-use policy decisions.

## 세줄요약
ProTaper Universal(기존 NiTi), ProTaper Next(M-wire), ProTaper Gold(gold-wire 열처리) 3세대 비교 in vitro 주기적 피로 시험(군당 n=80; 4가지 멸균 프로토콜; one-way ANOVA + Tukey 사후검정).

기준치에서 PTG > PTN > PTU 피로 저항성(p<0.05); 10회 사전 고압증기멸균은 PTN·PTG 모두 파절 전 회전수(NCF) 유의하게 증가; 새 기구 멸균이 부분 사용 후 멸균보다 PTG NCF 높음.

열처리 합금(M-wire, gold-wire)은 멸균으로 강화되며, 단일 사용 vs 재사용 정책과 멸균 순서(사용 전 멸균이 유리)에 직접 적용 가능한 동일 브랜드 세대별 근거 제공.

## Summary
Head-to-head comparison of three ProTaper generations under four sterilization protocols. ProTaper Gold (gold-wire) was the most fatigue-resistant out of the box. Autoclaving (10 cycles) before testing significantly raised the number of cycles to failure for both PTN and PTG. When files were pre-fatigued and then autoclaved, PTN still gained NCF compared to its non-sterilized counterpart.

## Key Contributions
- Within-brand generational comparison (Universal → Next → Gold)
- Quantifies the strengthening effect of autoclaving on heat-treated NiTi
- Tests sterilization timing (before use vs after partial use)

## Methodology
- Design: in vitro
- Sample: 240 files (80 per type) × 4 subgroups × 20
- Subgroups: (1) as received, (2) 10× pre-test autoclave, (3) 25%/50%/75% NCF use + autoclave then fatigue test, (4) same use without autoclave
- Statistics: one-way ANOVA + Tukey post hoc; α=0.05

## Results
- Baseline (G1): PTG > PTU and PTN (p<0.05)
- 10× pre-autoclave (G2): NCF significantly increased for PTN and PTG (p<0.05)
- Partial use then autoclave (G3) vs no autoclave (G4): PTN G3 > G4 (p<0.05)
- PTG G2 > G3 and G4 (p<0.05): autoclaving a fresh file is better than autoclaving a partially used file

## Limitations
- Single canal geometry
- No correlation with clinical fracture rate
- ProTaper-only — other heat-treated systems out of scope

## Related Papers
- [[endodontics/shaping/almohareb-2023-cyclic-fatigue-niti-autoclave]] — ETP/PTG/TN + autoclave effects
- [[endodontics/shaping/khalil-2019-edgeevolve-protaper-gold-cyclic-fatigue]] — PTG vs EdgeEvolve under double curvature
- [[endodontics/shaping/kim-2021-protaper-waveone-trunatomy-canal-transportation]] — transportation side
