Repository: ezinternet/dentopedia

File: wiki/immediate-implant/root-analog/debeus-2025-metal-free-custom-zirconia-implants.md
---
title: "Metal-Free Custom-Made Zirconia Implants—A Prospective 5-Year Follow-Up Single-Arm Clinical Trial"
authors: de Beus JHW, et al.
year: 2025
date: 2025-01-01
doi: "10.1111/cid.13404"
source: debeus-2025-metal-free-custom-zirconia-implants.md
category: [immediate-implant/root-analog]
evidence_level: prospective
text_path: /Users/oracleneo/llm-wiki/papers/debeus-2025-metal-free-custom-zirconia-implants.txt
text_filename: debeus-2025-metal-free-custom-zirconia-implants.txt
source_collection: pubmed-text
tags: []
relations:
  - type: applies-to
    target: alqutaibi-2026-root-analog-dental-implants
---

## Three-line Summary

Prospective single-arm clinical trial, n=30 patients receiving custom-made two-piece ZrO2 (ZV3) implants replacing a single missing maxillary premolar, followed up to 5 years (median 63.0 months) at University Medical Center Groningen.

Implant survival at 5 years was 75.8% (95% CI 60.0-91.0%) and success 71.0% (95% CI 54.0-88.0%); 9/30 implants were lost — 4 early osseointegration failures and 5 horizontal mechanical fractures — with no significant survival difference by implant manipulation (81.3% vs 68.6%) or occlusal scheme (canine guidance 80.0% vs group function 73.8%).

Survival was substantially lower than the literature benchmark for zirconia implants (~95.6% at 1 year), and the authors explicitly concluded ZV3 implant placement as applied "cannot be recommended for clinical practice," attributing the high fracture rate to off-axis (palatal) placement and lateral occlusal overload rather than to zirconia as a material per se.

## 세줄요약

전향적 단일군 임상시험, n=30명, 상악 소구치 결손부에 맞춤형 2-piece 지르코니아(ZV3) 임플란트를 식립하고 5년(중앙값 63.0개월) 추적관찰(네덜란드 흐로닝언 대학병원).

5년 생존율 75.8%(95% CI 60.0-91.0%), 성공률 71.0%(95% CI 54.0-88.0%)로, 30개 중 9개 임플란트 소실(초기 골유착 실패 4건, 수평 기계적 파절 5건); 조작 여부(81.3% vs 68.6%)나 교합양식(견치유도 80.0% vs 군기능 73.8%)에 따른 생존율 차이는 유의하지 않음.

기존 문헌의 지르코니아 임플란트 벤치마크(1년 생존율 약 95.6%)보다 현저히 낮았고, 저자들은 축이탈(구개측) 식립과 측방 교합 과부하를 원인으로 지목하며 "본 연구에서 적용한 ZV3 임플란트 식립은 임상 실무에 권장할 수 없다"고 명시적으로 결론 내림 — 재료 자체보다 식립·교합 프로토콜 문제로 해석.

## Summary

This is the longest-running prospective clinical trial of custom-made, two-piece, metal-free zirconia (ZrO2, ZV3 system) dental implants identified in the wiki's root-analog/custom-implant evidence base, following 30 patients with single-tooth maxillary premolar replacements out to 5 years (median 63.0 months, range up to 77 months). Implant survival fell from 83.3% at 1 year to 75.8% (95% CI 60.0-91.0%) at 5 years, with success dropping to 71.0% (95% CI 54.0-88.0%) — both notably below the ~95.6% 1-year benchmark reported elsewhere in the zirconia-implant literature. Nine of 30 implants were lost: 4 early osseointegration failures and 5 horizontal mechanical fractures, an unusually high fracture rate the authors could not fully explain even after direct comparison with a related same-institution cohort (Becker/Brunello, standard ZV3 implants) that saw zero implant fractures over up to 9 years. Neither intraoral buccal manipulation of the implant nor occlusal scheme (canine guidance vs group function) reached statistical significance as risk factors, though the trends (manipulated implants surviving *better*, not worse) argue against manipulation-induced fracture as a primary driver. Despite the poor survival/success figures, patient-reported satisfaction was high and significantly exceeded pre-treatment expectations across multiple domains, and the surviving implant-supported crowns performed well with no failures or interventions required. The authors' bottom line is unambiguous: this specific custom ZrO2 implant protocol, as applied, "cannot be recommended for clinical practice," and they call for a larger RCT and further mechanistic research into ZrO2 implant fracture before broader adoption.

## Key Contributions

- Provides the SR-flagged **lowest-bound zirconia-RAI survival figure (75.8% at 5 years)** — the cautionary counterweight to more favorable short-term zirconia survival data cited elsewhere.
- Directly tests two candidate risk factors (intraoral manipulation, occlusal scheme) for zirconia implant fracture/failure via retrospective stratified Kaplan-Meier analysis; neither reaches significance, and manipulation trends protective rather than harmful — challenging the common assumption that post-sintering intraoral adjustment predictably weakens ZrO2 implants.
- Documents an unusually concentrated mechanical (horizontal) fracture pattern (5/30, ~17%) occurring largely after prosthetic loading, contrasted against a same-institution cohort with the standard (non-custom) ZV3 design that saw zero implant fractures — implicating implant design/placement axis over material class.
- Shows a dissociation between poor objective survival/success metrics and strongly positive patient-reported outcomes, illustrating that PROMs alone are insufficient to judge whether an implant system should be recommended.

## Methodology

Prospective single-arm clinical trial, 31 patients enrolled / 30 treated (single missing maxillary premolar, indication for implant, bone height >=10 mm below the sinus, no augmentation needed). Custom-made two-piece ZrO2 implants (ZV3, Zircon Vision GmbH) individually milled per CBCT + intraoral scan data, placed in native bone (no augmentation) by experienced operators, restored ~15 weeks later with a lithium disilicate crown on the original ZV3 fiberglass post. Follow-up at baseline (T1, 2 weeks post-crown), 1 year (T12), and ~5 years (T60). Outcomes: Kaplan-Meier implant survival/success (Albrektsson-type criteria) with 95% CI, stratified log-rank comparisons by manipulation status and occlusal scheme, radiographic MBL change, periodontal clinical parameters, FDI crown criteria, and a 16-item VAS PROM questionnaire compared via Wilcoxon signed-rank tests.

## Results

- Implant survival: 83.3% (1y) -> 75.8% (95% CI 60.0-91.0%) at 5y -> 59.6% at study end (77mo). 9/30 implants lost (4 early osseointegration failure, 5 horizontal mechanical fracture).
- No significant survival difference by manipulation (81.3% manipulated vs 68.6% not manipulated, p=0.590) or occlusal scheme (80.0% canine guidance vs 73.8% group function, p=0.745).
- Implant success at 5y: 71.0% (95% CI 54.0-88.0%).
- MBL stable and low: -0.26 mm (1y), -0.25 mm (5y), no significant change over time, no annual loss >0.2 mm detected after year 1.
- Crown performance (n=14 at T60): no failures/interventions; aesthetic scores declined but stayed clinically acceptable; 30% lost a strong approximal contact point (lower than 43%/58% comparators).
- PROMs: satisfaction significantly exceeded pre-treatment expectations across self-confidence, loading confidence, chewing ability, implant visibility, and pain during function (all p<=0.035).
- Authors' conclusion: survival "lower than expected and clinically not acceptable"; this ZV3 protocol "cannot be recommended for clinical practice."

## Related Papers

- [[immediate-implant/alqutaibi-2026-root-analog-dental-implants]] — the umbrella systematic review that includes this trial as one of its 28 included root-analog/custom-implant studies; this page provides the primary-source detail behind the SR's cautionary lowest-bound zirconia survival citation (75.8%).
