Repository: ezinternet/dentopedia

File: wiki/implants/surface/plasma/kim-2021-plasma-zirconia-crown-titanium-abutment-retention.md
---
title: "Influence of Non-Thermal Atmospheric Pressure Plasma Treatment on Retentive Strength between Zirconia Crown and Titanium Implant Abutment"
authors: Kim DS, Ahn JJ, Kim GC, Jeong CM, Huh JB, Lee SH
year: 2021
date: 2021-04-30
doi: 10.3390/ma14092352
source: kim-2021-plasma-zirconia-crown-titanium-abutment-retention.md
category: [implants/surface/plasma]
confidence: in-vitro
pdf_path: /Users/oracleneo/llm-wiki/papers/kim-2021-plasma-zirconia-crown-titanium-abutment-retention.pdf
pdf_filename: kim-2021-plasma-zirconia-crown-titanium-abutment-retention.pdf
source_collection: external
tags: [plasma, zirconia, retentive-strength, cementation, thermocycling, surface-free-energy, in-vitro]
---

## Three-line Summary

In vitro study (24 zirconia blocks for surface free energy; 120 zirconia-crown/titanium-abutment assemblies cemented with G-CEM LinkAce, 6 groups, half thermocycled 5000×): NTP vs silane, primer, and NTP+silane/primer combinations.

NTP increased zirconia surface free energy (p<0.05) and improved retentive strength without thermocycling (p<0.05), but after 5000-cycle thermocycling the NTP benefit disappeared (NS vs control) and NTP combined with silane or primer was significantly weaker than silane/primer alone (p<0.05).

Plasma is not a free add-on to existing zirconia bonding protocols — combining NTP with a primer or silane is actively detrimental after aging and the short-term benefit does not survive thermocycling.

## 세줄요약

줄1: in vitro(지르코니아 블록 24개 표면자유에너지; 지르코니아-Ti abutment 어셈블리 120개, G-CEM LinkAce, 절반 5000회 열순환): NTP vs 실란·프라이머·NTP 병용 6군.

줄2: NTP는 표면자유에너지↑(p<0.05)·비열순환 유지력↑(p<0.05), 그러나 5000회 열순환 후 NTP 이득 소실(NS); NTP+실란/프라이머는 실란/프라이머 단독보다 유의하게 약함(p<0.05).

줄3: 플라즈마는 기존 지르코니아 접착 프로토콜에 단순 추가할 수 없음 — 프라이머·실란 병용 시 노화 후 오히려 불리하며 단기 이점도 열순환 후 소실.

## Summary

A cautionary, conditional result in the prosthetic axis. NTP alone improves zirconia surface energy and short-term retention, but the gain does not survive aging (thermocycling), and — importantly — combining NTP with a primer/silane is actively detrimental after aging. So plasma is not a free add-on to existing zirconia bonding protocols.

## Key Contributions

- Tests plasma for zirconia cement retention with aging and primer interaction.
- Surfaces a negative interaction (NTP + primer/silane worse after thermocycling).

## Methodology

- SFE (Owens–Wendt) on 24 zirconia blocks; RS on 120 crown/abutment assemblies (G-CEM LinkAce).
- Groups: Control, NTP, Si, NTP+Si, Pr, NTP+Pr; half thermocycled 5000× (5–55 °C). ANOVA/Tukey, t-test.

## Results

- SFE: NTP > Control (p<0.05).
- RS non-thermocycling: NTP > Control (p<0.05).
- RS thermocycling: NTP = Control (NS).
- Thermocycling: NTP+Si and NTP+Pr significantly < Si and Pr alone (p<0.05).

**Boundary (living-document):** in-vitro; NTP-alone benefit lost after aging; NTP+primer/silane detrimental after aging — do not assume additive benefit clinically.

## Related Papers

- [[implants/surface/plasma/wagner-2022-cold-atmospheric-plasma-implant-materials]] — CAP on zirconia (surface/cells).
- [[implants/surface/plasma/lee-2022-plasma-contaminated-zirconia-gingivalis-osteoblast]] — plasma on zirconia (decontamination/osteoblast).

File: wiki/implants/surface/plasma/lee-2022-plasma-contaminated-zirconia-gingivalis-osteoblast.md
---
title: "Effect of Non-Thermal Plasma Treatment of Contaminated Zirconia Surface on Porphyromonas gingivalis Adhesion and Osteoblast Viability"
authors: Lee SK, Ji MK, Jo YJ, Park C, Cho H, Lim HP
year: 2022
date: 2022-08-03
doi: 10.3390/ma15155348
source: lee-2022-plasma-contaminated-zirconia-gingivalis-osteoblast.md
category: [implants/surface/plasma]
evidence_level: in-vitro
pdf_path: /Users/oracleneo/llm-wiki/papers/lee-2022-plasma-contaminated-zirconia-gingivalis-osteoblast.pdf
pdf_filename: lee-2022-plasma-contaminated-zirconia-gingivalis-osteoblast.pdf
source_collection: external
tags: [plasma, zirconia, decontamination, P-gingivalis, osteoblast, dose-response, peri-implantitis, in-vitro]
---

## Three-line Summary

In vitro study on P. gingivalis-contaminated zirconia surfaces treated with non-thermal plasma (NTP) at 60, 300, or 600 s, with MC3T3-E1 osteoblast viability assessed after 60/120 s NTP.

NTP at 60 s kept P. gingivalis adhesion equal to control (p=0.91) while increasing osteoblast activity at 72/96 h (p<0.017); extended treatment (300–600 s) paradoxically increased bacterial adhesion significantly (p<0.05).

Zirconia decontamination with NTP demands strict dose control — a short 60-second exposure is beneficial, but over-treatment reverses the antibacterial effect and is counterproductive.

## 세줄요약

in vitro 연구: P. gingivalis로 오염된 지르코니아에 비열 플라즈마(NTP) 60·300·600초 처리, MC3T3-E1 골모세포 활성은 60/120초 후 48–96시간 평가.

NTP 60초는 P. gingivalis 부착을 대조군 수준으로 유지(p=0.91)하면서 72/96시간 골모세포 활성 증가(p<0.017); 300·600초 처리는 세균 부착을 오히려 유의하게 증가시킴(p<0.05).

지르코니아 오염제거 목적 NTP 적용 시 60초 이내로 엄격히 제한해야 하며, 과도한 노출은 역효과를 초래함.

## Summary

The cluster's clearest "dose matters, and more is not better" lesson. Short NTP (60 s) keeps bacterial adhesion at control level while boosting osteoblast activity on contaminated zirconia — but extending plasma to 300–600 s significantly *increased* P. gingivalis adhesion. The clinical implication: a short, specific protocol is essential; over-treatment backfires.

## Key Contributions

- Non-monotonic, time-sensitive plasma effect on bacterial adhesion.
- Decontamination + osteoblast response on zirconia in one study.

## Methodology

- Zirconia NTP 60/300/600 s → P. gingivalis 48 h (adhesion).
- MC3T3-E1 osteoblasts on contaminated zirconia after NTP 60/120 s, 48/72/96 h (activity).

## Results

- P. gingivalis adhesion: 60 s = control (p=0.91); ↑ significantly at 300/600 s (p<0.05).
- Osteoblast activity: ↑ at 72/96 h for 60/120 s (p<0.017).

**Boundary (living-document):** in-vitro; strongly time-dependent — benefit only at short (60 s) exposure, longer is counterproductive; no in vivo/clinical outcomes.

## Related Papers

- [[implants/surface/plasma/alqutaibi-2023-cap-bacterial-reduction-implants-sr]] — implant-surface decontamination SR.
- [[implants/surface/plasma/jungbauer-2021-cold-atmospheric-plasma-antimicrobial-sr]] — antimicrobial SR (time-dependence).
- [[implants/surface/plasma/wagner-2022-cold-atmospheric-plasma-implant-materials]] — CAP on zirconia (cells).

File: wiki/implants/surface/plasma/yang-2021-helium-cap-zirconia-streptococcus-mutans.md
---
title: "Time-dependent reactive oxygen species inhibit Streptococcus mutans growth on zirconia after a helium cold atmospheric plasma treatment"
authors: Yang Y, Zheng M, Jia YN, Li J, Li HP, Tan JG
year: 2021
date: 2021-01-01
doi: 10.1016/j.msec.2020.111633
source: yang-2021-helium-cap-zirconia-streptococcus-mutans.md
category: [implants/surface/plasma]
confidence: in-vitro
pdf_path: /Users/oracleneo/llm-wiki/papers/yang-2021-helium-cap-zirconia-streptococcus-mutans.pdf
pdf_filename: yang-2021-helium-cap-zirconia-streptococcus-mutans.pdf
source_collection: external
tags: [plasma, helium-cap, zirconia, S-mutans, biofilm, reactive-oxygen-species, time-decay, in-vitro]
---

## Three-line Summary

In vitro zirconia study: helium cold atmospheric plasma (CAP) increased the O/C ratio and hydrophilicity with confirmed good biocompatibility, and inhibited early S. mutans adhesion and biofilm formation via reactive oxygen species (ROS).

The antibacterial effect followed a time-decay curve: active at ~24 h, attenuated at 48 h, and completely absent by 72 h post-treatment.

Plasma-decontaminated zirconia surfaces should be used promptly (within ~24 h) to capture the antibacterial window; the single-species, in vitro design limits generalization to multi-species clinical biofilm.

## 세줄요약

줄1: 지르코니아 in vitro: 헬륨 CAP가 O/C 비·친수성↑(생체적합성 양호), 반응성 산소종(ROS)으로 S. mutans 초기 부착·바이오필름 억제.

줄2: 항균효과는 시간 의존적 감소 — 약 24h 유효, 48h 약화, 72h 완전 소실.

줄3: 플라즈마 처리 지르코니아는 항균 창(~24h 이내) 활용을 위해 즉시 사용해야 하며, 단일 균종·in vitro 한계로 임상 다균종 바이오필름 일반화는 제한.

## Summary

Quantifies the time-decay of plasma's antibacterial effect on zirconia. The benefit is real but short-lived (~24 h), which has a direct clinical implication: any decontamination/placement should follow treatment promptly. Pairs with Lee 2022's "longer is worse" to define a narrow effective window.

## Key Contributions

- Time-decay curve of plasma antibacterial effect (24 h → gone by 72 h).
- Effect attributed to reactive oxygen species; O/C↑, biocompatible.

## Methodology

- Helium CAP on zirconia; surface chemistry/microstructure, cytotoxicity; S. mutans at intervals post-CAP.

## Results

- ↑ O/C ratio, hydrophilicity; good biocompatibility.
- Inhibited early S. mutans adhesion/biofilm; effect ~24 h, attenuated 48 h, gone 72 h.

**Boundary (living-document):** in vitro; antibacterial benefit transient (timing matters); single species; no in vivo/clinical data.

## Related Papers

- [[implants/surface/plasma/lee-2022-plasma-contaminated-zirconia-gingivalis-osteoblast]] — zirconia, non-monotonic dose.
- [[implants/surface/plasma/jungbauer-2021-cold-atmospheric-plasma-antimicrobial-sr]] — antimicrobial SR.
- [[implants/surface/plasma/kim-2021-plasma-zirconia-crown-titanium-abutment-retention]] — zirconia + plasma (prosthetic).
