Repository: ezinternet/dentopedia

File: wiki/implants/surface/balmer-2026-zirconia-titanium-implants-prosthetic-outcome-rct.md
---
title: "1-Year RCT: Prosthetic Outcomes of Screw-Retained Crowns on Zirconia vs Titanium Implants"
authors: Balmer M, Fischer A, Kühl S, Bernauer SA, Steinwender A, Payer M
year: 2026
date: 2026-06-01
doi: 10.1111/cid.70160
source: balmer-2026-zirconia-titanium-implants-prosthetic-outcome-rct.md
category: implants/surface
evidence_level: rct
source_collection: pubmed-abstract
pdf_path: null
pdf_filename: null
tags: [zirconia-implant, titanium-implant, screw-retained, all-ceramic-crown, restoration-survival, technical-complications, multicenter-RCT, monolithic, veneered]
---

## Three-line Summary

Prospective multicenter RCT (n=117 implants; 112 at 1 year) across University of Zurich, Basel, and Graz; screw-retained all-ceramic single crowns on two-piece ZrO₂ implants (Ti-base connection) vs Ti implants (conventional Ti-base), diameter 4.1 mm.
Restoration survival 100% in both groups; no significant differences in overall technical complications or peri-implant soft tissue (PI, PBI, PaI); veneered ZrO₂ crowns had significantly higher complications than monolithic crowns, irrespective of implant material.
ZrO₂ implants demonstrate comparable 1-year prosthetic outcomes to Ti implants; crown design (monolithic vs veneered) is a more important predictor of technical complications than implant substrate.

## 세줄요약

전향적 다기관 무작위대조시험(n=117개 임플란트, 1년 완료 112개), 취리히·바젤·그라츠 3개 대학; 2-피스 지르코니아 임플란트(Zirconia Implant, ZI; Ti-base 연결) vs Ti 임플란트(Titanium Implant, TI; 표준 Ti-base)에 나사유지형 전도재 단관, 직경 4.1 mm.
보철 생존율(Restoration Survival) 양군 100%; 전체 기술적 합병증·임플란트 주위 연조직 지표(플라크 지수(PI), 유두 출혈 지수(Papilla Bleeding Index, PBI), 유두 지수(Papilla Index, PaI)) 군간 유의차 없음; 베니어 크라운은 단일체보다 유의하게 높은 합병증 발생(임플란트 소재 무관).
1년 시점 ZI와 TI 보철 성과 동등; 기술적 합병증은 임플란트 재료보다 크라운 디자인(단일체 vs 베니어)이 더 큰 결정 인자.

## Summary

This prospective multicenter RCT from three European university centers randomized patients to receive screw-retained, all-ceramic single crowns on two-piece ZrO₂ implants (with Ti-base abutment connection) or on conventional Ti implants (standard Ti-base). At 1 year (112/117 restorations available), restoration survival was 100% in both groups, with no significant differences in overall technical complications. Notably, crown design was a stronger predictor of complications than implant material: veneered ZrO₂ crowns showed significantly higher complication rates than monolithic restorations regardless of implant type. Peri-implant soft tissue parameters were comparable between groups. These results provide early evidence that ZrO₂ implants with Ti-base connections support equivalent prosthetic outcomes to Ti implants, with MBL data (primary outcome) reported separately.

## Key Contributions

- First multicenter RCT reporting 1-year prosthetic/technical outcomes for two-piece ZrO₂ implants
- 100% restoration survival on ZrO₂ implants — equivalent to Ti implants
- Crown design (monolithic vs veneered) outweighs implant material as complication predictor
- Peri-implant soft tissue parameters equivalent between ZrO₂ and Ti implants at 1 year
- Supports use of two-piece ZrO₂ implants with Ti-base connection for all-ceramic single crowns

## Methodology

| Item | Detail |
|---|---|
| Design | Prospective multicenter RCT |
| Centers | University of Zurich, University of Basel, Medical University of Graz |
| n | 117 implants; 112 restorations at 1-year FU |
| Intervention | ZrO₂ implant (Ti-base connection) vs Ti implant (Ti-base); diameter 4.1 mm |
| Restoration | Screw-retained all-ceramic single crowns (monolithic or veneered) |
| Primary | Marginal bone loss (not reported here) |
| Secondary | Restoration survival, technical complications, peri-implant soft tissue |
| Baseline | 3 weeks post-crown insertion |
| Statistics | Descriptive + Chi-square (p<0.05) |
| Registry | DRKS00013209 |

## Results

| Outcome | ZrO₂ Implants | Ti Implants |
|---|---|---|
| Restoration survival | 100% | 100% |
| Overall technical complications | NS (p>0.05) | NS |
| Monolithic vs veneered complications | Veneered significantly higher (p<0.05) | Same finding |
| PI | No group difference | |
| PBI | No group difference | |
| PaI | No group difference | |

## Related Papers

- [[implants/surface/shetty-2026-titanium-vs-zirconia-implants-umbrella]] — umbrella SR ZrO₂ vs Ti implants; population-level survival and MBL synthesis (reinforces)
- [[implants/surface/mohseni-2024-clinical-outcomes-zirconia-implants]] — retrospective ZrO₂ implant clinical outcomes (reinforces)
- [[implants/surface/kniha-2026-zirconia-titanium-microbial-anterior-rct]] — RCT ZrO₂ vs Ti implant microbial/soft tissue outcomes (reinforces)
- [[prosthetic-materials/kowar-2026-monolithic-veneered-zirconia-titanium-ceramic-fdp-rct]] — 3-arm RCT comparing monolithic vs veneered complications on Ti implants; same design theme (extends)
- [[prosthetic-materials/yi-2026-split-mouth-rct-zirconia-lithium-disilicate]] — split-mouth RCT all-ceramic crown materials on Ti implants (extends)

File: wiki/implants/surface/beckwith-2024-implant-coatings-affect-healing.md
---
title: "Do Implant Coatings Affect Healing of Placed Implants? An Umbrella Review"
authors: Beckwith R, Devlin H
year: 2024
date: 2024-04-24
doi: 10.11607/jomi.10492
source: beckwith-2024-implant-coatings-affect-healing.md
category: [implants/surface]
confidence: sr
source_collection: pubmed-text
full_text: false
pmid: "38657215"
source_url: https://pubmed.ncbi.nlm.nih.gov/38657215/
text_path: /Users/oracleneo/llm-wiki/papers/beckwith-2024-implant-coatings-affect-healing.txt
text_filename: beckwith-2024-implant-coatings-affect-healing.txt
tags: [implant-coating, hydroxyapatite, calcium-phosphate, bisphosphonate, bioactive-glass, umbrella-review, AMSTAR2, ROBIS, marginal-bone-loss, bone-to-implant-contact]
---

## Three-line Summary

Umbrella review (11 systematic reviews included) using PICOS/PROSPERO-registered protocol, AMSTAR 2 and ROBIS quality/bias assessment, evaluating whether dental implant surface coatings (calcium phosphate/hydroxyapatite, bisphosphonate, bioactive glass) affect healing outcomes.

Weak evidence that coatings (chiefly HA/calcium phosphate) improve osseointegration and reduce marginal bone loss (MBL); weak evidence for progressive complications with calcium phosphate coatings; included reviews showed considerable heterogeneity, small sample sizes, low confidence, and high risk of bias.

Abstract-only — full text not retrieved; current evidence is too weak/heterogeneous to guide coating selection, and long-term multicenter controlled trials with standardized protocols are needed.

## 세줄요약

우산리뷰(Umbrella review, 체계적 문헌고찰 11편 포함), PICOS 전략·PROSPERO 등록 프로토콜, AMSTAR 2·ROBIS로 품질/비뚤림 평가 — 임플란트 표면 코팅(칼슘 인산염/수산화인회석, 비스포스포네이트, 생체활성유리)이 치유 결과에 미치는 영향 평가.

코팅(주로 HA/칼슘인산염)이 골유착을 개선하고 변연골소실 (Marginal Bone Loss, MBL)을 감소시킨다는 근거는 약함; 칼슘인산염 코팅의 진행성 합병증에 대한 근거도 약함; 포함된 리뷰들은 이질성 크고, 표본크기 작고, 신뢰도 낮고, 비뚤림 위험 높음.

초록만 확보(abstract-only — full text not retrieved); 현재 근거는 코팅 선택을 가이드하기에는 너무 약하고 이질적이며, 표준화된 프로토콜의 장기 다기관 대조시험이 필요.

## Summary

This umbrella review (a systematic review of systematic reviews) asked whether dental implant surface coatings affect healing outcomes. Using a PICOS-structured question and a PROSPERO-registered protocol (CRD42022321926), the authors searched MEDLINE, Embase, Cochrane Database of Systematic Reviews, Scopus, Web of Science, PubMed, and ScienceDirect, screened studies in duplicate, and appraised the 11 included systematic reviews with AMSTAR 2 (methodological quality) and ROBIS (risk of bias). The most commonly evaluated coatings were calcium phosphate-based — hydroxyapatite (HA), brushite, and bioabsorbable nano-HA — followed by bisphosphonate and then bioactive glass coatings. Outcomes most frequently assessed across the included reviews were marginal bone loss (MBL), bone-to-implant contact (BIC), and implant survival/success rates. The overall evidence base showed considerable heterogeneity and small sample sizes, and the quality appraisal found low confidence in the reviews with high risk of bias. The authors' bottom line: weak evidence that coatings improve osseointegration and reduce MBL, and weak evidence of progressive complications specifically with calcium phosphate coatings — with a call for long-term, multicenter, standardized RCTs before firmer conclusions can be drawn. This ingestion is abstract-only (no PMC full text available for JOMI); numeric effect estimates per outcome/coating type are not available beyond what the abstract reports.

## Key Contributions

- Synthesizes 11 systematic reviews on implant coatings at the umbrella-review level, rather than re-analyzing primary studies directly.
- Applies AMSTAR 2 + ROBIS jointly to grade the quality and bias of the underlying SR evidence base itself — a meta-level appraisal above what individual SRs typically self-report.
- Identifies calcium phosphate/HA coatings as the dominant, most-studied coating category, with bisphosphonate and bioactive glass coatings as secondary categories.
- Flags a specific safety signal (weak evidence of progressive complications with calcium phosphate coatings) alongside the efficacy signal, rather than reporting benefit alone.

## Methodology

- **Design**: Umbrella review (SR of SRs), PROSPERO-registered (CRD42022321926), PICOS-structured question.
- **Search**: MEDLINE, Embase, Cochrane Database of Systematic Reviews, Scopus, Web of Science, PubMed, ScienceDirect.
- **Screening**: Independent, duplicate, two-stage (title/abstract then full text).
- **Quality/bias appraisal**: AMSTAR 2 (SR methodological quality) and ROBIS (risk of bias), both independent and duplicate.
- **Data extraction**: Independent, duplicate, predefined extraction form.
- **Included evidence**: 11 systematic reviews, evaluating calcium phosphate/HA (incl. brushite, bioabsorbable nano-HA), bisphosphonate, and bioactive glass coatings.

## Results

- 11 systematic reviews included; most-studied coating category = calcium phosphate-based (HA, brushite, bioabsorbable nano-HA), followed by bisphosphonate, then bioactive glass.
- Most-assessed outcomes across included reviews: marginal bone loss (MBL), bone-to-implant contact (BIC), survival/success rates.
- Considerable heterogeneity and small sample sizes in the underlying primary-study evidence.
- Quality/bias appraisal: low confidence in the included reviews, high risk of bias overall.
- Net conclusion: weak evidence coatings improve osseointegration and reduce MBL; weak evidence of progressive complications for calcium phosphate coatings specifically; long-term multicenter controlled trials with better standardization/bias control are needed.

## Related Papers

- [[implants/surface/bonfante-2012-calcium-phosphate-coatings-plasma-spray]] — primary animal-model data showing plasma-sprayed CaP coating physicochemical differences (crystallinity, roughness) did not translate into measurable BIC/BAFO differences, consistent with this umbrella review's "weak evidence" conclusion for CaP coatings.
- [[implants/surface/zhang-2025-dual-biofunctional-implant-coatings-in-vivo-sr]] — companion SR on dual-function (antibacterial + osseointegrative) coatings, independently concluding current in vivo/clinical evidence is too thin to support clinical translation.
- [[implants/surface/ko-2024-hydroxyapatite-nano-coated-sla-immediate-implants]] — primary RCT-level evidence for HA nano-coating in immediate implant placement, illustrating the kind of individual trial this umbrella review's included SRs draw upon.
- [[implants/surface/koshy-2015-dental-implant-surfaces-overview]] — background overview classifying HA/calcium phosphate coating among additive surface-modification methods.

File: wiki/implants/surface/bonfante-2012-calcium-phosphate-coatings-plasma-spray.md
---
title: "Physicochemical Characterization and In Vivo Evaluation of Amorphous and Partially Crystalline Calcium Phosphate Coatings Fabricated on Ti-6Al-4V Implants by the Plasma Spray Method"
authors: Estevam A. Bonfante, Lukasz Witek, Nick Tovar, Marcelo Suzuki, Charles Marin, Rodrigo Granato, Paulo G. Coelho
year: 2012
date: 2012-07-04
doi: 10.1155/2012/603826
source: bonfante-2012-calcium-phosphate-coatings-plasma-spray.md
category: [implants/surface]
evidence_level: animal
pdf_path: /Users/oracleneo/llm-wiki/papers/bonfante-2012-calcium-phosphate-coatings-plasma-spray.pdf
pdf_filename: bonfante-2012-calcium-phosphate-coatings-plasma-spray.pdf
source_collection: external
tags: []
---

## Three-line Summary

Animal study (6 beagles, 36 Ti-6Al-4V plateau implants, 6 and 12 weeks) comparing plasma-sprayed amorphous calcium phosphate (ACP, Sa 5.18 µm) vs partially crystalline hydroxyapatite (PSHA, Sa 3.22 µm) coatings.

Despite significantly different roughness, crystalline phase content (ACP <1% vs PSHA 71% HA), and carbonate group presence, BIC and BAFO were equivalent at both time points (all p>0.75).

Both surfaces supported lamellar bone at 12 weeks; physicochemical differences between plasma-spray CaP coating types do not translate into measurable histomorphometric advantages at early time points.

## 세줄요약

동물 연구(비글 6마리, 평지형 임플란트 36개, 6·12주): 플라즈마 스프레이 비결정질 CaP(ACP, Sa 5.18 µm) vs 부분결정질 HA(PSHA, Sa 3.22 µm) 코팅 비교.

거칠기·결정상(ACP <1% vs PSHA 71% HA)·탄산염 유무 유의차에도 불구하고 골-임플란트 접촉률 (BIC)·BAFO 동등(모두 p>0.75).

12주에 양군 모두 층판골 형성 — 플라즈마 스프레이 CaP 코팅 간 물리화학적 차이가 조기 조직계측학적 우위로 이어지지 않음.

## Summary

This animal study compared two plasma-spray calcium phosphate (CaP) coatings on Ti-6Al-4V plateau root form implants: plasma-sprayed hydroxyapatite (PSHA, partially crystalline) and plasma-sprayed amorphous calcium phosphate (ACP). Four characterization methods (SEM, interferometry, XRD/Rietveld, FT-IR) revealed significant physicochemical differences between the coatings. The ACP surface was markedly rougher (Sa 5.18 vs 3.22 μm; P<0.03) and contained carbonate groups (CO3) absent from PSHA, while PSHA held far greater crystalline HA content (~71% vs <1%). Despite these substantial physicochemical differences, histomorphometric evaluation at 6 and 12 weeks in a beagle dog radius epiphysis model found no significant differences in bone-to-implant contact (BIC; P>0.86) or bone area fraction occupancy (BAFO; P>0.75). Both surfaces supported lamellar bone formation in close contact with the implant and within healing chambers by 12 weeks, demonstrating equivalent osseoconductive potential.

## Key Contributions

- **Phase quantification:** Rietveld refinement confirmed PSHA is 71% HA with 23% calcium pyrophosphate; ACP is effectively amorphous (<1% HA), a rarely quantified distinction for clinically deployed coatings.
- **Carbonate chemistry:** FT-IR identified CO3 groups exclusively in ACP — biochemically relevant because carbonate substitution increases CaP solubility and resorption rate, potentially accelerating early bone bonding.
- **Roughness divergence:** ACP's higher Sa and Sq (both in the "rough" range per Albrektsson/Wennerberg) did not translate into histomorphometric advantage at 6 or 12 weeks.
- **Healing mode confirmation:** Both surfaces showed intramembranous-like healing within plateau healing chambers — woven bone at 6 weeks transitioning to lamellar bone at 12 weeks — consistent with the known plateau root form implant biology.
- **Equivalence with long-term retrieval data:** Mean BIC ~65% at 12 weeks matches human retrieval findings for PSHA-coated plateau implants at 2 months to 13 years in function.

## Methodology

| Parameter | Detail |
|-----------|--------|
| Model | 6 adult male beagles, ~1.5 years old |
| Implant type | Plateau root form, Ti-6Al-4V, 4.5 mm × 8.0 mm (Bicon LLC) |
| Surfaces | PSHA vs ACP (n=18 each; 6 per group for characterization, 12 per group for in vivo) |
| Sites | Radius epiphysis (right limb = 6 wk; left limb = 12 wk) |
| Characterization | SEM, interferometry (Sa/Sq), XRD + Rietveld (MAUD), FT-IR |
| Histology | Toluidine blue, undecalcified sections ~50 μm (Donath & Breuner technique) |
| Outcomes | BIC (50×–200×), BAFO (100×) |
| Statistics | BIC/BAFO: Friedman test; IFM/Rietveld: ANOVA and t-test (P<0.05) |

## Results

**Surface characterization:**
- ACP rougher: Sa 5.18 ± 0.95 μm vs PSHA 3.22 ± 0.27 μm (P<0.03); Sq 6.35 vs 3.88 μm (P<0.02)
- PSHA crystalline composition: HA 71.3%, calcium pyrophosphate 23.0%, calcium phosphate 5.6%, CaO 0.1%
- ACP crystalline composition: HA 0.83%, calcium pyrophosphate 7.5%, calcium phosphate 1.3%, CaO 0.3% (essentially amorphous)
- FT-IR: PO4 peaks shared by both; CO3 groups (850–800 cm⁻¹) present only in ACP

**In vivo histomorphometry:**
- 6 weeks: intimate bone contact and woven bone in healing chambers — both surfaces
- 12 weeks: lamellar bone replacing woven bone in healing chambers — both surfaces
- BIC: no difference between PSHA and ACP at 6 or 12 weeks (P>0.86)
- BAFO: no difference between PSHA and ACP at 6 or 12 weeks (P>0.75)

**Key inference:** Significantly higher crystalline HA content (PSHA) and significantly higher roughness with carbonate chemistry (ACP) were both insufficient to produce detectable histomorphometric differences at static time points measured. Potential biomechanical differences (torque-to-fracture) were not tested and remain an open question.

## Related Papers

- [[implants/surface/yamada-2012-nanopolymorphic-hydroxyapatite-titanium-implant]] — nanopolymorphic HA coating on Ti implants; complements this study's plasma-spray HA characterization at the nanoscale
- [[implants/arghami-2021-immediate-early-loading-hydroxyapatite-coated]] — clinical outcomes for HA-coated implants under early/immediate loading; applies the coating biology characterized here to clinical loading protocols
- [[implants/surface/witek-2019-osseodensification-trabecular-tantalum-implants-sheep]] — Witek et al. on novel implant surface/material interactions in sheep; same research group, comparable animal-model histomorphometric methodology
- [[implants/surface/smeets-2016-implant-surface-modifications-osseointegration]] — comprehensive review of implant surface modification strategies including CaP coatings; provides the broader clinical evidence context for this study's findings

File: wiki/implants/surface/bosshardt-2017-osseointegration-titanium-zirconia-review.md
---
title: "Osseointegration of titanium, titanium alloy and zirconia dental implants: current knowledge and open questions"
authors: "Dieter D. Bosshardt, Vivianne Chappuis, Daniel Buser"
year: 2017
date: 2017-01-01
doi: 10.1111/prd.12169
source: bosshardt-2017-osseointegration-titanium-zirconia-review.md
category: [implants/surface]
evidence_level: narrative-review
pdf_path: /Users/oracleneo/llm-wiki/papers/bosshardt-2017-osseointegration-titanium-zirconia-review.pdf
pdf_filename: bosshardt-2017-osseointegration-titanium-zirconia-review.pdf
source_collection: external
tags: []
---

## Three-line Summary

Narrative review (Periodontology 2000, 2017) covering the full osseointegration biology sequence and comparative %BIC data for cpTi, TiZr alloy, Ti6Al4V alloy, and zirconia implants across animal (miniature pig, canine) and human biopsy models.

TiZr matches cpTi in %BIC (no significant difference); Ti6Al4V shows lower peak %BIC and significantly more multinucleated giant cells (MNGCs) than cpTi/TiZr; SLActive achieves significantly higher early %BIC at 2 and 4 weeks than SLA; zirconia %BIC is improved by acid-etching but reduced by alkaline-etching.

Marginal bone loss unexplained by peri-implantitis and the long-term clinical significance of elevated MNGCs (especially for Ti6Al4V and zirconia) remain open questions — material choice should favor cpTi or TiZr over Ti6Al4V when osseointegration quality is a primary concern.

## 세줄요약

Periodontology 2000 서술 리뷰(2017): cpTi·TiZr·Ti6Al4V·지르코니아 임플란트의 골유착(Osseointegration) 생물학 전 시퀀스와 골-임플란트 접촉률(%BIC)을 소동물·인간 생검 모델로 비교.

TiZr = cpTi(%BIC 동등); Ti6Al4V는 peak %BIC 낮고 다핵거대세포(Multinucleated Giant Cells, MNGCs) 유의하게 많음; SLActive는 SLA 대비 2·4주 초기 %BIC 유의 우위; 지르코니아는 산 부식 처리 시 %BIC 향상, 알칼리 부식 시 저하.

임플란트 주위염 이외 원인 불명의 변연골소실(Marginal Bone Loss, MBL) 및 Ti6Al4V·지르코니아 MNGCs 증가의 장기 임상 의의는 미해결 과제 — 골유착 품질 우선 시 cpTi 또는 TiZr 선호.

## Summary

Bosshardt, Chappuis, and Buser review the biology of osseointegration for contemporary implant biomaterials published in Periodontology 2000 (2017). The review covers the complete temporal sequence of wound healing and osseointegration, the influence of surface modifications on 골-임플란트 접촉률 (Bone-to-Implant Contact, BIC), comparative performance of titanium alloys vs. commercially pure titanium (cpTi), and ceramic (zirconia) implant behavior. A central theme is that surface characteristics — both micro-topography and surface chemistry — are the dominant determinants of osseointegration speed, while the long-term maintenance of osseointegration remains a clinical open question.

## Key Contributions

### Temporal Sequence of Osseointegration

Osseointegration follows intramembranous osteogenesis:
1. **Hemostasis + coagulum** (hours)
2. **Granulation tissue** (days)
3. **Woven bone formation** (starts week 1, both animals and humans)
4. **Parallel-fibered → lamellar bone** maturation
5. **Bone remodeling** (lifelong; also occurs at the bone-implant interface)

Gene expression at 4 days–2 weeks switches from immuno-inflammatory (cell proliferation) to regenerative (angiogenesis, osteogenesis, neurogenesis), marking the pro-osteogenic phase.

### Primary vs. Secondary Stability

- **1차 안정성 (Primary Stability)**: Mechanical; determined by implant macro-design, bone density, press-fit. Decreases post-placement.
- **2차 안정성 (Secondary Stability)**: Biological; from new bone apposition. Increases after week 1.
- **안정성 강하 (Stability Dip)**: Transient drop in total stability at ~3–4 weeks. Minimized by balanced cortical/trabecular bone ratio and faster-osseointegrating surfaces (SLActive).

### Surface Modification Hierarchy (cpTi)

From lowest to highest %BIC at early time points:
- Machined/smooth (Ra 0.5–1.0 μm) → baseline
- TPS (titanium plasma-sprayed) → higher %BIC than smooth
- SLA (sandblasted large-grit acid-etched) → significantly higher %BIC than TPS
- **SLActive** (chemically activated SLA, hydrophilic) → significantly higher early %BIC than SLA at 2 and 4 weeks (miniature pig + human studies)
- Hydroxyapatite-coated: initially high %BIC but coating resorption observed consistently

### Titanium Alloys

- **TiZr (Roxolid)**: No statistically significant difference in %BIC vs. cpTi grade 4 (with equivalent surface treatment). Fast osseointegration confirmed in miniature pig and canine models.
- **Ti6Al4V**: Comparable %BIC to cpTi in earlier studies, but in a direct comparison (miniature pig, wound chamber model), Ti6Al4V peaked at **significantly lower %BIC** and then declined. More importantly, Ti6Al4V surfaces were covered by **significantly more 다핵거대세포 (Multinucleated Giant Cells, MNGCs)** than TiZr or cpTi.

### Zirconia (Y-TZP and Alumina-Toughened ZrO₂)

- Bone apposition confirmed on sandblasted, acid-etched, sintered, and coated zirconia surfaces
- **Acid-etching after sandblasting** → higher %BIC than sandblasting alone
- **Alkaline-etching** → lower %BIC than sandblasting alone (detrimental)
- **Alumina-toughened zirconia**: Lower %BIC than cpTi at 4 and 8 weeks (miniature pig)
- MNGCs present on all ceramic surfaces in higher numbers than on cpTi

### Multinucleated Giant Cells (MNGCs)

MNGCs are fused macrophages and are an integral part of normal osseointegration. Key points:
- Present on ALL biomaterials during healing
- Present in **significantly higher numbers** on Ti6Al4V and zirconia than on cpTi/TiZr
- **Cannot predict future implant loss** — the clinical significance of elevated MNGCs is unclear
- MNGC response may be modulated by macrophage polarization state (M1 vs. M2)

### Marginal Bone Loss: Open Questions

Unexplained marginal bone loss (not classical peri-implantitis) remains a critical gap:
- **Titanium particle/ion release**: Macrophages can corrode Ti surfaces and take up metal ions. Inflammatory response modulated by macrophage polarization.
- **Polypharmacy**: SSRIs, antiresorptives (bisphosphonates), antiangiogenics, immunosuppressants all interfere with bone turnover and implant longevity
- **Osteoimmunology**: Intimate link between immune system and bone biology — disrupted by medication
- Mandibular alveolar bone turns over ~10× faster than long-bone diaphysis → implant surfaces in mandible are more vulnerable to remodeling imbalance

## Methodology

- Narrative review design; predominantly animal (miniature pig, canine, rat) data
- **Gold standard metric**: histomorphometry (%BIC — % implant surface covered by bone, further classified as new vs. old bone)
- **Wound chamber model** (Berglundh design): standardized U-shaped trough isolates early healing analysis from parent bone contact variability
- Push-out/pull-out tests and removal torque for biomechanical interlocking assessment
- Resonance frequency analysis (RFA / ISQ) for clinical stability monitoring
- Human biopsy data (SLA vs. SLActive study by Lang, Bosshardt et al.) included
- Soft tissue integration explicitly out of scope

## Results

| Comparison | Finding |
|---|---|
| SLActive vs. SLA (early) | SLActive: significantly higher %BIC at 2 and 4 weeks (animal + human) |
| TiZr vs. cpTi | No significant %BIC difference; equivalent osseointegration |
| Ti6Al4V vs. cpTi/TiZr | Lower peak %BIC; significantly more MNGCs |
| Zirconia acid-etch vs. sandblast-only | Acid-etch: higher %BIC |
| Zirconia alkaline-etch | Lower %BIC than sandblast-only |
| Alumina-ZrO₂ vs. cpTi | Lower %BIC at 4 and 8 weeks |
| MNGCs on Ti6Al4V vs. cpTi | Significantly more on Ti6Al4V |

## Related Papers

- [[implants/surface/buser-2017-modern-implant-dentistry-osseointegration-50years]] — Buser (2017) review covering SLActive surface and osseointegration outcomes referenced here
- [[bone-regeneration/buser-2023-gbr-implant-35years-basic-principle-review]] — GBR and implant osseointegration principles by same senior author
- [[dental-materials/zirconia]] — zirconia material properties complement this osseointegration review

File: wiki/implants/surface/damerau-2021-inorganic-surface-coatings-tcp-ha-periimplant.md
---
title: "A systematic review on the effect of inorganic surface coatings in large animal models and meta-analysis on tricalcium phosphate and hydroxyapatite on periimplant bone formation"
authors: Jeanne-Marie Damerau, Susanne Bierbaum, Daniel Wiedemeier, Paula Korn, Ralf Smeets, Gregor Jenny, Johanna Nadalini, Bernd Stadlinger
year: 2021
date: 2021-07-16
doi: 10.1002/jbm.b.34899
source: damerau-2021-inorganic-surface-coatings-tcp-ha-periimplant.md
category: [implants/surface]
evidence_level: sr+ma
source_collection: pubmed-text
full_text: true
pmid: "34272804"
pmcid: "PMC9292919"
source_url: https://pmc.ncbi.nlm.nih.gov/articles/PMC9292919/
text_path: /Users/oracleneo/llm-wiki/papers/damerau-2021-inorganic-surface-coatings-tcp-ha-periimplant.txt
text_filename: damerau-2021-inorganic-surface-coatings-tcp-ha-periimplant.txt
tags: [hydroxyapatite, tricalcium-phosphate, calcium-phosphate-coating, bone-to-implant-contact, large-animal, meta-analysis, surface-comparison]
relations:
  - target: implants/surface/yamada-2012-nanopolymorphic-hydroxyapatite-titanium-implant
    type: contradicts
    note: "yamada-2012 (rat femur) found HA coating significantly increased BIC over uncoated microroughened Ti at 2–4 weeks; this meta-analysis (15 large-animal studies) found HA coating BIC significantly LOWER than uncoated rough Ti reference at 14 days (p=.001), with only small non-significant differences by 21–84 days. Same question (HA-coated vs uncoated rough Ti, early healing), opposite directional conclusion — head-on conflict, not a different-angle refinement."
---

## Three-line Summary
Systematic review (40 large-animal studies, dog/goat/sheep/pig, 2003–2016) plus random-effects meta-analysis (15 studies) comparing tricalcium phosphate (TCP)- and hydroxyapatite (HA)-coated titanium implants against uncoated rough titanium reference surfaces on bone-to-implant contact (BIC) at 14 days, 21–28 days, and 42–84 days of healing.

TCP-coated implants showed lower BIC than reference at 14 days (−3.48 pp, NS) and 21–28 days (−0.85 pp, NS), then higher BIC at 42–84 days (+13.79 pp, NS, high variability); HA-coated implants showed significantly lower BIC than reference at 14 days (−6.94 pp, p=.001) and small non-significant differences later (+1.53 pp at 21–28d, +1.57 pp at 42–84d).

Neither TCP nor HA coating produced a statistically robust BIC advantage over uncoated moderately-rough titanium in large-animal short-term healing — surface roughness of the reference itself likely overshadows any osteoconductive benefit from the calcium-phosphate coating chemistry.

## 세줄요약
대형동물모델 40편(개·염소·양·돼지, 2003–2016) 체계적 문헌고찰 + 15편 무작위효과 메타분석 — 삼인산칼슘 (Tricalcium Phosphate, TCP) 및 수산화인회석 (Hydroxyapatite, HA) 코팅 임플란트를 비코팅 거친 티타늄 대조군과 골-임플란트 접촉률 (Bone-to-Implant Contact, BIC)로 14일·21-28일·42-84일 시점 비교.

TCP군은 14일(−3.48%p, 비유의)·21-28일(−0.85%p, 비유의)에 대조군보다 낮았다가 42-84일에 높아졌으나(+13.79%p, 비유의, 변이 큼) 비유의; HA군은 14일에 대조군보다 유의하게 낮음(−6.94%p, p=.001), 이후 21-28일(+1.53%p)·42-84일(+1.57%p) 모두 비유의.

대형동물 단기 데이터에서 TCP·HA 코팅 모두 이미 거친 비코팅 티타늄 대비 통계적으로 견고한 BIC 우위를 보이지 않음 — 기준 표면의 조도 자체가 CaP 코팅 화학의 골전도 이점을 가릴 가능성.

## Summary
This systematic review and meta-analysis pooled 40 large-animal studies (2003–2016, dog/goat/sheep/pig) evaluating inorganic (calcium phosphate) implant surface coatings, then ran a random-effects meta-analysis on the 15 studies using the two most-studied coating types — tricalcium phosphate (TCP) and hydroxyapatite (HA) — each compared against an uncoated **rough** titanium reference surface (SLA/DAE-type, not smooth/machined) on bone-to-implant contact (BIC) at three healing timepoints (14 days, 21–28 days, 42–84 days). Neither coating produced a statistically significant BIC advantage over the rough reference at any timepoint; HA coating was in fact significantly **lower** than reference at 14 days (p=.001). The authors conclude there is little short-term BIC advantage of TCP- or HA-coated implants over uncoated rough titanium in large-animal models, attributing this to the reference surface's own roughness overshadowing the coating's chemical osteoconductivity. This nuances the wider CaP-coating literature, much of which historically compared coated implants against **smooth** machined controls rather than modern roughened references.

## Key Contributions
- Meta-analysis (not narrative synthesis) restricted to studies with a *rough* uncoated titanium comparator — a stricter, more clinically current benchmark than earlier reviews
- Three-timepoint trajectory (14d / 21–28d / 42–84d) tracking the coating-effect direction across early-to-mid healing
- Direct statistical evidence that TCP/HA coating chemistry adds no significant BIC benefit once the reference surface is already roughened — reframes decades of favorable CaP-coating literature that mostly used smooth/machined controls
- Species-level pattern flagged as a confound: dog models tended to favor the uncoated reference, goat/sheep/pig models tended to favor the coated surface

## Methodology
PRISMA-compliant systematic review of Biosis/Medline/Scopus (2003–2016) for large-animal (≥6 systemically healthy dog/goat/sheep/pig) studies comparing inorganic-coated vs uncoated rough-titanium implants. 4,174 titles → 40 studies in the SR; the 15 studies using TCP or HA coatings entered a random-effects meta-analysis (R `metafor`) of BIC percentage-point difference (test − reference) at T1 (14d), T2 (21–28d), T3 (42–84d).

## Results

| Coating | Timepoint | BIC diff. vs uncoated rough Ti | 95% CI | p | Significant |
|---|---|---|---|---|---|
| TCP | 14 days | −3.48 pp | −7.62, 0.67 | .1 | No |
| TCP | 21–28 days | −0.85 pp | −6.46, 4.77 | .76 | No |
| TCP | 42–84 days | +13.79 pp | −1.83, 29.41 | .08 | No |
| HA | 14 days | **−6.94 pp** | −11.18, −2.70 | **.001** | **Yes, favors reference** |
| HA | 21–28 days | +1.53 pp | −4.28, 7.34 | .61 | No |
| HA | 42–84 days | +1.57 pp | −5.02, 8.17 | .64 | No |

TCP shows a trend toward the coated surface catching up and surpassing reference over time (but never significantly, and with growing between-study variability); HA shows only a small, consistently non-significant swing after an initial significant deficit. Dog-model studies tended to favor the reference surface across both coating groups; goat/sheep/pig studies tended to favor the coated surface — a species-level confound the authors note but cannot resolve with the available data.

## Related Papers
- [[implants/surface/yamada-2012-nanopolymorphic-hydroxyapatite-titanium-implant]] — **contradicts**: yamada-2012 found HA coating significantly increased BIC over uncoated microroughened Ti at 2 and 4 weeks (rat femur, single study); this meta-analysis of 15 large-animal studies found the opposite direction at the equivalent early timepoint (HA BIC significantly *lower* than uncoated rough Ti reference at 14 days, p=.001). Same axis of comparison, opposing conclusion — a genuine controversy on whether HA coating helps or hurts early-phase BIC over an already-roughened titanium surface, not merely a different-angle finding.
- [[implants/surface/bonfante-2012-calcium-phosphate-coatings-plasma-spray]] — related but not a direct comparator: bonfante-2012 compares two CaP coating chemistries (plasma-sprayed amorphous CaP vs partially-crystalline HA) to *each other*, with no uncoated titanium arm, so it cannot be typed-edged against this meta-analysis's coated-vs-uncoated question. Topically adjacent (CaP coating characterization in a large-animal model) — see prose note in sources/ for the distinct (unrelated) 2013 Bonfante study that *is* pooled inside this meta-analysis.
- [[implants/surface/smeets-2016-implant-surface-modifications-osseointegration]] — broader review of implant surface modification strategies including CaP coatings; provides context for where this meta-analysis's more skeptical, coating-specific finding sits within the wider surface-modification literature

File: wiki/implants/surface/kim-2020-sa-implant-acid-etched-alumina-long-term.md
---
title: "Long-term Evaluation of Implants with Acid-Etched Surfaces Sandblasted with Alumina: A Retrospective Clinical Study"
authors: Kim MJ, Yun PY, Chang NH, Kim YK
year: 2020
date: 2020-01-01
doi: 10.1186/s40902-020-00255-6
journal: Maxillofacial Plastic and Reconstructive Surgery 42:10
source: kim-2020-sa-implant-acid-etched-alumina-long-term.md
evidence_level: retrospective
category: [implants/surface]
pdf_path: /Users/oracleneo/llm-wiki/papers/kim-2020-sa-implant-acid-etched-alumina-long-term.pdf
pdf_filename: kim-2020-sa-implant-acid-etched-alumina-long-term.pdf
source_collection: external
tags: [SA-surface, SLA, Osstem, long-term, MBL, survival, complications, retrospective, ISQ]
---

## Three-line Summary
Retrospective study of 96 Osstem SA (SLA) implants in 45 patients with ≥8-year follow-up (2008–2010 placement) evaluating survival, complications, and marginal bone loss.

94.8% survival rate over ≥8 years; 5 failures occurred exclusively in the early-complication group; complications and MBL >1 mm within the first year post-prosthesis were both significant independent failure predictors (p<0.05).

Early MBL >1 mm at the 1-year recall is a clinically actionable warning sign; SA surface long-term survival (94.8%) is slightly lower than hydrophilic CA surface benchmarks (97.3%).

## 세줄요약
후향적 연구, 96개 Osstem SA/SLA 임플란트, 45명, 8년 이상 추적(2008–2010년 식립) — 생존율, 합병증, 변연골소실 평가.

생존율 94.8%; 5건의 실패 전례가 모두 조기 합병증 군에서 발생; 합병증 발생과 보철 완료 1년 내 변연골소실 (Marginal Bone Loss, MBL) >1 mm가 각각 유의한 독립 실패 예측인자(p<0.05).

보철 후 1년 recall 시 MBL >1 mm은 임상적 조기 경고 신호; 친수성 CA 표면(97.3%)에 비해 SA 표면 장기 생존율(94.8%)이 다소 낮음.

## Summary
Retrospective long-term study of Osstem SA (SLA) implants. **94.8% survival** over ≥8 years. Key finding: early complications and MBL >1 mm within the first year after prosthetic completion are both significant independent failure predictors.

## Results

| Parameter | Value |
|---|---|
| Implants / Patients | 96 / 45 |
| Follow-up | ≥8 years (2008–2010 placement) |
| Survival rate | **94.8%** (5 failures) |
| Total complications | 14 (6 early, 8 delayed) |
| All 5 failures | Occurred in early complication group |

## Failure Predictors

| Factor | Significance |
|---|---|
| Occurrence of complications | **p<0.05** — significant |
| MBL >1mm within 1 year post-prosthesis | **p<0.05** — significant |

→ **MBL >1mm in year 1 = early warning sign** for long-term failure — intensify monitoring

## Clinical Takeaway
- SA surface standard benchmark: 94.8% long-term survival (slightly lower than CA/hydrophilic surfaces)
- Monitor MBL at 1-year recall: if >1mm → escalate care
- Early complications (within healing period) predict most failures — address them aggressively

## Related Papers
- [[implants/surface/kim-2022-ca-implant-superhydrophilic-surface-long-term]] — same group, CA surface: 97.3% survival; better MBL (0.074mm)
- [[implants/mbl/mortazavi-2021-bone-loss-tissue-bone-level-implants]] — MBL determinants across implant types

File: wiki/implants/surface/kniha-2026-zirconia-titanium-microbial-anterior-rct.md
---
title: "Microbial evaluation of zirconia and titanium implants in the anterior mandibula: a randomized controlled clinical trial"
authors: "Kniha K, et al."
year: 2026
date: 2026-01-01
doi: 10.1038/s41598-026-54915-0
source: kniha-2026-zirconia-titanium-microbial-anterior-rct.md
category: [implants/surface]
evidence_level: rct
source_collection: pubmed-text
full_text: true
pmid: "42230722"
pmcid: "PMC13230837"
source_url: https://pmc.ncbi.nlm.nih.gov/articles/PMC13230837/
text_path: /Users/oracleneo/llm-wiki/papers/kniha-2026-zirconia-titanium-microbial-anterior-rct.txt
text_filename: kniha-2026-zirconia-titanium-microbial-anterior-rct.txt
tags: []
relations:
  - type: extends
    target: althobaiti-2023-osseodensification-conventional-drilling-isq-sr
---

## Three-line Summary

Split-mouth RCT (n=20 fully edentulous mandibular patients, 12-month follow-up, 16S rRNA V1-V3 sequencing with QIIME2/MaAsLin2): zirconia (Straumann PURE) and titanium SLactive implants were compared supragingival microbiome profiles at 3, 6, and 12 months.

Zirconia showed significantly higher alpha diversity at 12 months (p<0.05), lower Actinobacteria at T2, and less red-complex pathogen accumulation; beta diversity did not differ significantly between materials at any timepoint (PERMANOVA NS).

Findings are explicitly exploratory — supragingival sampling only, no subgingival or clinical outcomes — and the authors caution against inferring clinical superiority of either material from these microbiome differences alone.

## 세줄요약

분할구 무작위대조시험 (Split-mouth RCT, n=20명 완전무치악 하악, 12개월, 16S rRNA 시퀀싱): 지르코니아 (Straumann PURE)와 티타늄 SLactive 오버덴처 임플란트의 상부치은 미생물상 비교(3·6·12개월).

12개월 시점 지르코니아에서 알파 다양성 유의하게 높음(p<0.05), Actinobacteria·레드 컴플렉스 병원균 감소 경향; 베타 다양성 (Beta Diversity)은 두 재료 간 유의한 차이 없음(PERMANOVA NS).

치은연상 샘플링만 수행, 치은연하 및 임상 결과 없음 — 탐색적 연구로 어느 재료의 임상적 우위도 결론 짓기 어려우며 전향적 종단 연구 필요.

## Summary

This one-year split-mouth RCT enrolled 20 completely edentulous mandibular patients, each receiving two zirconia (Straumann PURE Ceramic) and two titanium (Straumann TL SLactive) implants in the anterior mandible for overdenture retention. Supragingival microbial sampling was performed at T0 (3 months, post-osseointegration), T1 (6 months), and T2 (12 months), with natural teeth as a control group. 16S rRNA V1-V3 amplicon sequencing (QIIME2/DADA2/SILVA 138) was analyzed for alpha diversity, beta diversity, and differential abundance (MaAsLin2, Benjamini-Hochberg corrected).

Key findings: Both implant materials showed increasing microbial diversity over 12 months. At T2, titanium had significantly lower microbial diversity than zirconia. Zirconia showed reduction in Fusobacteria, Proteobacteria, and Leptotrichia over 6 months; titanium showed Actinomyces israelii increase at 12 months and lower Actinobacteria at T2. Red complex pathogens (Porphyromonas gingivalis, Tannerella forsythia, Treponema denticola) tended lower on zirconia. Beta diversity did not differ significantly between materials (PERMANOVA NS) at any timepoint. Natural teeth consistently showed the highest microbial diversity.

The authors explicitly caution against interpreting these microbiome differences as evidence of clinical superiority of either material; findings are descriptive and exploratory, with clinical implications requiring dedicated longitudinal studies including subgingival sampling and formal clinical outcome measures.

## Key Contributions

1. First split-mouth RCT comparing peri-implant microbiome (16S rRNA) of zirconia vs titanium in overdenture patients over 12 months
2. Zirconia demonstrated higher alpha diversity at 12 months and less accumulation of key pathogenic taxa
3. Rigorous bioinformatics pipeline: 14-test ROC evaluation to select MaAsLin2 + bootstrapping sensitivity analysis
4. Natural teeth consistently harbored more diverse microbiome than either implant material — peri-implant niche is simpler but potentially more pathogenic
5. Beta diversity equivalence (PERMANOVA NS) suggests overall community composition similarity despite alpha diversity and specific taxa differences
6. Explicitly identifies limitations: supragingival only, no subgingival, no clinical outcomes in this paper

## Methodology

- **Design**: Prospective split-mouth RCT, 12-month follow-up
- **n**: 20 patients (18 completed); edentulous mandible, two-stage surgery (3 months unloaded → loading)
- **Implants**: Straumann PURE Ceramic (Zi) vs TL SLactive (Tn), 4.1 mm ø, inter-foramina; overdenture with PUREloc/Novaloc clips
- **Sampling**: Supragingival; T0 (3 mo), T1 (6 mo), T2 (12 mo) + natural teeth control (upper jaw)
- **Sequencing**: 16S V1-V3, Eurofins Genomics; QIIME2 + DADA2; SILVA 138
- **Alpha diversity**: Shannon-Wiener, Pielou's evenness (linear mixed effects model)
- **Beta diversity**: Bray-Curtis + NMDS + pairwise PERMANOVA (999 permutations)
- **Differential abundance**: MaAsLin2 (best of 14 tests by ROC on synthetic data), BH correction; sensitivity: bootstrapping 200 reps

## Results

**Alpha diversity at T2**: Zirconia > Titanium (Shannon index, p < 0.05); both increased from T0 to T2; natural teeth stable throughout.

**Beta diversity**: No significant inter-material differences at any timepoint (PERMANOVA NS).

**Key phylum-level findings**:
- Zirconia T0→T1: Fusobacteria ↓ (p=0.03), Proteobacteria ↓ (p=0.03), Firmicutes ↑ (p=0.03)
- At T2: Actinobacteria less abundant on Zi than Tn (p=0.04)

**Key species/genus findings (MaAsLin2)**:
- Titanium: Actinomyces israelii ↑ at T2 vs T0 (p-adj=0.009)
- Zirconia: Leptotrichia (genus) ↓ at T1 vs T0 (p-adj=0.022)

**Red complex**: Lower relative abundance on zirconia (descriptive; not statistically analyzed in main text).

**Natural teeth control**: Highest species richness and diversity throughout; no significant temporal changes in community composition.

**Mechanistic context**: Zirconia's lower surface free energy and smoother topography proposed as mechanism for reduced bacterial adhesion. Titanium's susceptibility to corrosion and metal ion release may contribute to dysbiosis.

## Related Papers

- [[overviews/peri-implantitis-management-overview]] — microbial composition links to peri-implantitis risk; this RCT provides material-dependent microbiome baseline data
- [[overviews/oral-microbiome-biofilm-dysbiosis-synthesis]] — oral microbiome ecology, red complex pathogens, biofilm maturation dynamics
