Repository: ezinternet/dentopedia

File: wiki/implants/surface/matys-2025-osseointegration-zirconia-implants-calcium-phosphate.md
---
title: "Enhancing Osseointegration of Zirconia Implants Using Calcium Phosphate Coatings: A Systematic Review"
authors: Jacek Matys, Ryszard Rygus, Julia Kensy, Krystyna Okoniewska, Wojciech Zakrzewski, Agnieszka Kotela, Natalia Struzik, Hanna Gerber, Magdalena Fast, Maciej Dobrzyński
year: 2025
date: 2025-01-01
doi: 10.3390/ma18194501
source: matys-2025-osseointegration-zirconia-implants-calcium-phosphate.md
category: [implants/surface]
evidence_level: sr
source_collection: pubmed-text
full_text: true
pmid: "41095327"
pmcid: "PMC12525974"
source_url: https://pmc.ncbi.nlm.nih.gov/articles/PMC12525974/
text_path: /Users/oracleneo/llm-wiki/papers/matys-2025-osseointegration-zirconia-implants-calcium-phosphate.txt
text_filename: matys-2025-osseointegration-zirconia-implants-calcium-phosphate.txt
tags: [zirconia-implant, calcium-phosphate-coating, hydroxyapatite, TCP, osseointegration, Y-TZP, bone-to-implant-contact]
relations:
  - type: extends
    target: bonfante-2012-calcium-phosphate-coatings-plasma-spray
    note: generalizes CaP-coating efficacy from the titanium substrate to the intrinsically bioinert zirconia substrate
---

## Three-line Summary
Systematic review (27 in vitro/in vivo/preclinical studies, no meta-analysis due to heterogeneity) of calcium phosphate (CaP) coatings — HA, β-TCP, OCP, biphasic/composite, ion-doped and multifunctional variants — applied to zirconia (Y-TZP) implants/discs via sol-gel, biomimetic, RF magnetron sputtering, IBAD, laser-assisted, and other deposition methods.

CaP coatings consistently increased osteoblast proliferation and ALP activity in vitro (19/27 studies) and improved bone-to-implant contact (BIC) in vivo (15/27 studies) vs uncoated zirconia — e.g., AlFarraj: 60.3% vs 45.1% (rabbit, 8 wk); Mutsuzaki: 48.3% vs 29.7% (rabbit tibia, 6 wk); Langhoff: 35.4% vs 22.5% at 2 wk narrowing to 46.6% vs 40.5% at 4 wk — with the advantage most pronounced early and attenuating over time.

Marked heterogeneity in coating composition/thickness/roughness/adhesion reporting prevented pooling, no long-term RCT confirms superior clinical outcomes for coated vs uncoated zirconia (unlike titanium, where CaP coating is already clinically established), and the authors conclude CaP-coated zirconia remains investigational pending standardized protocols and long-term follow-up.

## 세줄요약

체계적 문헌고찰 (Systematic Review, SR — 27편의 in vitro·in vivo·전임상 연구, 이질성으로 메타분석 불가) — 지르코니아 (Y-TZP) 임플란트·디스크에 적용된 인산칼슘 (Calcium Phosphate, CaP) 코팅(수산화인회석 (Hydroxyapatite, HA), β-삼인산칼슘 (β-TCP), 옥타칼슘인산 (OCP), 이상복합체, 이온도핑형·다기능형)을 졸-겔·생체모방·RF 마그네트론 스퍼터링·이온빔보조증착 (IBAD)·레이저보조 등 증착법별로 종합.

CaP 코팅은 in vitro 19/27편에서 조골세포 증식과 알칼리인산분해효소 (Alkaline Phosphatase, ALP) 활성을, in vivo 15/27편에서 골-임플란트 접촉률 (Bone-to-Implant Contact, BIC)을 비코팅 지르코니아 대비 일관되게 높였다 — AlFarraj 60.3% vs 45.1%(토끼 8주), Mutsuzaki 48.3% vs 29.7%(토끼 경골 6주), Langhoff 35.4% vs 22.5%(2주)→46.6% vs 40.5%(4주) — 다만 이득은 초기에 가장 크고 시간이 지날수록 줄어든다.

코팅 조성·두께·거칠기·접착강도 보고의 이질성이 커 통합분석이 불가능했고, 코팅 지르코니아가 비코팅 대비 임상적으로 우수함을 입증한 장기 무작위대조군연구 (Randomized Controlled Trial, RCT)는 전무하다 (CaP 코팅이 이미 임상 정착된 티타늄과 대비되는 지점) — 저자들은 표준화된 프로토콜과 장기 추적이 나오기 전까지 CaP 코팅 지르코니아를 "연구 단계 (investigational)"로 규정한다.

## 한국어 상세요약
> [!summary] 한국어 상세요약
> - 결론: 지르코니아(Y-TZP)는 표면이 생체불활성(bioinert)이라 골유착이 티타늄보다 예측성이 떨어지는데, 인산칼슘 (Calcium Phosphate, CaP) 코팅이 이를 보완하는 유망한 전략임을 27편 체계적 문헌고찰로 확인.
> - 코팅 종류: 수산화인회석 (Hydroxyapatite, HA)이 가장 흔함, 그 외 β-삼인산칼슘 (β-Tricalcium Phosphate, β-TCP), 옥타칼슘인산 (Octacalcium Phosphate, OCP), 이인산칼슘복합체 (Biphasic Calcium Phosphate, BCP), Mg/Sr/Zn 이온도핑형, 다기능형(BMP-2, FGF-2+LMWH, 은나노입자, 항생제담지 나노입자).
> - 증착법: 생체모방(biomimetic) 침적이 가장 흔하며, RF 마그네트론 스퍼터링, 이온빔보조증착 (Ion Beam-Assisted Deposition, IBAD), 졸-겔(sol-gel), 레이저보조(Nd:YAG/펨토초/Er:YAG), 습식분말분사(wet powder spraying) 등 다양.
> - 핵심 수치: in vitro 19/27편에서 조골세포 증식·알칼리인산분해효소 (Alkaline Phosphatase, ALP) 활성 증가; in vivo 15/27편에서 골-임플란트 접촉률 (Bone-to-Implant Contact, BIC) 개선 — AlFarraj 60.3% vs 45.1%(토끼 8주), Mutsuzaki 48.3% vs 29.7%(토끼 경골 6주), Langhoff 35.4% vs 22.5%(2주)→46.6% vs 40.5%(4주).
> - 시간축 패턴: CaP 코팅의 BIC 우위는 **초기(1~4주)에 가장 크고 시간이 지날수록 격차가 줄어듦** — 골유착 "가속" 효과이지 최종 BIC 상한을 높이는 효과는 아닌 것으로 해석됨.
> - 방법론 이질성: 코팅 두께(50nm~100µm)·거칠기(Ra 0.08~3.5µm)·접착강도(2.6~52.3 MPa) 편차가 커 메타분석 불가, 다수 연구가 물리적 파라미터 자체를 누락 보고.
> - 품질평가: JBI 9개 항목 중 12편 만점, 저품질 연구 없음(최저 6/9) — 근거의 신뢰도 자체는 준수한 편.
> - 한계: 장기 추적 연구 부재, 코팅 지르코니아의 임상적 우월성을 뒷받침하는 장기 무작위대조군연구 (Randomized Controlled Trial, RCT) 전무 — 저자들은 "연구 단계(investigational)"로 명시.
> - 티타늄 CaP 코팅([[implants/surface/bonfante-2012-calcium-phosphate-coatings-plasma-spray]])과의 관계: 티타늄은 이미 자연 산화막으로 골결합이 되는 반응성 표면이라 CaP 코팅 유형 간 차이가 BIC에 반영 안 됐지만(Bonfante 2012), 지르코니아는 생체불활성이라 코팅 유무 자체가 BIC를 크게 좌우 — 같은 코팅전략이 기질(titanium vs zirconia)에 따라 다른 의미를 가짐.
> - 임상 takeaway: 지르코니아 임플란트에 CaP 코팅을 고려할 근거는 전임상 단계에서는 견고하나, 사람 대상 장기 RCT 없이는 "티타늄만큼 예측 가능하다"고 단정할 수 없음.

## Summary
This systematic review synthesizes 27 in vitro, in vivo, and preclinical studies (from 394 initially screened records across PubMed, Scopus, Web of Science, Embase, and Cochrane) evaluating calcium phosphate (CaP) coatings — hydroxyapatite (HA), β-tricalcium phosphate (β-TCP), octacalcium phosphate (OCP), biphasic and multifunctional composites — applied to zirconia (Y-TZP) dental implants. Because Y-TZP zirconia lacks the stable oxide layer that drives spontaneous osseointegration on titanium, its surface is intrinsically bioinert, motivating bioactive CaP surface modification. Across a wide range of deposition methods (biomimetic precipitation, RF magnetron sputtering, ion beam-assisted deposition, sol-gel, laser-assisted, wet powder spraying), CaP-coated zirconia consistently showed higher osteoblast proliferation and alkaline phosphatase (ALP) activity in vitro and higher bone-to-implant contact (BIC) in vivo than uncoated zirconia, with the largest gains in the earliest healing phase (1–4 weeks) and attenuating differences at later timepoints. Substantial heterogeneity in coating composition, thickness, roughness, and adhesion-strength reporting prevented meta-analysis, and no long-term randomized clinical trial yet confirms that CaP-coated zirconia achieves clinical outcomes comparable to CaP-coated titanium. The authors conclude CaP coatings are a biologically promising but still investigational strategy for zirconia implants, pending protocol standardization and long-term human data.

## Key Contributions
- First systematic review dedicated specifically to CaP coatings on zirconia (rather than titanium, or zirconia grouped generically with other ceramics).
- Maps CaP chemistry (HA, β-TCP, OCP, BCP, ion-substituted, multifunctional) against deposition method (RF sputtering, IBAD, biomimetic, sol-gel, laser, WPS, EPD) and biological readout (proliferation, ALP, BIC).
- Identifies a consistent early-osseointegration-acceleration pattern across independent in vivo models (rabbit, rat, goat, canine, mini-pig) — the CaP advantage narrows, but does not necessarily disappear, over 2–12 weeks.
- Flags reporting heterogeneity in physical coating parameters (roughness, thickness, adhesion) as itself a barrier to translational conclusions, not just individual-study noise.

## Methodology
PRISMA-compliant, OSF-preregistered systematic review; 5-database search (July 2025, no year restriction); 394 records → 27 included after title/abstract and full-text screening; quality appraised with the JBI checklist for quasi-experimental designs (9 items, two blinded reviewers, Cohen's κ=0.82). Heterogeneity across coating type, deposition method, animal model, and outcome reporting precluded meta-analysis (narrative synthesis only).

## Results
| Outcome | Result |
|---|---|
| Studies included | 27 (from 394 screened; no meta-analysis — heterogeneity) |
| JBI quality (9 items) | 12 studies scored 9/9; lowest score was 6/9 (5 studies) |
| In vitro proliferation/ALP | Increased on CaP-coated vs uncoated zirconia in 19/27 studies (few exceptions: Huang, Pae, Hirano — no significant difference) |
| In vivo BIC — AlFarraj | Zr+HA 60.3% vs Zr 45.1% (rabbit, 8 wk) |
| In vivo BIC — Cheng | 55.3% vs 43.9% (rabbit, 4 wk) |
| In vivo BIC — Mutsuzaki | 48.3% vs 29.7% (rabbit tibia, 6 wk) |
| In vivo BIC — Langhoff | 35.4% vs 22.5% (2 wk) → 46.6% vs 40.5% (4 wk) — gap narrows |
| Coating thickness range | 50–200 nm to 1–5 µm typical; up to 100 µm in press-sintered composites |
| Roughness (Ra) range | 0.08 µm (sputtered) to >3.5 µm (wet-sprayed TZCP) |
| Adhesion strength range | 2.6 MPa (biomimetic CaP, untreated) to 52.3 MPa (heat-treated β-TCP); up to ~38 MPa for sputtered CaP |
| Long-term clinical evidence | None — no RCT confirms superior clinical outcomes for CaP-coated vs uncoated zirconia |

## Related Papers
- [[implants/surface/bonfante-2012-calcium-phosphate-coatings-plasma-spray]] — the titanium precedent for CaP-coating strategy: on the already-reactive Ti substrate, ACP vs PSHA phase/roughness differences did NOT produce measurable BIC differences, whereas on bioinert zirconia (this paper) coated-vs-uncoated itself is the outcome that consistently differs — same coating chemistry, different substrate biology, different result pattern. `relations: extends`.
- [[implants/surface/bosshardt-2017-osseointegration-titanium-zirconia-review]] — the underlying Ti-vs-Zr osseointegration biology that motivates this SR's CaP-coating rescue strategy for zirconia.
- [[implants/surface/shetty-2026-titanium-vs-zirconia-implants-umbrella]] — clinical-outcome-level umbrella review showing Ti > Zr survival/success; this SR addresses the biological mechanism (bioinertness) underlying part of that gap.

File: wiki/implants/surface/mehnert-2026-two-piece-zirconia-implant-2year-retrospective.md
---
title: "Retrospective: 2-Year Outcomes of Two-Piece ATZ Zirconia Implants (Zeramex XT)"
authors: Mehnert T, (et al.)
year: 2026
date: 2026-01-01
doi: 10.1186/s40729-026-00717-y
source: mehnert-2026-two-piece-zirconia-implant-2year-retrospective.md
category: implants/surface
evidence_level: retrospective
source_collection: pubmed-abstract
pdf_path: null
pdf_filename: null
tags: [zirconia-implant, two-piece-implant, ATZ, Zeramex-XT, marginal-bone-loss, BOP, survival-rate, success-rate, VICARBOscrew, bone-augmentation, retrospective, Germany]
relations:
  - target: implants/surface/mohseni-2024-clinical-outcomes-zirconia-implants
    type: reinforces
  - target: implants/surface/balmer-2026-zirconia-titanium-implants-prosthetic-outcome-rct
    type: extends
---

## Three-line Summary

Retrospective single-center study (31 patients, 44 two-piece ATZ ZrO₂ implants Zeramex XT, SC-supported; 63 total implants for SC/FDP/overdentures); Germany 2017–2021; ≥2-year follow-up; STROBE-compliant; industry-funded (CeramTec GmbH).
100% implant survival, 0 fractures; MBL at 24 months 0.20±0.66 mm (NS across periods); BOP significantly decreased 9.1%→1.1% (p=0.002); success rate 93.2% (41/44 implants); 2 minor technical complications; 0 biological complications.
Two-piece ATZ ZrO₂ implants at 2 years show high survival and minimal MBL comparable to titanium; BOP improved significantly; VICARBOscrew (non-metallic PEEK-based screw) had 0 failures.

## 세줄요약

후향적 단일기관 연구(31명, 44개 2-피스 알루미나 강화 지르코니아(Alumina-Toughened Zirconia, ATZ) 임플란트 Zeramex XT, 단관 지지; 총 63개); 독일 2017–2021; 최소 2년 추적; STROBE 준수; CeramTec GmbH 재정 지원.
100% 임플란트 생존, 파절 0건; 변연골흡수(Marginal Bone Loss, MBL) 24개월 0.20 mm(기간 간 유의차 없음); 탐침 출혈(Bleeding on Probing, BOP) 9.1%→1.1%(p=0.002) 유의 감소; 성공률 93.2%; 기술 합병증 2건; 생물 합병증 0건.
2-피스 ATZ ZrO₂ 임플란트 2년 생존율 100%, MBL Ti 수준 최소; BOP 유의 개선; 탄소섬유 강화 PEEK 나사 실패 없음.

## Summary

Single-center retrospective study of 35 patients and 63 Zeramex XT ATZ two-piece zirconia implants placed 2017–2021, with ≥2-year follow-up. The primary analysis cohort comprised 31 patients and 44 single-crown (SC)-supporting implants. MBL from implant exposure baseline was minimal and statistically stable across measurement periods (6, 12, 24 months), with mean values below 0.25 mm. BOP improved significantly from 9.1% at baseline to 1.1% at 24 months. Probing depth showed a slight but statistically significant increase (clinically small, Cohen's d=1.51). Implant survival was 100% (63/63); success rate (SC cohort) was 93.2% with 3 implants not meeting strict criteria (2 MBL>1.7 mm, 1 residual BOP) — all retained. The VICARBOscrew (carbon-fiber reinforced polymer non-metallic abutment screw) produced zero failures. COI: T.M. served as paid lecturer for a CeramTec distributor 2014–2024; no independent comparator group.

## Key Contributions

- 2-year follow-up for Zeramex XT — a commercially available two-piece ATZ ZrO₂ implant system
- 100% implant survival; 0 framework fractures — ATZ mechanical reliability supported in clinical setting
- MBL <0.25 mm at all time points; NS between periods — negligible remodeling over 2 years
- BOP significantly reduced at 24 months (p=0.002) — favorable peri-implant soft tissue trend
- VICARBOscrew (non-metallic PEEK-based screw): 0 failures in 44 implant-restorations
- 50% received bone augmentation — results include a high GBR/sinus lift burden
- Success rate 93.2%; 3 implants failed success criteria without requiring removal

## Methodology

| Item | Detail |
|---|---|
| Design | Retrospective cohort; STROBE-compliant |
| Ethics | Nordrhein Medical Association, Germany (t2L/2023) |
| Setting | Single private dental office, Germany |
| n (SC analysis) | 31 patients, 44 implants |
| n (total cohort) | 35 patients, 63 implants (SC 44, FDP 13, overdenture 6) |
| Implant system | Zeramex XT (CeramTec Schweiz GmbH); ATZ; Zerafil surface (Al₂O₃ sandblast + hypophosphorous acid etch) |
| Diameters | 4.2 mm (65.9%), 5.5 mm (34.1%) |
| Lengths | 10 mm (61.4%), 12 mm (38.6%) |
| Screw | VICARBOscrew (carbon-fiber reinforced high-performance polymer — non-metallic) |
| Restoration | Monolithic ZrO₂ SC/FDP cemented on ATZ abutments; screw-torqued at 25 Ncm |
| Augmentation | 50% (lateral GBR 34.1%, sinus lift 11.4%, peri-implant gap 4.5%) |
| Healing | Submerged; uncovering at 4 months (6 months for sinus lift) |
| MBL baseline | Time of implant exposure (not placement) |
| Follow-up | 6, 12, 24 months; all patients completed all recalls |
| Funding / COI | CeramTec GmbH; T.M. paid lecturer for distributor 2014–2024 |

## Results

| Parameter | Baseline | 6 months | 12 months | 24 months |
|---|---|---|---|---|
| MBL (mm, mean ± SD) | 0 | 0.24 ± 0.58 | 0.18 ± 0.62 | 0.20 ± 0.66 |
| PD (mm, mean ± SD) | 2.38 ± 0.27 | 2.61 ± 0.34 | 2.72 ± 0.29 | 2.78 ± 0.26 |
| BOP (%, mean ± SD) | 9.1 ± 13.7 | 5.7 ± 8.8 | 2.7 ± 7.1 | 1.1 ± 4.3 |

- MBL NS between periods (p≥0.062); slight (NS) higher MBL in maxilla vs mandible
- MBL lower in augmented sites (NS trend, exploratory)
- PD: significant increase over time (Cohen's d=1.51 at 24mo vs baseline — clinically minimal)
- BOP: significant decrease (24mo vs baseline p=0.002; 24mo vs 6mo p=0.003)
- Implant survival: **100%** (63/63; 0 fractures)
- Implant success (SC group): **93.2%** (41/44); 3 failures: 2 MBL>1.7mm, 1 persistent BOP
- Technical complications: 2 (1 abutment screw fracture during prosthetics; 1 crown misfit → gap)
- Biological complications: **0**
- VICARBOscrew failures: **0**
- ICC: intra-rater 0.97, inter-rater 0.95 (excellent radiographic measurement agreement)

## Related Papers

- [[implants/surface/mohseni-2024-clinical-outcomes-zirconia-implants]] — SR+MA 25 studies; ZrO₂ implant 10yr survival 95.1%; design-stratified (Mehnert reinforces)
- [[implants/surface/balmer-2026-zirconia-titanium-implants-prosthetic-outcome-rct]] — RCT 1yr ZrO₂ vs Ti implants; restoration survival comparable (Mehnert extends with single-system 2yr data)
- [[implants/surface/shetty-2026-titanium-vs-zirconia-implants-umbrella]] — umbrella SR ZrO₂ vs Ti; Mehnert adds 2-piece ATZ arm
- [[implants/surface/bosshardt-2017-osseointegration-titanium-zirconia-review]] — biological mechanisms of ZrO₂ osseointegration (reinforces)
- [[implants/surface/pieralli-2017-clinical-outcomes-zirconia-dental-implants]] — early SR ZrO₂ implant survival 95.6%; Mehnert extends with current-system 2yr outcomes

File: wiki/implants/surface/mohseni-2024-clinical-outcomes-zirconia-implants.md
---
title: "Clinical Outcomes of Zirconia Implants: A Systematic Review and Meta-Analysis"
authors: "Mohseni P, Soufi A, Chrcanovic BR"
year: 2024
date: 2023-12-23
doi: "10.1007/s00784-023-05401-8"
source: mohseni-2024-clinical-outcomes-zirconia-implants.md
category: [implants/surface]
evidence_level: sr+ma
pdf_path: /Users/oracleneo/llm-wiki/papers/mohseni-2024-clinical-outcomes-zirconia-implants.pdf
pdf_filename: mohseni-2024-clinical-outcomes-zirconia-implants.pdf
source_collection: external
tags: [zirconia-implant, survival, marginal-bone-loss]
relations:
  - type: extends
    target: pieralli-2017-clinical-outcomes-zirconia-dental-implants
---

## Three-line Summary

SR+MA (25 studies, 4,017 implants, 2,083 patients, search to June 2023) evaluating long-term survival and marginal bone loss of zirconia dental implants.

10-year cumulative survival rate was 95.1%; MBL ranged 0.63–2.06 mm (increasing ~0.005 mm/month); two-piece design (p=0.017), drill-prepared coronal (p<0.001), narrow diameter, and discontinued products were associated with significantly lower survival.

Zirconia implants perform comparably to titanium at 10 years when one-piece, non-drill-prepared designs are used; design execution — not zirconia per se — drives failure risk.

## 세줄요약

SR+MA (25편·임플란트 4,017개·환자 2,083명, 검색 2023년 6월) — 지르코니아 임플란트의 장기 생존율과 변연골소실 (Marginal Bone Loss, MBL) 종합.

10년 누적생존율 (Cumulative Survival Rate, CSR) 95.1%; MBL 0.63–2.06 mm (월 ~0.005 mm 증가); 2-piece 디자인·드릴가공·협폭경·단종제품에서 생존율 유의하게 낮음.

1-piece·비드릴가공 디자인 선택 시 지르코니아 임플란트는 10년간 티타늄과 유사한 성과 — 실패는 지르코니아 재료 자체보다 설계 실행에 기인.

## Summary
This 2023 systematic review and meta-analysis is the largest synthesis of zirconia dental implant outcomes, pooling 25 clinical studies (4017 implants). The 10-year cumulative survival rate was 95.1%, with most failures (and all fractures, concentrated in narrow-diameter implants) occurring early. Survival was significantly lower for two-piece designs, implants whose coronal part was prepared by drilling, and discontinued products — practical signals that material and design execution, not zirconia per se, drive failure. Marginal bone loss was modest and increased only ~0.005 mm/month. It updates and extends Pieralli 2017, which was limited to ≤60-month follow-up.

## Key Contributions
- Largest, most recent zirconia implant survival/MBL synthesis with 10-year CSR.
- Pinpoints modifiable risk factors: two-piece design, coronal drilling, narrow diameter, discontinued systems.

## Methodology
Systematic review + meta-analysis, 3 databases (search to June 2023) + hand search. CSR estimation, MBL meta-analysis by follow-up window, meta-regression MBL vs time. PROSPERO CRD42022342055.

## Results
- 172 failures (mean 12.0 ± 16.1 mo); 47 early, 26 fractures (mostly narrow-diameter).
- 10-year CSR 95.1%.
- Lower survival: drill-prepared coronal (p<0.001), two-piece vs one-piece (p=0.017), discontinued products (p<0.001). Maxilla vs mandible NS.
- MBL 0.632–2.060 mm to 132 mo; +0.005 mm/month.

## Related Papers
- [[implants/pieralli-2017-clinical-outcomes-zirconia-dental-implants]] — extends (updates the earlier, shorter-follow-up SR)
- [[behavioral-dentistry/patient-reported-outcomes/arefnia-2025-patient-reported-outcomes-zirconia-implant]] — reinforces (patient-reported side of zirconia implants)

File: wiki/implants/surface/pieralli-2017-clinical-outcomes-zirconia-dental-implants.md
---
title: "Clinical Outcomes of Zirconia Dental Implants: A Systematic Review"
authors: "Pieralli S, Kohal RJ, Jung RE, Vach K, Spies BC"
year: 2017
date: 2017-01-01
doi: "10.1177/0022034516664043"
source: pieralli-2017-clinical-outcomes-zirconia-dental-implants.md
category: [implants/surface]
evidence_level: sr
pdf_path: /Users/oracleneo/llm-wiki/papers/pieralli-2017-clinical-outcomes-zirconia-dental-implants.pdf
pdf_filename: pieralli-2017-clinical-outcomes-zirconia-dental-implants.pdf
source_collection: external
tags: [zirconia-implant, survival, marginal-bone-loss]
superseded_by: mohseni-2024-clinical-outcomes-zirconia-implants
superseded_scope: partial
---

> [!note] Partially superseded → [[mohseni-2024-clinical-outcomes-zirconia-implants]]
> 25-study SR+MA (10-year CSR 95.1%) extends this 9-study, ≤60-month SR. This page retains value as the early high-quality anchor and for its MBL covariate analysis. (set 2026-06-07)

## Three-line Summary

Systematic review (9 trials — 2 RCTs + 7 prospective, 326 patients, 398 zirconia implants, 12–60 months; PRISMA, search to Nov 2015) providing the first pooled survival and marginal bone loss estimates for zirconia dental implants.

Twelve-month survival was 95.6% (95% CI 93.3–97.9%) with most failures clustered in the first year; mean 12-month MBL was 0.79 mm (95% CI 0.73–0.86 mm), and implant design, material, restoration type, minor augmentation, and loading mode did not significantly influence MBL.

This paper remains a useful historical anchor for zirconia implant outcomes; Mohseni 2024 (25 studies, 10-year follow-up) later extended the evidence and partially supersedes it.

## 세줄요약

체계적 문헌고찰(SR; 9편 — RCT 2·전향 7, 환자 326명, 임플란트 398개, 추적 12–60개월; 2015년 11월까지) — 지르코니아(Zirconia) 임플란트의 첫 번째 통합 생존율·변연골소실 추정치 제공.

12개월 생존율(Implant Survival Rate, ISR) 95.6%(95% CI 93.3–97.9%); 실패는 대부분 첫 1년 이내 집중; 평균 변연골소실(Marginal Bone Loss, MBL) 0.79 mm(95% CI 0.73–0.86 mm); 설계·재료·보철 종류·하중 방식 — MBL에 유의 영향 없음.

역사적 기준점 논문으로 가치 있으나, Mohseni 2024(25편, 10년 추적 CSR 95.1%) 이후 부분 대체(Partial Supersession) 상태.

## Summary
This JDR systematic review provided early pooled estimates for zirconia implants restored with single crowns or fixed prostheses. Across 9 trials (398 implants, 12–60 month follow-up), 12-month survival was 95.6% with most loss occurring during the healing period; thereafter survival curves were nearly flat. Mean 12-month MBL was 0.79 mm and was not significantly influenced by implant material, design, restoration type, minor augmentation, or loading mode. It remains a useful historical anchor; Mohseni 2024 later extended the evidence to 25 studies and a 10-year survival estimate.

## Key Contributions
- First high-quality pooled zirconia implant survival and MBL estimates.
- Showed failures cluster in the first year (healing period).
- No significant covariate effect on MBL.

## Methodology
SR to Nov 2015; 4196 titles → 2 RCT + 7 prospective (326 patients, 398 implants). Separate meta-analyses for first vs subsequent years; 12-mo MBL meta-analysis with covariate assessment. PRISMA.

## Results
- 12-mo survival 95.6% (95% CI 93.3–97.9); ~0.05%/yr decrease thereafter.
- 12-mo MBL 0.79 mm (95% CI 0.73–0.86).
- Design/material/restoration/loading: no significant MBL effect.

## Related Papers
- [[implants/surface/mohseni-2024-clinical-outcomes-zirconia-implants]] — partially superseded by (larger, longer follow-up update)
- [[behavioral-dentistry/patient-reported-outcomes/arefnia-2025-patient-reported-outcomes-zirconia-implant]] — reinforces (PRO evidence for zirconia implants)

File: wiki/implants/surface/rehner-2025-dental-implants-nanoparticle-coatings-review.md
---
title: "Dental Implant Nanoparticle Coatings: In Vitro and In Vivo Testing (Review)"
authors: "Rehner AMG, Moldoveanu ET, Niculescu AG, Bîclesanu FC, Pangică AM, Grumezescu AM, Croitoru GA"
year: 2025
date: 2025-03-17
doi: "10.3390/jcs9030140"
source: rehner-2025-dental-implants-nanoparticle-coatings-review.md
category: [implants/surface]
confidence: narrative-review
pdf_path: /Users/oracleneo/llm-wiki/papers/rehner-2025-dental-implants-nanoparticle-coatings-review.pdf
pdf_filename: rehner-2025-dental-implants-nanoparticle-coatings-review.pdf
source_collection: external
tags: [implant-surface, nanoparticle-coating, antibacterial, osseointegration]
relations:
  - type: reinforces
    target: jadhav-2026-dental-implant-surface-review
---

## Three-line Summary
Narrative review of nanoparticle-based implant surface coatings — metal/metal-oxide, polymer, and bioceramic types — evaluating dual-purpose mechanisms (osseointegration + antibacterial) across in vitro and in vivo preclinical testing.

Engineered nanoparticle coatings consistently improved osteoblast adhesion and proliferation and reduced peri-implant bacterial colonization in preclinical models; no clinical trial evidence is available and clinical translation remains pending.

Nanoparticle coating safety, long-term durability, and standardized evaluation methods are unresolved; clinical decision-making cannot be based on this evidence tier alone.

## 세줄요약
나노입자 기반 임플란트 표면 코팅(금속/금속산화물·고분자·생체세라믹)의 이중 기능(골유착 + 항균) — in vitro/in vivo 전임상 근거를 종합한 내러티브 리뷰.

전임상 모델에서 나노입자 코팅은 골모세포 부착·증식을 촉진하고 임플란트 주위 세균 집락을 억제; 임상시험 근거 없음.

나노입자 코팅의 안전성·장기 내구성·표준 평가 방법이 미해결 — 임상 적용 전 추가 검증 필요.

## Summary
This review focuses on nanoparticle-based implant surface coatings and their preclinical evidence. It frames coatings as dual-purpose — promoting osseointegration, cell adhesion and proliferation while inhibiting the peri-implant infections that drive failure — and surveys in vitro and in vivo testing of metal/metal-oxide, polymer, and bioceramic nanoparticle systems. As a narrative review weighted toward preclinical work, it documents promise rather than clinical proof; nanoparticle safety, coating durability, and clinical translation remain open. It complements Jadhav 2026's broader surface survey by drilling into the nanoparticle subset.

## Key Contributions
- Consolidates nanoparticle-coating biological testing evidence.
- Dual mechanism framing: osseointegration + antibacterial.

## Methodology
Narrative review of nanotechnology implant coatings and their in vitro/in vivo testing.

## Results
- Better osseointegration, cell adhesion/proliferation with engineered surfaces.
- Antibacterial coatings reduce peri-implant infection risk.

## Related Papers
- [[implants/surface/jadhav-2026-dental-implant-surface-review]] — reinforces (broader surface-modification context)
- [[implants/surface/smeets-2016-implant-surface-modifications-osseointegration]] — reinforces (surface modification foundations)

File: wiki/implants/surface/shetty-2026-titanium-vs-zirconia-implants-umbrella.md
---
title: "Comparative Evaluation of Titanium Versus Zirconia Implants for Their Clinical Outcomes: An Overview of Reviews"
authors: Shetty U, Sharma A, Mhatre S, Srichand R, Joshi M, Trivedi M
year: 2026
date: 2026-05-04
doi: 10.7759/cureus.108219
source: shetty-2026-titanium-vs-zirconia-implants-umbrella.md
category: [implants/surface]
evidence_level: sr
source_collection: pubmed-text
full_text: true
pmid: "42245850"
pmcid: "PMC13232352"
source_url: https://pmc.ncbi.nlm.nih.gov/articles/PMC13232352/
text_path: /Users/oracleneo/llm-wiki/papers/shetty-2026-titanium-vs-zirconia-implants-umbrella.txt
text_filename: shetty-2026-titanium-vs-zirconia-implants-umbrella.txt
tags: [zirconia-implant, titanium-implant, survival, umbrella-review]
relations:
  - type: contradicts
    target: mohseni-2024-clinical-outcomes-zirconia-implants
---

## Three-line Summary

Umbrella review (overview of reviews) of 6 systematic reviews (2014–2023) comparing titanium (Ti) vs zirconia (Zr) dental implants across survival, success, marginal bone loss (MBL), probing depth, plaque index, bleeding on probing, pink esthetic score, and osseointegration.

Ti showed higher survival (92.6–100% vs Zr 87.5–93.3%) and success rates in most included reviews (Elnayef 2017: Zr ~89% higher failure risk; Duan 2023 meta-analysis: success RR 0.87, p=0.03 favoring Ti), while MBL/PPD/PI/BoP were largely comparable or mixed; Zr showed better esthetics in some reviews and faster early bone apposition, reversing by 4 weeks.

Narrative synthesis only, no cross-review meta-analysis; the material-level "Ti > Zr" conclusion is not stratified by implant design and should be read against [[implants/surface/mohseni-2024-clinical-outcomes-zirconia-implants]], whose larger SR+MA finds zirconia comparable to titanium at 10 years when one-piece, non-drill-prepared designs are used.

## 세줄요약

Umbrella review(overview of reviews) — 2014–2023년 SR 6편을 종합해 티타늄 vs 지르코니아 임플란트를 생존율·성공률·변연골소실(MBL)·탐침깊이·치태지수·출혈지수·핑크심미점수·골유착 측면에서 비교.

티타늄이 대부분 SR에서 생존율(92.6–100% vs 지르코니아 87.5–93.3%)·성공률 우위(Elnayef 2017: 지르코니아 실패위험 약 89% 높음; Duan 2023 메타분석 성공률 RR 0.87, p=0.03 티타늄 우세), MBL·탐침깊이·치태지수·출혈지수는 대체로 비슷하거나 혼재; 지르코니아는 일부 SR에서 심미 우위 및 초기(2주) 골접촉 우세(4주차 역전).

정량 통합 없는 서술 종합이며, 재료 단위의 "Ti > Zr" 결론은 임플란트 설계(1-piece vs 2-piece)로 층화되지 않음 — 더 크고 최신인 [[implants/surface/mohseni-2024-clinical-outcomes-zirconia-implants]] SR+MA는 1-piece·비드릴가공 설계 시 지르코니아가 10년간 티타늄과 동등함을 보고해 함께 해석 필요.

## Summary
This 2026 umbrella review (overview of 6 systematic reviews, 2014–2023) directly compares titanium and zirconia dental implants across survival, success, MBL, probing depth, plaque index, bleeding on probing, pink esthetic score, and osseointegration. Unlike prior zirconia-only syntheses in this wiki (Mohseni 2024, Pieralli 2017), it frames zirconia against titanium as the explicit comparator. Five of six included reviews favored titanium on survival, and pooled sub-analyses (Duan 2023) found a statistically significant success-rate advantage for titanium (RR 0.87, p=0.03) though the survival difference was not significant (RR 0.91, p=0.10). Soft-tissue and esthetic outcomes were more mixed, with zirconia favored on esthetics in one review. The review's own limitation — no stratification by implant design (one-piece vs two-piece, chairside-drilled vs factory-finished) — is exactly the axis Mohseni 2024 identifies as the true driver of zirconia failure, creating a genuine point of tension in the literature rather than a simple material-superiority finding.

## Key Contributions
- First wiki-held source directly pooling Ti-vs-Zr comparative outcome data across multiple SRs rather than characterizing zirconia implants in isolation.
- Reports per-outcome vote-counting across 6 SRs (how many favored Ti/Zr/equal) plus two formal meta-analytic estimates (Duan 2023: survival RR 0.91 NS, success RR 0.87 p=0.03).
- Surfaces osseointegration timing crossover: zirconia ahead at 2 weeks, titanium ahead at 4 weeks (Sivaraman 2018 in vitro bone-to-implant contact data).

## Methodology
PRISMA-guided overview of reviews, PICOS-defined (adults, ≥2 implants, Ti vs Zr/hybrid comparator), searched PubMed/MEDLINE, Embase, Cochrane Library, Google Scholar for SRs (with/without meta-analysis) published 2014–March 2023 with ≥6-month follow-up. 3,364 records screened → 6 SRs included after duplicate/automated/title-abstract exclusion and full-text assessment by two independent reviewers with third-reviewer arbitration. Quality appraised with AMSTAR-2 (4 high, 1 moderate, 1 low). No quantitative pooling was performed across the six included SRs — synthesis is descriptive/vote-counting, supplemented by the meta-analytic point estimates already reported within two of the source SRs (Duan 2023, Elnayef 2017).

## Results
- Survival: Ti > Zr in 5/6 SRs; Zr range 87.5–93.3%, Ti range 92.6–100%. Duan 2023 MA: RR 0.91 (95% CI 0.82–1.02, p=0.10, I²=0%). Elnayef 2017: Zr ~89% higher failure risk than Ti.
- Success: Ti > Zr in 2/4 SRs, equal in 2/4. Duan 2023 MA: RR 0.87 (95% CI 0.78–0.98, p=0.03, I²=0%).
- MBL: Zr worse in 2/4 SRs, equal in 2/4 (Ti −1.17 to −0.125 mm; Zr −1.38 to −0.25 mm).
- PPD, PI, BoP: mixed direction, mostly non-significant across 2 SRs each.
- PES: 1 SR favored Zr, 1 favored Ti.
- Osseointegration: comparable overall (1 SR); Zr higher bone-to-implant contact at 2 weeks (54–55% vs 42–52%), Ti higher at 4 weeks (68–91% vs 62–80%).

## Related Papers
- [[implants/surface/mohseni-2024-clinical-outcomes-zirconia-implants]] — contradicts (material-level "Ti > Zr" conclusion here is undercut by Mohseni's design-stratified finding that one-piece, non-drill-prepared zirconia matches titanium at 10 years; Mohseni's SR+MA is larger, more recent, and higher evidence weight)
- [[implants/surface/pieralli-2017-clinical-outcomes-zirconia-dental-implants]] — earlier zirconia-only anchor SR, not included as a source SR in this umbrella review
- [[overviews/zirconia-implant-clinical-outcomes]] — sibling synthesis covering zirconia implant survival/MBL/PROM in isolation; this paper adds the head-to-head titanium comparison axis

File: wiki/implants/surface/vijay-2021-carbon-nanomaterials-diabetic-implants.md
---
title: "Carbon Nanomaterials Modified Biomimetic Dental Implants for Diabetic Patients"
authors: Vijay R, Mendhi J, Prasad K, Xiao Y, MacLeod J, Ostrikov K, Zhou Y
year: 2021
date: 2021-11-27
doi: 10.3390/nano11112977
source: vijay-2021-carbon-nanomaterials-diabetic-implants.md
category: implants/surface
evidence_level: narrative-review
source_collection: pubmed-text
full_text: true
pmid: "34835740"
pmcid: "PMC8625459"
source_url: https://pmc.ncbi.nlm.nih.gov/articles/PMC8625459/
text_path: /Users/oracleneo/llm-wiki/papers/vijay-2021-carbon-nanomaterials-diabetic-implants.txt
text_filename: vijay-2021-carbon-nanomaterials-diabetic-implants.txt
tags: [carbon-nanomaterials, biomimetic-implants, diabetes, implant-surface, drug-delivery, antibacterial, anti-inflammatory, narrative-review]
relations:
  - type: extends
    target: krishna-2025-uv-photofunctionalization-diabetic-implant-stability-rct
  - type: extends
    target: rehner-2025-dental-implants-nanoparticle-coatings-review
---

## Three-line Summary

Narrative review (QUT, Nanomaterials 2021) of carbon-nanomaterial-modified biomimetic dental implant surfaces as a strategy to counter implant failure in diabetic patients — bioinspired nanopatterned surfaces, polydopamine coatings, and graphene/GO, carbon nanotubes, nanodiamonds, carbon dots.

CNM coatings offer three mechanisms: sustained local insulin/drug delivery via π-π stacking (10 U topical insulin safe without altering blood glucose), contact-mediated antibacterial action (e.g., dragonfly-wing nanopillars lysing E. coli), and anti-inflammatory/immunoregulatory effects (GO-coated titanium raised osteogenic marker gene expression).

Preclinical/in-vitro evidence only — no clinical trials; carbon nanomaterial safety, coating durability, and translation to diabetic patients remain unresolved, so clinical decisions cannot rest on this tier alone.

## 세줄요약

당뇨 환자 임플란트 실패에 대한 재료학적 대응으로 탄소나노물질 (Carbon Nanomaterials, CNM) 개질 골형태모사 임플란트 표면을 검토한 내러티브 리뷰 (QUT, Nanomaterials 2021) — 생체모방 나노패턴·폴리도파민 (Polydopamine, PDA) 코팅, 그래핀·탄소나노튜브·나노다이아몬드·탄소양자점.

CNM 코팅은 ① π-π 스태킹 기반 국소 인슐린/약물 전달 (국소 인슐린 10 U는 혈당 변화 없이 안전), ② 접촉성 항균 (잠자리 날개 나노기둥이 대장균 파괴), ③ 항염·면역조절 (산화그래핀 코팅 티타늄에서 골형성 마커 발현↑)의 삼중 기전을 제공.

전임상·in vitro 근거만 있고 임상시험은 없음 — 탄소나노물질의 안전성·코팅 내구성·당뇨 환자로의 임상 전환이 미해결이라 임상 결정의 근거로는 부족.

## Summary

This narrative review proposes carbon-nanomaterial (CNM) coatings on biomimetic dental implant surfaces as a materials-side remedy for the elevated implant-failure risk of diabetic patients, in whom hyperglycemia impairs osseointegration and predisposes to infection/peri-implantitis. It surveys three mechanism classes: sustained local insulin and drug delivery (loaded onto carbon nanomaterial carriers via non-covalent π-π stacking), contact-mediated antibacterial surfaces (including bioinspired nanopillar topography that mechanically ruptures bacteria), and anti-inflammatory/osteoimmunomodulatory surfaces (e.g., graphene-oxide-coated titanium upregulating osteogenic markers). Supporting preclinical evidence — a diabetic-model reduction in bone-implant contact restored by insulin, pro-osteogenic TNT surfaces under high glucose, and orthotopic nanoparticle drug delivery in diabetic rats — is summarized in a table of surface coatings. The review is explicitly a strategy proposal: all cited data are in-vitro or animal, no clinical trials of CNM-coated implants in diabetics are available, and nanomaterial safety, coating durability, and regulatory pathways are left open.

## Key Contributions

- Frames dental implant failure in diabetes as a material-surface problem addressable by biomimetic, carbon-nanomaterial-functionalized coatings.
- Triple-function platform proposal: local insulin/drug delivery (π-π stacking) + antibacterial + anti-inflammatory/immunoregulatory.
- Polydopamine (mussel-inspired) as a universal anchoring layer binding graphene oxide, growth factors (bFGF, BMP-2), and drug carriers to titanium.
- Consolidates bioinspired antibacterial topography (cicada/dragonfly-wing nanopillars) as an implant-coating rationale.

## Methodology

Narrative (non-systematic) review by a QUT materials-engineering group. Evidence surveyed is predominantly in-vitro and animal: diabetic-rat osseointegration models, titanium-disc insulin-release studies, cell-culture osteogenic/immune assays on coated titanium, and bacterial-killing studies on nanopatterned surfaces. No pooled meta-analysis; outcomes reported as mechanism-level synthesis (drug delivery, antibacterial action, anti-inflammatory effect). No risk-of-bias or systematic search methodology.

## Results

| Outcome | Result |
|---|---|
| Topical insulin safety | 10 U topical insulin safe without changing blood glucose; AgNP-sustained 50 µL insulin balanced wound inflammatory cytokines |
| Bone-implant contact (BIC) in diabetes | Reduced in diabetic experimental model; restored to ~control (osteoid/bone matrix production) with insulin therapy |
| Insulin-coated titanium discs | Controlled insulin release beneficial for mineralization (Malekzadeh et al.) |
| TNT (TiO2 nanotube) surface in DM | Good biocompatibility + pro-osteogenic activity; lower ROS, higher total SOD — less high-glucose osteogenesis inhibition (Yang et al.) |
| Graphene-oxide (GO)–coated titanium | Increased osteogenic-marker gene expression; immunoregulatory effect on osteogenesis (Su et al.) |
| AntagomiR204-AuNP/PLGA in diabetic rats | Restored miR204 misexpression; promoted osseointegration of titanium implant |
| Bioinspired nanopattern (dragonfly wing) | Mechanical rupture/lysis of E. coli (SEM-confirmed) |
| Clinical trials of CNM-coated implants | None in diabetics (review tier: preclinical only) |

## Related Papers

- [[implants/surface/krishna-2025-uv-photofunctionalization-diabetic-implant-stability-rct]] — the clinical counterpart to the same surface-treat-diabetes strategy: split-mouth RCT in controlled diabetics showed UV photofunctionalization improves ISQ gain, osseointegration speed, and reduces distal crestal bone loss; this review supplies the carbon-nanomaterial (preclinical) arm.
- [[implants/surface/rehner-2025-dental-implants-nanoparticle-coatings-review]] — broader nanoparticle-coating narrative review (metal/metal-oxide, polymer, bioceramic) sharing the same dual osseointegration + antibacterial framing; this page narrows to carbon nanomaterials in a diabetic host.
- [[implants/survival/james-2024-success-rates-of-dental-implants]] — SR of implant success in diabetics: the clinical failure burden the proposed surface engineering aims to reduce.
- [[implants/survival/andrade-2021-survival-rate-peri-implant-evaluation]] — SR+MA on survival of immediately loaded implants in type 2 diabetes, outcomes surface modification aims to protect.
- [[implants/survival/wagner-2022-diabetes-mellitus-dental-implants-sr]] — SR updating the diabetes–implant osseointegration evidence this review's rationale builds on.
