Repository: ezinternet/dentopedia

File: wiki/implants/surface/wagstaffe-2019-rgd-tripeptide-adsorption-titania-surfaces.md
---
title: "Interaction of a tripeptide with titania surfaces: RGD adsorption on rutile TiO2(110) and model dental implant surfaces"
authors: Michael Wagstaffe, Hadeel Hussain, Mark Taylor, Matthew Murphy, Nikolaos Silikas, Andrew G. Thomas
year: 2019
date: 2019-07-29
doi: 10.1016/j.msec.2019.110030
source: wagstaffe-2019-rgd-tripeptide-adsorption-titania-surfaces.md
category: [implants/surface]
evidence_level: in-vitro
pdf_path: /Users/oracleneo/llm-wiki/papers/wagstaffe-2019-rgd-tripeptide-adsorption-titania-surfaces.pdf
pdf_filename: wagstaffe-2019-rgd-tripeptide-adsorption-titania-surfaces.pdf
source_collection: external
tags: [adventitious-carbon, hydrocarbon, carbon-contamination, XPS, STM, RGD, titania, SLA, SLActive, peptide-adsorption, biological-aging]
relations:
  - type: extends
    target: implants/surface/hayashi-2014-hydrocarbon-attenuates-osteoblast-titanium
    note: "identifies the actual chemical species (small organic acids, carboxylate-cation bridging) underlying the 'hydrocarbon' that Hayashi showed dose-dependently suppresses osteoblasts"
  - type: reinforces
    target: implants/surface/houshmand-2023-uv-photofunctionalization-sla-titanium-disks
    note: "independently confirms (XPS vs EDS) that adventitious carbon is present on SLA-type surfaces and governs surface behavior"
---

## Three-line Summary

In vitro surface-science study (Mater Sci Eng C 2019, Univ Manchester + Diamond Light Source): XPS + STM investigation of RGD (Arg-Gly-Asp) tripeptide adsorption on atomically clean single-crystal rutile TiO₂(110) (bare and pyrocatechol-capped) and on model SLA/SLActive dental implant surfaces at pH 4/7/9.2.

RGD binds via deprotonated carboxylate groups to surface Ti atoms; SLActive showed higher RGD uptake than SLA at every pH tested; capping the clean crystal with pyrocatechol counterintuitively *increased* RGD uptake (95% higher N 1s signal) despite being more hydrophobic, because pyrocatechol is more weakly bound and more easily displaced than the naturally occurring adventitious hydrocarbon layer.

Cites Balajka et al. (Science 2018): atmospheric adventitious hydrocarbon contamination on titania is mainly small organic acids (e.g., formic, acetic acid) chemisorbed via carboxylate-cation bridging — NOT oil/grease — and concludes RGD/peptide uptake is governed by how easily this layer can be displaced, not by surface hydrophilicity per se.

## 세줄요약

In vitro 표면과학 연구(Mater Sci Eng C 2019, 맨체스터대 + Diamond Light Source): X선광전자분광법 (X-ray Photoelectron Spectroscopy, XPS) + 주사터널링현미경 (Scanning Tunneling Microscopy, STM)으로 원자수준 청정 단결정 루타일 TiO₂(110)(무처리·피로카테콜 캡핑)과 SLA/SLActive 모형 임플란트 표면(pH 4/7/9.2)에서 RGD (Arg-Gly-Asp) 삼중펩타이드 흡착 분석.

RGD는 탈양성자화된 카르복실기로 표면 Ti 원자에 결합; SLActive가 모든 pH에서 SLA보다 RGD 흡수량 높음; 청정 결정에 피로카테콜을 캡핑하면 더 소수성임에도 오히려 RGD 흡수 증가(N 1s 신호 95%↑) — 피로카테콜이 자연 형성 탄화수소층보다 약하게 결합해 더 쉽게 치환되기 때문.

Balajka et al(Science 2018) 인용: 대기 중 티타니아 표면의 부착탄소오염 (Adventitious Carbon) 주성분은 기름·유분이 아니라 폼산·아세트산 같은 소형 유기산이며 카르복실기-양이온 브리징 결합으로 화학흡착됨 — RGD/펩타이드 흡수량은 표면 친수성 자체가 아니라 이 부착탄소층의 치환 용이성으로 결정된다는 결론.

## Summary

This surface-science paper is the clearest mechanistic answer in this wiki cluster to "what exactly is titanium hydrocarbon contamination?" Using XPS and STM on atomically clean single-crystal rutile TiO₂(110) and on lab-fabricated SLA/SLActive analog surfaces, the authors show that RGD tripeptide (a cell-adhesion motif proxy for protein adsorption) binds via deprotonated carboxylate groups directly to surface titanium atoms. Counterintuitively, pre-capping the clean crystal with a hydrophobic pyrocatechol monolayer *increased* RGD uptake relative to the bare (more hydrophilic) crystal — because pyrocatechol is weakly bound and easily displaced by RGD, whereas the naturally forming adventitious hydrocarbon layer on real/uncapped surfaces is not. Citing Balajka et al. (Science 2018), the authors identify that layer's actual chemical composition: small organic acids such as formic and acetic acid, which chemisorb in an ordered fashion via carboxylate groups bridging to under-coordinated surface cations — not oil, grease, or an undefined generic film. SLActive (etched and stored under inert N₂/saline) carries less of this layer than SLA (etched and stored in open air) and correspondingly adsorbs more RGD at every pH tested, giving a direct surface-chemistry account of SLActive's early-osseointegration advantage. The paper's central conclusion — that peptide/protein uptake tracks the *displaceability* of the adventitious carbon layer rather than surface hydrophilicity per se — reframes hydrophilicity as a downstream correlate of decontamination, not the causal mechanism itself.

## Key Contributions

- First paper in this wiki cluster to specify the actual chemical identity of "hydrocarbon contamination": small organic acids (formic/acetic acid), not a generic oil/grease film.
- Demonstrates the contamination forms both from air exposure and from air-exposed water (dissolved trace organic acids), with air exposure depositing substantially more.
- Shows hydrophilicity is not a reliable proxy for surface "cleanliness" — a more hydrophobic capped surface out-adsorbed a more hydrophilic uncapped one because the capping layer was more easily displaced.
- Provides a direct surface-chemistry explanation (adventitious-layer thickness/displaceability) for why SLActive shows an early-osseointegration edge over SLA despite similar topography.

## Methodology

XPS (Al Kα, Kratos Axis Ultra) + STM (Omicron AFM-STM) on UHV-cleaned single-crystal rutile TiO₂(110), bare or capped with a pyrocatechol monolayer, exposed to 0.1–1 mg/mL RGD solution. Parallel study on model SLA (air-etched/stored) vs SLActive (N₂/saline-etched/stored) grade-2 Ti disks soaked 24 h in 0.1 mg/mL RGD at pH 4, 7, 9.2, then analyzed by XPS (Ti 2p, N 1s as RGD-uptake proxies; C 1s/O 1s too complex to deconvolute on real surfaces).

## Results

- N 1s-based RGD uptake: TiO₂ 8.8% vs pyrocatechol-capped TiO₂ 17.2% (95% relative increase despite capped surface being more hydrophobic).
- RGD chemisorbs via deprotonated carboxylate groups (O 1s stoichiometry ≈ 2.0:1.0:0.2 for COO⁻:O=C–N:CO(OH), close to fully-deprotonated theoretical ratio).
- RGD overlayer thickness ~18 Å as-deposited, ~6 Å after rinsing (chemisorbed monolayer retained).
- SLActive > SLA in RGD uptake at pH 4, 7, and 9.2 (both lowest at pH 7).
- Mechanistic citation (Balajka 2018, *Science*): atmospheric adventitious hydrocarbon on titania = mainly small organic acids, ordered chemisorption via carboxylate-cation bridging to under-coordinated surface sites.

## Related Papers

- [[implants/surface/hayashi-2014-hydrocarbon-attenuates-osteoblast-titanium]] — dose-response between hydrocarbon (C/Ti) and osteoblast activity; this paper identifies what that hydrocarbon chemically is.
- [[implants/surface/minamikawa-2016-long-term-degradation-titanium-biological]] — storage-time accumulation of the same contamination.
- [[implants/surface/houshmand-2023-uv-photofunctionalization-sla-titanium-disks]] — independently observes adventitious carbon/nitrogen on aged SLA and its UV removal (EDS); this paper explains what that layer chemically is and why it resists removal.
- [[overviews/uv-photofunctionalization-dental-implants]] / [[overviews/plasma-surface-treatment-dental-implants]] — both re-activation technologies strip this organic-acid layer; this is the clearest chemical-identity reference for what they remove.

File: wiki/implants/surface/zhang-2025-dual-biofunctional-implant-coatings-in-vivo-sr.md
---
title: "In vivo models for evaluating antibacterial activity and osseointegration of dual-biofunctional implant coatings: A systematic review"
authors: Yuqing Zhang, Jiang Chen, Jing Zhang, James Kit-Hon Tsoi
year: 2025
date: 2025-01-01
doi: null
source: zhang-2025-dual-biofunctional-implant-coatings-in-vivo-sr.md
category: [implants/surface]
confidence: sr
pdf_path: /Users/oracleneo/llm-wiki/papers/zhang-2025-dual-biofunctional-implant-coatings-in-vivo-sr.pdf
pdf_filename: zhang-2025-dual-biofunctional-implant-coatings-in-vivo-sr.pdf
source_collection: external
tags: [dental-implant, coating, antibacterial, osseointegration, peri-implantitis, in-vivo, systematic-review]
---

## Three-line Summary
Systematic review of 16 in vivo studies (1 clinical trial, 15 animal studies across 5 species) evaluating dual-biofunctional implant coatings engineered to simultaneously provide antibacterial activity and enhanced osseointegration, covering inorganic compounds, peptides, metal-based osteogenic agents, and antimicrobial metals/oxides/polymers.

Substantial protocol heterogeneity precluded meta-analysis; 6 studies used peri-implantitis challenge models; clinical evidence is limited to a single 15-patient 4-month trial — no long-term clinical data exist.

Clinical use of dual-biofunctional implant coatings cannot be recommended based on current evidence; standardized in vitro and in vivo evaluation methods are urgently needed before clinical translation.

## 세줄요약
체계적 문헌고찰, 16개 in vivo 연구(임상 1건 + 동물 15건, 5개 종) — 항균 + 골유착 이중 기능성 임플란트 코팅 평가(무기화합물, 펩타이드, 금속계 골형성 물질, 항균성 금속/산화물/고분자).

프로토콜 이질성으로 메타분석 불가; 6편은 임플란트 주위염 (Peri-implantitis) 유발 모델 사용; 임상 근거는 15명 4개월 단일 시험뿐 — 장기 임상 데이터 없음.

현 근거 수준으로 이중 기능성 코팅의 임상 적용 권고 불가; 임상 전환 전 표준화된 평가 방법론 수립 필요.

## Summary
Systematic review of in vivo evaluations of implant coatings engineered to simultaneously deliver antibacterial activity and osseointegration. Sixteen studies were included (one 15-patient 4-month clinical trial and 15 animal studies across rats, rabbits, dogs, pigs, and goats), covering coatings based on inorganic compounds, peptides, metal-based osteogenic agents, and antimicrobial metals/metal oxides/polymers. Protocol heterogeneity is high, peri-implantitis challenge models are used in 6 studies, and clinical evidence remains thin.

## Key Contributions
- First in-vivo-focused SR of dual-biofunctional coatings
- Maps coating chemistries to animal model and outcome heterogeneity
- Highlights peri-implantitis challenge models as a critical missing standard

## Methodology
- Search: Medline, Scopus, Web of Science, English, up to December 2024
- Eligibility: in vivo studies involving intraoral implantation
- 16 studies (1 clinical, 15 animal)
- Narrative synthesis (heterogeneity precluded meta-analysis)

## Results
- Coating components: inorganic (e.g., calcium phosphate), peptides, metal-based osteogenic agents, antibacterial metals/metal oxides/polymers
- Animal models: 5 species (rat, rabbit, dog, pig, goat) — large variance
- 6 studies use peri-implantitis models to evaluate osseointegration under disease challenge
- Clinical trial: 15 patients, 4-month outcomes only

## Limitations
- No quantitative pooling possible
- Animal protocol heterogeneity
- Single short-term clinical trial — far from clinical evidence base
- Recommends new standardized in vitro and in vivo methods

## Related Papers
- [[implants/surface/sun-2026-low-temperature-plasma-titanium-implants-review]] — alternative dual-function approach (plasma)
- [[implants/surface/smeets-2016-implant-surface-modifications-osseointegration]] — broad surface modification synthesis
- [[implants/surface/ko-2024-hydroxyapatite-nano-coated-sla-immediate-implants]] — HA nano-coating clinical
- [[implants/surface/abu-alfaraj-2023-osseointegration-strategies-implantology-review]] — osseointegration strategies review
