Repository: ezinternet/dentopedia

File: wiki/inlay/abdulrahman-2021-lithium-disilicate-clinical-success-retrospective.md
---
title: "Evaluation of the clinical success of four different types of lithium disilicate ceramic restorations: a retrospective study"
authors: Abdulrahman S, Von See Mahm C, Talabani R, Abdulateef D
year: 2021
date: 2021-01-01
doi: 10.1186/s12903-021-01987-1
source: abdulrahman-2021-lithium-disilicate-clinical-success-retrospective.md
category: [inlay]
confidence: retrospective
pdf_path: /Users/oracleneo/llm-wiki/papers/abdulrahman-2021-lithium-disilicate-clinical-success-retrospective.pdf
pdf_filename: abdulrahman-2021-lithium-disilicate-clinical-success-retrospective.pdf
source_collection: external
tags: []
---

## Three-line Summary

Retrospective study (87,203 lithium disilicate restorations — IPS e.max CAD, CEREC; March 2015–June 2020; Kaplan-Meier + log-rank) — the largest published lithium disilicate survival dataset — reporting 5-year cumulative outcomes for four restoration types at a single center.

Overall cumulative 5-year survival was 85.08%; inlay/onlay (99.4%) and veneers (98.6%) achieved excellent outcomes, while fixed partial dentures (FPDs) were significantly inferior at 52.9% (P<0.00001); mean time to failure was 52.4 months (CI 51.9–52.9).

Lithium disilicate is highly reliable for inlays/onlays and veneers but should not be considered a primary FPD material; the predominant failure modes were ceramic fracture, debonding, and marginal adaptation loss.

## 세줄요약

후향적 연구 (리튬 디실리케이트 수복물 87,203건 — IPS e.max CAD, CEREC; 2015년 3월–2020년 6월; Kaplan-Meier + log-rank): 4종 수복 유형의 5년 성적을 보고한 현존 최대 리튬 디실리케이트 생존율 데이터셋.

5년 누적 생존율 85.08%; 인레이/온레이(99.4%)와 베니어(98.6%)는 탁월한 성적, 고정성 국소의치(FPD)는 52.9%로 유의하게 낮음(P<0.00001); 평균 실패 시간 52.4개월(CI 51.9–52.9).

리튬 디실리케이트는 인레이·온레이·베니어에 매우 적합하나 FPD 재료로는 부적합하며, 주요 실패 원인은 세라믹 파절·탈락·변연 적합도 저하다.

## Summary
The largest lithium disilicate survival dataset in this wiki: 87,203 restorations evaluated over 5 years at B&R Dental Center. Overall cumulative survival 85.08%. Inlay/onlay (99.4%) and veneers (98.6%) achieved excellent outcomes; FPDs performed significantly worse (52.9%, p<0.00001). Mean time to failure 52.4 months.

## Key Contributions
- Largest published lithium disilicate dataset (87,203 restorations)
- Inlay/onlay 99.4%, veneer 98.6%: clinically excellent at 5 years
- FPD 52.9% survival: significantly inferior to all other types (p<0.00001)
- Mean time to failure 52.4 months (CI 51.9–52.9)
- Failure causes: ceramic fracture, debonding, marginal adaptation loss, secondary caries

## Methodology
Retrospective analysis of lithium disilicate (IPS e.max CAD, CEREC) restorations placed March 2015–June 2020. Four types: inlay/onlay, veneers, single crowns, FPDs. Kaplan-Meier survival analysis. Log-rank test for group comparisons.

## Results
- Overall 5-year cumulative survival: 85.08%
- Inlay/onlay: 99.4%
- Veneer: 98.6%
- FPD: 52.9% (p<0.00001 vs others)
- Failure mode distribution: fracture > debonding > secondary caries

## Related Papers
- [[inlay/malament-2021-lithium-disilicate-partial-coverage-109year]] — 10-year survival (95.6%) of pressed LD inlay/onlay
- [[inlay/lempel-2023-lithium-disilicate-vs-resin-composite-7year]] — LD vs RBC comparison; LD 96.8% at 7.8yr
- [[inlay/bresser-2023-intracoronal-restorations-longevity-sr-ma]] — SR+MA on intracoronal restoration longevity

File: wiki/inlay/al-fodeh-2026-monolithic-zirconia-inlays-cement-aging.md
---
title: "Marginal and internal fit of contemporary monolithic zirconia inlays: Impact of resin cement, and thermomechanical aging"
authors: Rami Al Fodeh, Ziad N Al-Dwairi, Raneen Hijjawi, Nadin Al-Haj Husain, Muhanad Hatamleh
year: 2026
date: 2026-02-10
doi: 10.1016/j.jmbbm.2026.107369
source: al-fodeh-2026-monolithic-zirconia-inlays-cement-aging.md
category: [inlay]
confidence: in-vitro
pdf_path: /Users/oracleneo/llm-wiki/papers/al-fodeh-2026-monolithic-zirconia-inlays-cement-aging.pdf
pdf_filename: al-fodeh-2026-monolithic-zirconia-inlays-cement-aging.pdf
source_collection: external
tags: [monolithic-zirconia, inlay, marginal-fit, internal-fit, resin-cement, thermomechanical-aging, 3Y-TZP, 4Y-TZP, 5Y-TZP]
relations:
  - type: extends
    target: behera-2021-lithium-disilicate-vs-zirconia-inlays-1year
  - type: reinforces
    target: bomicke-2025-3ytzp-inlay-enamel-wear-5year
  - type: refines
    target: kwon-2026-self-adhesive-resin-cement-zirconia
---

## Three-line Summary

In-vitro 3-way factorial study (64 extracted maxillary premolars, MOD inlays; Trios 3 IOS → Ceramill CAD → 5-axis milling; n=8/subgroup) comparing zirconia material (4Y-TZP Zolid Gen-X vs 3Y/5Y-gradient IPS e.max ZirCAD Prime), resin cement (self-adhesive RelyX Unicem vs MDP-based Panavia F 2.0), and thermomechanical aging (24 h vs 1,200,000 cycles) on marginal and internal fit.

Zirconia material had no significant effect on marginal fit (both within 50–120 μm clinical range); cement choice significantly affected marginal gaps (RelyX occlusal 60.5 vs Panavia 71.2 μm, P=0.031; proximal 78.0 vs 89.8 μm, P=0.006), thermomechanical aging widened gaps significantly (+16.9 μm occlusal, P<0.001), and a significant Cement × Aging interaction showed Panavia degraded more under aging (+37.9%) than RelyX (+20.8%); internal fit was unaffected by any factor.

The clinical implication: when cementing monolithic zirconia MOD inlays, cement selection and long-term aging susceptibility matter more than zirconia generation — self-adhesive RelyX Unicem provides better marginal seal stability than MDP-based Panavia F 2.0.

## 세줄요약

인비트로 3방향 요인설계 (발거 상악 소구치 64개, MOD 인레이; Trios 3 IOS → Ceramill CAD → 5축 밀링; 군당 n=8): 지르코니아 재료(4Y-TZP Zolid Gen-X vs 3Y/5Y 그라디언트 IPS e.max ZirCAD Prime), 레진 시멘트(자가접착 RelyX Unicem vs MDP 기반 Panavia F 2.0), 열기계적 노화(24시간 vs 120만 사이클)가 변연·내면 적합도에 미치는 영향 비교.

지르코니아 재료는 변연 적합도에 유의한 영향 없음(두 재료 모두 50–120 μm 임상 허용 범위 내); 시멘트 종류가 변연 간격에 유의한 영향(RelyX 교합면 60.5 vs Panavia 71.2 μm, P=0.031; 인접면 78.0 vs 89.8 μm, P=0.006), 열기계적 노화로 변연 간격 유의하게 증가(교합면 +16.9 μm, P<0.001), Cement × Aging 상호작용 유의(Panavia 노화 후 변연간격 +37.9% vs RelyX +20.8%); 내면 적합도는 어떤 인자에도 영향 없음.

임상적 시사점: 단일구조 지르코니아 MOD 인레이 합착 시, 지르코니아 세대보다 시멘트 선택과 장기 노화 저항성이 더 중요하며 — 자가접착 RelyX Unicem이 MDP 기반 Panavia F 2.0보다 변연 밀폐 안정성 우수.

## Summary

This three-way factorial in-vitro study (J Mech Behav Biomed Mater 2026;177:107369) investigated whether zirconia generation, resin cement type, or thermomechanical aging drives the marginal and internal fit of monolithic zirconia MOD inlays. Sixty-four extracted maxillary premolars received standardized MOD inlay preparations and were assigned to two contemporary zirconia materials — Zolid Gen-X (4Y-TZP uniform color-gradient, 700-1000 MPa flexural strength, Amann Girrbach) and IPS e.max ZirCAD Prime (3Y-TZP/5Y-TZP strength-gradient, ~1200 MPa cervical, Ivoclar Vivadent) — each cemented with either self-adhesive RelyX Unicem or MDP-containing Panavia F 2.0, and either stored 37 °C/24 h or subjected to 1,200,000 dynamic loading cycles (50 N, 1.6 Hz) with thermocycling at 5/55 °C (representing ~5 years of mastication). Inlays were fabricated via Trios 3 IOS scan → Ceramill CAD software (50 μm design spacer) → 5-axis milling → sintering.

The central finding: zirconia material did not significantly affect marginal fit (occlusal P = 0.417; proximal P = 0.108) — both materials stayed within the clinically acceptable 50-120 μm band. However, cement choice and aging both had significant independent effects on marginal gap. RelyX Unicem consistently produced smaller marginal gaps than Panavia F 2.0. Thermomechanical aging significantly widened gaps for all groups. A significant Cement × Aging interaction (occlusal P = 0.008) showed Panavia degraded more under aging (+37.9% gap increase) than RelyX (+20.8%). Internal fit exceeded the conventionally cited 50-100 μm ideal range but was uniform across all factors; adjusting for the 50 μm design spacer reduces actual cement thickness to 77.4 μm (Zolid Gen-X) and 98.1 μm (IPS e.max ZirCAD Prime), both within acceptable limits.

## Key Contributions

- **Zirconia generation is not the decisive fit variable**: no significant marginal-fit difference between 4Y-TZP and 3Y/5Y-gradient zirconia inlays under identical CAD/CAM fabrication conditions.
- **Cement choice matters for marginal seal**: self-adhesive RelyX Unicem outperformed MDP-based Panavia F 2.0 at both occlusal and proximal margins; attributed to Panavia's higher polymerization shrinkage generating residual stress at the margins.
- **Aging degrades marginal fit, not internal fit**: 1.2M-cycle thermomechanical aging significantly increased marginal gaps across all groups, while internal fit remained stable — decoupling the two fit endpoints.
- **Differential cement aging susceptibility**: Panavia showed greater marginal degradation under thermomechanical stress than RelyX (Cement × Aging interaction P = 0.008), indicating clinically relevant long-term performance differences between cement types.
- **Internal fit values above ideal but correctable by spacer accounting**: raw internal fit (127-148 μm) appeared elevated, but subtracting the 50 μm CAD spacer yields actual cement thicknesses within the 50-100 μm recommended range.

## Methodology

- **Design**: in-vitro, 3-way factorial (material × cement × aging), n=64 caries-free extracted maxillary premolars, MOD inlay preps by one operator; n=8 per subgroup.
- **Preparations**: standardized MOD (2 mm isthmus, 2 mm occlusal reduction, proximal box 2-2.5 mm, gingival floor 1 mm above CEJ, 6-10° convergence); verified with silicone indices.
- **CAD/CAM**: Trios 3 IOS → Ceramill software (50 μm virtual spacer) → Ceramill Motion 2 five-axis milling → sintered per manufacturer.
- **Material arm**: Zolid Gen-X 4Y-TZP (n=32) vs IPS e.max ZirCAD Prime 3Y/5Y gradient (n=32).
- **Cement arm**: RelyX Unicem self-adhesive (n=16/material) vs Panavia F 2.0 (n=16/material); all preceded by Z-PRIME Plus primer and 15 s selective enamel etching; cemented at 10 N for 5 min.
- **Aging arm**: 37 °C/24 hr control (n=8/subgroup) vs 1,200,000 cycles 50 N 1.6 Hz + thermocycling 5/55 °C (n=8/subgroup).
- **Marginal fit measurement**: stereomicroscope 20× at 20 locations (6 occlusal, 7 mesial, 7 distal); pre-marked reference points for reproducibility in aged specimens.
- **Internal fit measurement**: mesiodistal sectioning (IsoMet Low Speed; 15HC Diamond blade) → gold-palladium sputter-coating → SEM 200× at 7 anatomical locations (N-T: gingival floor, axiogingival, axiopulpal for mesial/distal boxes; Q: pulpal floor midpoint).
- **Statistics**: Kolmogorov-Smirnov + Shapiro-Wilk normality → three-way ANOVA + Tukey post-hoc, α = 0.05, SPSS v29.

## Results

**Marginal fit — occlusal surface (μm)**

| Subgroup | Control | Aged |
|---|---|---|
| Zolid Gen-X + Panavia | 59.31 ± 26.51 | 84.3 ± 20.96 |
| Zolid Gen-X + RelyX | 58.23 ± 16.37 | 53.90 ± 7.38 |
| IPS e.max ZirCAD Prime + Panavia | 53.03 ± 22.18 | 88.17 ± 20.94 |
| IPS e.max ZirCAD Prime + RelyX | 59.23 ± 17.13 | 70.85 ± 16.26 |

**Marginal fit — proximal surfaces (μm)**

| Subgroup | Control | Aged |
|---|---|---|
| Zolid Gen-X + Panavia | 85.89 ± 11.63 | 92.67 ± 12.99 |
| Zolid Gen-X + RelyX | 61.72 ± 9.54 | 81.60 ± 8.60 |
| IPS e.max ZirCAD Prime + Panavia | 75.42 ± 29.52 | 105.22 ± 22.72 |
| IPS e.max ZirCAD Prime + RelyX | 75.39 ± 17.69 | 93.11 ± 7.70 |

**Internal fit (μm)**

| Subgroup | Control | Aged |
|---|---|---|
| Zolid Gen-X + Panavia | 132.00 ± 62.26 | 143.74 ± 62.21 |
| Zolid Gen-X + RelyX | 121.79 ± 17.76 | 111.95 ± 52.20 |
| IPS e.max ZirCAD Prime + Panavia | 157.11 ± 73.56 | 127.33 ± 82.07 |
| IPS e.max ZirCAD Prime + RelyX | 163.16 ± 25.89 | 144.88 ± 21.04 |

**Three-way ANOVA summary**

| Factor | Occlusal marginal (P) | Proximal marginal (P) | Internal fit (P) |
|---|---|---|---|
| Zirconia material | 0.417 | 0.108 | 0.136 |
| Resin cement | **0.031** | **0.006** | 0.739 |
| Aging | **<0.001** | **<0.001** | 0.403 |
| Cement × Aging | **0.008** | 0.951 | 0.855 |
| 3-way interaction | 0.771 | 0.137 | 0.549 |

**Key quantitative takeaways**
- Marginal gaps: all mean values within clinically acceptable 50-120 μm range regardless of material, cement, or aging.
- Cement effect (marginal): RelyX mean occlusal 60.5 ± 15.47 μm vs Panavia 71.16 ± 26.59 μm; RelyX proximal 77.96 ± 15.93 μm vs Panavia 89.80 ± 22.42 μm.
- Aging effect (marginal): occlusal 57.4 → 74.3 μm (+16.9 μm); proximal 74.6 → 93.2 μm (+18.6 μm).
- Cement × Aging differential: Panavia occlusal gap +21.1 μm (37.9%); RelyX +12.3 μm (20.8%) after aging.
- Internal fit regional variation (P < 0.001): axiogingival angles ~175 ± 42 μm (highest); axiopulpal angles ~121 ± 38 μm (lowest).
- Actual cement thickness (after -50 μm spacer): Zolid Gen-X ~77.4 μm; IPS e.max ZirCAD Prime ~98.1 μm — both within 50-100 μm target.

## Related Papers

- [[inlay/behera-2021-lithium-disilicate-vs-zirconia-inlays-1year]] — 1-year clinical comparison of lithium disilicate vs zirconia inlays; this bench study extends the marginal-adaptation question with controlled cement and aging factors.
- [[inlay/bomicke-2025-3ytzp-inlay-enamel-wear-5year]] — 5-year clinical data on 3Y-TZP inlays; reinforced here at the bench-fit level.
- [[dental-materials/zirconia/kwon-2026-self-adhesive-resin-cement-zirconia]] — self-adhesive resin cement bonding to zirconia; refines the cement-choice signal (RelyX self-adhesive vs Panavia MDP).
- [[inlay/lim-2023-milled-vs-3d-printed-inlays-accuracy]] — fabrication-route effect on inlay accuracy; complementary fit-determinant evidence.

File: wiki/inlay/behera-2021-lithium-disilicate-vs-zirconia-inlays-1year.md
---
title: "The One-Year In Vivo Comparison of Lithium Disilicate and Zirconium Dioxide Inlays"
authors: Behera R, Mishra L, Divakar DD, Al-Kheraif AA, Singh NR, Lukomska-Szymanska M
year: 2021
date: 2021-01-01
doi: 10.3390/ma14113102
source: behera-2021-lithium-disilicate-vs-zirconia-inlays-1year.md
category: [inlay]
confidence: prospective
pdf_path: /Users/oracleneo/llm-wiki/papers/behera-2021-lithium-disilicate-vs-zirconia-inlays-1year.pdf
pdf_filename: behera-2021-lithium-disilicate-vs-zirconia-inlays-1year.pdf
source_collection: external
tags: []
---

## Three-line Summary
1-year prospective RCT (n=30; 15 per group) comparing pressed lithium disilicate (IPS e.max Press) vs zirconium dioxide (Dentcare) Class II inlay restorations in posterior teeth.

Both materials achieved satisfactory 1-year clinical performance with no statistically significant difference between groups and no failures or debonding at 12 months.

The short 1-year observation window is insufficient to distinguish material performance; longer follow-up studies are warranted before clinical recommendations can be made.

## 세줄요약
전향적 RCT(n=30; 각 15명): 리튬디실리케이트(IPS e.max Press) vs 지르코니아(Dentcare) 클래스 II 인레이 1년 비교.

양군 모두 1년 임상 성능 만족; 군간 유의차 없음; 12개월 내 실패·탈락 없음.

1년 관찰기간으로는 재료 간 차이 구별이 불충분하므로 장기 임상연구가 필요함.

## Summary
One-year prospective RCT (n=30) comparing pressed lithium disilicate (IPS e.max Press) vs zirconium dioxide (Dentcare) Class II inlay restorations. Both materials achieved satisfactory 1-year clinical performance with no statistically significant differences. Longer follow-up is needed to reveal material differences.

## Key Contributions
- n=30 patients (15 LD, 15 ZrO₂): well-matched Class II inlay groups
- IPS e.max Press vs Dentcare Zirconia: equal 1-year clinical outcome
- Both passed standard clinical evaluation criteria at 12 months
- ZrO₂ surface treatment protocol documented
- Study calls for longer follow-up to differentiate material performance

## Methodology
Prospective RCT (n=30, 15 per group). Class II inlay restorations in posterior teeth. IPS e.max Press (lithium disilicate, pressed) vs Dentcare Zirconia. Clinical evaluation at 1 year using standard criteria. Internal surfaces of ZrO₂ treated per manufacturer's protocol.

## Results
- Both materials: satisfactory 1-year clinical performance
- No statistically significant difference between groups
- No failures or debonding reported at 12 months
- Further long-term study warranted

## Related Papers
- [[inlay/hassan-2024-lithium-disilicate-vs-nanoceramic-onlay-2year-rct]] — 2-year split-mouth RCT comparing LD vs nano-ceramic onlays
- [[inlay/souza-2021-lithium-disilicate-vs-resin-composite-cadcam-onlay]] — RCT: LD vs RBC CAD/CAM onlay at 1 year
- [[inlay/abdulrahman-2021-lithium-disilicate-clinical-success-retrospective]] — large retrospective LD survival data

File: wiki/inlay/bustamante-2020-ceramic-hybrid-composite-onlays-sr-ma.md
---
title: "Clinical Behavior of Ceramic, Hybrid and Composite Onlays: A Systematic Review and Meta-Analysis"
authors: Naia Bustamante-Hernández, José María Montiel-Company, Carlos Bellot-Arcís, José Félix Mañes-Ferrer, María Fernanda Solá-Ruíz, Rubén Agustín-Panadero, Lucía Fernández-Estevan
year: 2020
date: 2020-10-19
doi: 10.3390/ijerph17207582
source: bustamante-2020-ceramic-hybrid-composite-onlays-sr-ma.md
category: [inlay]
evidence_level: sr+ma
pdf_path: /Users/oracleneo/llm-wiki/papers/bustamante-2020-ceramic-hybrid-composite-onlays-sr-ma.pdf
pdf_filename: bustamante-2020-ceramic-hybrid-composite-onlays-sr-ma.pdf
source_collection: external
tags: [onlay, inlay, ceramic, lithium-disilicate, feldspathic, leucite, hybrid, composite-resin, survival-rate, posterior, indirect-restoration, meta-analysis]
---

## Three-line Summary
SR+MA (PRISMA; 29 studies qualitative, 27 quantitative) of ceramic, hybrid, and composite resin posterior onlay restorations across PubMed, Scopus, Embase, and Cochrane.

Overall weighted mean survival ~94.2%; ceramic onlays (lithium disilicate, feldspathic, leucite) showed the highest survival and ceramic > hybrid/nanoceramic > composite resin; composite resin was significantly lower than ceramic (p<0.05); material type and follow-up duration were the two significant survival predictors.

Hybrid/nanoceramic materials showed intermediate performance but insufficient long-term data; the main complications were chipping/fracture (ceramic) and secondary caries (composite).

## 세줄요약
SR+MA (PRISMA; 정성 29편·정량 27편): PubMed·Scopus·Embase·Cochrane 검색, 구치부 세라믹·하이브리드·복합레진 온레이 임상성적 비교.

전체 가중 평균 생존율 ~94.2%; 세라믹(리튬디실리케이트·도재·루사이트) 최고, 복합레진 유의하게 낮음(p<0.05); 재료 유형·추적기간이 핵심 생존 예측 인자.

하이브리드/나노세라믹은 중간 성적이나 장기 데이터 부족; 주요 합병증은 세라믹 칩핑/파절, 복합레진 이차우식.

## Summary
Systematic review and meta-analysis (PRISMA) of clinical behavior of onlay restorations in the posterior region, comparing three material categories: (1) ceramic (lithium disilicate, feldspathic, leucite-reinforced), (2) hybrid (resin-ceramic nanoceramic), (3) composite resin. Databases: PubMed, Scopus, Embase, Cochrane; no language/date restrictions. 29 articles for qualitative analysis; 27 for quantitative meta-analysis.

Overall weighted mean survival rate: 94.2%. Ceramic onlays show the highest survival; composite resin onlays significantly lower vs ceramic. Hybrid materials show intermediate survival. Material type and follow-up duration are significant predictors of restoration success. Main complications: chipping/fracture (ceramic), secondary caries (composite).

## Key Contributions
- Establishes overall onlay survival benchmark: ~94.2%
- Ceramic onlays (especially lithium disilicate): best survival and complication profile for posterior indirect restorations
- Composite resin onlays: significantly lower survival — not equivalent to ceramic for high-load posterior regions
- Hybrid/nanoceramic materials: insufficient long-term evidence but intermediate performance
- Material + follow-up duration are key predictors — longer follow-up and composite = more failures

## Methodology
- **Databases**: PubMed, Scopus, Embase, Cochrane Library (no date/language restriction)
- **PICO**: Patients needing indirect posterior restoration; ceramic/hybrid/composite onlay
- **Outcomes**: Survival rate, clinical complications, material-specific failure patterns
- **Meta-analysis**: Random-effects; subgroup by material type

## Results

| Material | Relative Survival | Notes |
|---|---|---|
| Ceramic (LD, feldspathic, leucite) | Highest | Reference standard |
| Hybrid (resin-ceramic/nanoceramic) | Intermediate | Limited long-term data |
| Composite resin | Significantly lower | Main complication: secondary caries |
| **Overall** | **~94.2%** | Weighted mean across all materials |

**Survival predictors**: material type (ceramic > composite, p<0.05) and follow-up duration

## Related Papers
- [[dental-materials/ceramic/almashaan-2023-lithium-disilicate-survival-sr]] — LDS single crown/FPD survival; LD material comparison
- [[dental-materials/zirconia/aswal-2023-cadcam-zirconia-lithium-disilicate-crowns-sr-ma]] — CAD/CAM materials vs conventional crowns/FPDs
- [[dental-materials/ceramic/saravi-2021-cadcam-all-ceramic-fdp-clinical-sr-ma]] — all-ceramic FDP outcomes

File: wiki/inlay/chaar-2023-long-term-zirconia-ceramic-inlay-retained-fdps.md
---
title: "Long-term Zirconia Ceramic IRFDPs: 10-year Clinical Outcome"
authors: "Chaar MS, Passia N, Becker M, Kern M"
year: 2023
doi: 10.1016/j.jdent.2023.104781
source: chaar-2023-long-term-zirconia-ceramic-inlay-retained-fdps.md
category: inlay
evidence_level: prospective
date: 2023-11-19
tags: [zirconia, inlay-retained-FDP, IRFDP, long-term, 3Y-TZP, survival-rate, ceramic]
pmid: "37981045"
source_collection: pubmed-abstract
---

## Three-line Summary

A prospective 10.6-year follow-up (up to 15.4 years) of 30 three-unit zirconia ceramic IRFDPs found a 10-year cumulative survival rate of 89% and success rate of 70.4%, with veneering ceramic chipping (20.1%) as the dominant complication. The modified design used a short retainer-wing bevel within enamel bonded with phosphate monomer resin after air-abrasion. These results position zirconia IRFDPs as a clinically acceptable minimally invasive option for posterior single-tooth replacement.

## 세줄요약

30개 지르코니아 인레이 유지형 FDP를 평균 10.6년(최대 15.4년) 추적한 결과, 10년 누적 생존율 89%, 성공률 70.4%를 확인하였다. 수정 베벨 리테이너 디자인과 공기 연마 후 인산염 모노머 레진 접착을 사용하였다. 베니어 세라믹 치핑(20.1%)이 주요 합병증이며, 결과는 후방부 단일 결손의 최소 침습 치료 대안으로서의 타당성을 지지한다.

## Summary

Chaar et al. (2023) report one of the longest prospective follow-up studies for posterior 인레이 유지형 고정성 치과 보철물 (Inlay-Retained Fixed Dental Prosthesis, IRFDP) fabricated from 3몰% 이트리아 안정화 정방정계 지르코니아 (3Y-TZP). Over a mean 10.6 ± 1.5 years (range to 15.4 years), 30 three-unit fixed-fixed IRFDPs placed in 30 patients achieved a 10-year cumulative survival rate of 89% by 카플란-마이어 분석 (Kaplan-Meier Analysis), with 4 total failures.

The modified retainer design incorporated a short retainer-wing bevel preparation confined within enamel at both buccal and oral aspects — a refinement intended to improve retention and distribute stress while preserving tooth structure. 프레임워크 (Framework) zirconia was milled from 3Y-TZP and veneered with 장석 세라믹 (Feldspathic Ceramic) on the pontic. Luting followed 공기 연마 (Air-Abrasion) of intaglio surfaces with an 인산염 모노머 레진 시멘트 (Phosphate Monomer Resin Cement).

The 10-year cumulative success rate (complication-free) was 70.4%, with 18 of 30 IRFDPs free of any complication for up to 15.4 years. The dominant complication was 치핑 (Chipping) of the veneering ceramic (20.1%). Failures included deep secondary caries with loss of retention (n=2), repeated debonding with enamel fractures (n=1), and generalized progressive periodontitis (n=1).

## Key Contributions

- Establishes 89% 10-year survival and 70.4% success rate for a modified zirconia IRFDP design
- Documents up to 15.4 years of complication-free service in 18/30 cases
- Identifies veneering ceramic chipping as the primary clinical liability of this design
- Characterizes the four distinct failure modes and their relative frequencies
- Supports zirconia IRFDP as a minimal-preparation alternative to conventional three-unit fixed partial dentures (FPDs)

## Methodology

**Study design:** Prospective clinical study; annual recall (initial recall at 6–12 months post-placement).

**Sample:** 30 patients, 30 × 3-unit fixed-fixed IRFDPs replacing:
- 7 premolars: 4 maxillary, 3 mandibular
- 23 first molars: 15 maxillary, 8 mandibular

**Prosthetic protocol:**
- Preparation: inlay principles + modified short retainer-wing bevel within enamel (buccal + oral)
- Framework: 3Y-TZP, CAD/CAM milled
- Veneering: feldspathic ceramic on pontic
- Luting: air-abrasion of intaglio → phosphate monomer resin cement

**Analysis:** Kaplan-Meier survival and complication rates; mean observation time 10.6 ± 1.5 years.

## Results

| Metric | Value |
|---|---|
| Mean follow-up | 10.6 ± 1.5 years |
| Maximum follow-up | 15.4 years |
| 10-year cumulative survival rate | **89%** |
| Total failures | 4 |
| 10-year cumulative success rate | **70.4%** |
| Complication-free cases | 18/30 |
| Veneering ceramic chipping rate | **20.1%** |

**Failure breakdown:**
| Cause | n |
|---|---|
| Deep secondary caries / loss of retention | 2 |
| Repeated debonding with enamel fractures | 1 |
| Generalized progressive periodontitis | 1 |

**Clinical interpretation:** The 89% survival rate is comparable to published data for resin-bonded FDPs and ceramic IRFDPs at 10 years, though the 70.4% success rate reflects a meaningful complication burden driven predominantly by ceramic chipping. The feldspathic veneer on the pontic appears to be the weak link; monolithic zirconia designs may reduce chipping risk in future iterations.

## Related Papers

- [[inlay/kermanshah-2020-fracture-load-inlay-retained-ceramic-fdp]] — fracture load comparison of ceramic IRFDP designs

File: wiki/inlay/comba-2022-post-fatigue-fracture-resistance-lithium-disilicate.md
---
title: "Post-Fatigue Fracture Resistance of Lithium Disilicate and Polymer-Infiltrated Ceramic Network Indirect Restorations over Endodontically-Treated Molars with Different Preparation Designs: An In-Vitro Study"
authors: Allegra Comba, Andrea Baldi, Massimo Carossa, Riccardo Michelotto Tempesta, Eric Garino, Xhuliano Llubani, Davide Rozzi, Julius Mikonis, Gaetano Paolone, Nicola Scotti
year: 2022
date: 2022-11-23
doi: 10.3390/polym14235084
source: comba-2022-post-fatigue-fracture-resistance-lithium-disilicate.md
category: inlay
confidence: in-vitro
pdf_path: /Users/oracleneo/llm-wiki/papers/comba-2022-post-fatigue-fracture-resistance-lithium-disilicate.pdf
pdf_filename: comba-2022-post-fatigue-fracture-resistance-lithium-disilicate.pdf
source_collection: external
tags: [inlay, overlay, endodontically-treated, lithium-disilicate, picn, fatigue, fracture-resistance, preparation-design, in-vitro]
relations:
  - type: extends
    target: griffis-2022-tooth-cusp-preservation-lithium-disilicate-onlay-fatigue
---

## Three-line Summary

In-vitro 2×3 factorial study (n=84 ETT maxillary molars; 2 materials — LS (E-max CAD) vs PICN (Vita Enamic) × 3 preparation designs — occlusal veneer 1.2 mm / overlay 1.6 mm / adhesive crown 2.0 mm; chewing simulator 1,500,000 cycles + static fracture).

Preparation design (p=0.0429) and material (p=0.0002) both significantly influenced fracture resistance: overlay was not significantly different from adhesive crown, while occlusal veneer was significantly weaker (p=0.042); LS had higher static fracture resistance than PICN across all groups.

Overlay is the minimally invasive alternative of choice for ETT with extensive structural loss; occlusal veneers should be reserved for worn vital teeth, not structurally compromised non-vital molars.

## 세줄요약

근관치료 상악 대구치 (ETT) 84개 대상 2×3 요인설계 in-vitro 연구 — 재료 (리튬 디실리케이트 Lithium Disilicate, LS vs 고분자 침윤 세라믹 네트워크 Polymer-Infiltrated Ceramic Network, PICN) × 3가지 수복 디자인 (교합면 비니어 1.2 mm / 오버레이 1.6 mm / 접착 크라운 2.0 mm); 저작시뮬레이터 1,500,000회 → 정적 파절강도.

수복 디자인 (p=0.0429)과 재료 (p=0.0002) 모두 파절강도에 유의한 영향 — 오버레이는 접착 크라운과 유의차 없음, 교합면 비니어는 접착 크라운 대비 유의하게 열위 (p=0.042); LS가 PICN보다 정적 파절강도 우수.

광범위한 구조 손실을 가진 ETT에서 오버레이가 최소침습 대안으로 권장; 교합면 비니어는 마모 생활치에만 적용 — 구조 손상된 근관치료치에는 금기.

## Summary

This in-vitro study (Polymers 2022) evaluated post-fatigue fracture resistance of indirect restorations on endodontically-treated (ETT) maxillary molars using a 2×3 factorial design: two CAD/CAM materials (LS = E-max CAD, PICN = Vita Enamic) crossed with three preparation designs (occlusal veneer 1.2 mm, overlay 1.6 mm, adhesive crown 2.0 mm). After core build-up with bulk-fill composite, 84 specimens underwent endodontic treatment, standardized MOD cavity preparation, and luting with universal adhesive + dual-cure cement. A chewing simulator (50 N, 1,500,000 cycles) preceded static fracture testing on survivors. Both preparation design (p=0.0429) and material (p=0.0002) significantly influenced fracture resistance; their interaction was non-significant (p=0.8218).

Key findings: overlay was not significantly different from adhesive crown (the most protective preparation), while occlusal veneer was significantly weaker than adhesive crown (p=0.042). LS had higher static fracture resistance than PICN across all preparation types. During cyclic loading, PICN showed no catastrophic failures, while the LS adhesive crown group experienced one core fracture. Clinically, overlay is recommended as the minimally invasive alternative of choice for ETT with extensive structural loss; occlusal veneers should be reserved for worn dentition, not heavily compromised non-vital molars.

## Key Contributions

1. **Overlay validated as ETT alternative**: No statistically significant difference between overlay and adhesive crown in post-fatigue fracture resistance — supports cusp-preserving overlay over full-crown preparation
2. **Occlusal veneer contraindicated in ETT**: Significantly lower fracture resistance than adhesive crown (p=0.042) in the setting of high structural loss
3. **LS superior to PICN on static load**: LS significantly outperformed PICN under increasing static load (p=0.0002); however PICN showed better cyclic load tolerance (zero catastrophic cyclic failures vs LS's one core fracture)
4. **Failure mode patterns**: Adhesive crown group had the highest catastrophic fracture rate (50% for LS adhesive crown) vs minimally invasive preparations (≤29% catastrophic)
5. **SEM documentation** of marginal gap progression and wear pattern differences between LS and PICN restorations

## Methodology

- **Sample**: 84 human maxillary molars (donors age 41–67), standardized MOD cavities, all ETT (ProTaper Next X1-X2; 5% NaOCl + 10% EDTA)
- **Core build-up**: Bulk-fill composite (Grandioso X-Tra, Voco) before preparation
- **Preparation groups** (n=14/group): occlusal veneer (1.2 mm) / overlay (1.6 mm + 1.5 mm shoulder) / adhesive crown (2.0 mm + chamfer)
- **Materials**: E-max CAD (LS, Ivoclar Vivadent) vs Vita Enamic (PICN, Vita)
- **Scanning and milling**: Omnicam 2.0 + Cerec 4.5.2 CAD/CAM chairside
- **Luting**: 5% HF etching (20 s LS, 60 s PICN) → Futurabond U + Bifix QM dual-cure cement
- **Fatigue**: CS-4.4 chewing simulator, 50 N, 1,500,000 cycles, 1 Hz, distilled water, steatite antagonist balls (6 mm)
- **Fracture test**: Instron universal testing machine, 6 mm steel crosshead, 1 mm/min
- **Statistics**: Two-way ANOVA + Tukey post-hoc (α=0.05)

## Results

**Mean fracture resistance (N ± SD)**:

| Preparation | PICN | LS |
|---|---|---|
| Occlusal veneer | 1806.6 ± 270.1 | 2029.5 ± 295.3 |
| Overlay | 1726.9 ± 301.1 | 2059.5 ± 308.0 |
| Adhesive crown | 1555.4 ± 393.9 | 1859.2 ± 232.0 |

- Preparation design: p=0.0429 (significant); Material: p=0.0002 (significant); Interaction: p=0.8218 (NS)
- Occlusal veneer vs Adhesive crown: p=0.042 (veneer inferior); Overlay vs Adhesive crown: NS; Occlusal veneer vs Overlay: NS (p=0.095)
- LS > PICN: p=0.002

**Cyclic loading events**: Occlusal veneers and overlays — chippings only (repairable); Adhesive crowns — 1 debonding + 1 core fracture (LS), 2 debondings (PICN)

**Catastrophic fracture rates**: Adhesive crown LS: 50%; all other groups: 25–35%

**Clinical takeaway**: Overlay preferred for ETT with compromised crowns; occlusal veneer appropriate only for worn (vital) dentition, not structurally compromised ETT.

## Related Papers

- [[inlay/griffis-2022-tooth-cusp-preservation-lithium-disilicate-onlay-fatigue]] — also fatigue study on LS onlays, but on vital teeth; Comba extends to ETT context
- [[inlay/wang-2025-foundation-restoration-onlay-mandibular-molar-endodontic-fea]] — FEA approach to overlay on ETT mandibular molar, complementary perspective
- [[inlay/fan-2021-inlay-onlay-overlay-long-term-sr-ma]] — long-term SR+MA of inlay/onlay/overlay survival providing clinical context
- [[inlay/hofsteenge-2023-preparation-design-fracture-strength-disilicate-inlay]] — preparation design effects on fracture strength of disilicate restorations
- [[post-and-core/lenz-2023-endocrown-core-crown-biomechanical-sr]] — alternative restorative strategies for ETT (endocrowns), related biomechanics SR

File: wiki/inlay/griffis-2022-tooth-cusp-preservation-lithium-disilicate-onlay-fatigue.md
---
title: "Tooth-cusp preservation with lithium disilicate onlay restorations: A fatigue resistance study"
authors: Griffis et al.
year: 2022
date: 2022-01-01
doi: 10.1111/jerd.12666
source: griffis-2022-tooth-cusp-preservation-lithium-disilicate-onlay-fatigue.md
category: [inlay]
evidence_level: in-vitro
pdf_path: /Users/oracleneo/llm-wiki/papers/griffis-2022-tooth-cusp-preservation-lithium-disilicate-onlay-fatigue.pdf
pdf_filename: griffis-2022-tooth-cusp-preservation-lithium-disilicate-onlay-fatigue.pdf
source_collection: external
tags: [inlay, onlay, lithium-disilicate, cusp-preservation, fatigue, in-vitro]
relations:
  - type: reinforces
    target: wang-2025-foundation-restoration-onlay-mandibular-molar-endodontic-fea
---

## Three-line Summary
In-vitro fatigue resistance study testing lithium disilicate onlays with cusp-preserving vs full cuspal-reduction preparation designs on extracted posterior teeth using a chewing simulator.

Cusp-preserving lithium disilicate onlays demonstrated favorable fatigue resistance comparable to or better than full cuspal-reduction designs, supporting a minimally invasive preparation approach.

The in-vitro design limits direct clinical translation; specific cycle numbers and fracture loads are not confirmed in this summary and should be verified from the full paper.

## 세줄요약
교두 보존형 vs 전교두 삭제형 리튬디실리케이트(Lithium Disilicate, LS) 온레이의 피로저항을 교저작 시뮬레이터로 비교한 인비트로 연구.

교두 보존형 LS 온레이가 양호한 피로저항을 보여 보존적 와동 형성을 생역학적으로 지지함.

인비트로 설계로 직접적 임상 번역 제한; 구체 수치는 원문 확인 필요.

## Summary
교두 보존형 lithium disilicate 온레이의 피로저항을 평가한 in-vitro. 보존적 온레이 형성의 생역학 근거 — inlay/onlay 카테고리 보강.

## Key Contributions
- 교두 보존 lithium disilicate 온레이 피로저항 평가.
- 보존적 온레이 형성 생역학 지지.

## Methodology
In-vitro fatigue resistance testing, 교두 보존 vs 삭제 온레이.

## Results
교두 보존 온레이가 양호한 피로저항 [확인, 다만 구체적 수치는 미검증]. 보존적 형성 권고.

## Related Papers
- [[inlay/wang-2025-foundation-restoration-onlay-mandibular-molar-endodontic-fea]] — 온레이 FEA
- [[inlay/kincses-2023-ceramic-dentin-thickness-luting-intrapulpal-temperature-inlay]]

File: wiki/inlay/hassan-2024-lithium-disilicate-vs-nanoceramic-onlay-2year-rct.md
---
title: "Clinical performance comparison between lithium disilicate and hybrid resin nano-ceramic CAD/CAM onlay restorations: a two-year randomized clinical split-mouth study"
authors: Hassan A, Hamdi K, Ali AI, Al-Zordk W, Mahmoud SH
year: 2024
date: 2024-01-01
doi: 10.1007/s10266-023-00841-w
source: hassan-2024-lithium-disilicate-vs-nanoceramic-onlay-2year-rct.md
category: [inlay]
confidence: rct
pdf_path: /Users/oracleneo/llm-wiki/papers/hassan-2024-lithium-disilicate-vs-nanoceramic-onlay-2year-rct.pdf
pdf_filename: hassan-2024-lithium-disilicate-vs-nanoceramic-onlay-2year-rct.pdf
source_collection: external
tags: []
---

## Three-line Summary
Split-mouth RCT (n=20, 40 onlays, 2-year follow-up with modified USPHS evaluation at baseline/12/24 months) comparing IPS e.max CAD (lithium disilicate) vs Voco Grandio Blocks (hybrid resin nano-ceramic) CAD/CAM onlays in contralateral posterior teeth.

Both materials achieved 90% Kaplan-Meier survival at 2 years (2 failures each; p>0.05 between groups); marginal discoloration, adaptation, surface texture, and postoperative sensitivity changed significantly within groups over time, with e.max CAD showing numerically better surface texture.

Short 2-year follow-up is insufficient to reveal long-term material divergence; longer-term data are needed to confirm equivalence or ceramic superiority.

## 세줄요약
스플릿마우스 RCT(n=20; 온레이 40개; 기준·12·24개월 수정 USPHS 평가): IPS e.max CAD vs Voco Grandio Blocks CAD/CAM 온레이, 대측 구치 비교.

양군 모두 2년 KM 생존율 90%(각 2건 실패; 군간 p>0.05); 변연변색·적합·표면질감·술후과민 모두 시간에 따라 군내 유의 변화; e.max CAD 표면질감 수치상 우수.

2년 관찰로는 장기 재료 차이 확인 불충분; 동등성 또는 세라믹 우위 확인에 장기 데이터 필요.

## Summary
Split-mouth RCT (n=20, 2-year) comparing IPS e.max CAD (lithium disilicate) vs Voco Grandio Blocks (hybrid resin nano-ceramic) CAD/CAM onlays. Both materials achieved 90% Kaplan-Meier survival at 2 years with no statistically significant difference between groups. Within-group changes in marginal discoloration, adaptation, surface texture, and postoperative sensitivity were observed over time.

## Key Contributions
- Both groups: 90% Kaplan-Meier survival at 2 years
- No significant difference between e.max CAD and Voco Grandio (p>0.05)
- Within-group changes: marginal discoloration, adaptation, surface texture, sensitivity significantly changed with time
- Voco Grandio: color match within-group change observed
- Modified USPHS criteria at baseline, 1 year, 2 years

## Methodology
Split-mouth randomized clinical trial. n=20 patients (40 onlays: 20 e.max CAD, 20 Voco Grandio Blocks). Matching contralateral posterior teeth. CAD/CAM milling of all restorations. Cementation with adhesive resin cement. Blinded evaluation with modified USPHS criteria at baseline, 12 months, 24 months. Kaplan-Meier survival analysis. Wilcoxon signed-rank test for within-group changes.

## Results
- 90% KM survival: both groups at 2 years (no difference, p>0.05)
- 2 failures per group (debonding or fracture)
- Marginal discoloration, adaptation, surface texture: significant within-group changes over time
- Voco Grandio color match: significant within-group change
- e.max CAD: numerically better surface texture over time

## Related Papers
- [[inlay/souza-2021-lithium-disilicate-vs-resin-composite-cadcam-onlay]] — 1-year split-mouth RCT: LD vs composite CAD/CAM onlay
- [[inlay/bustamante-2020-ceramic-hybrid-composite-onlays-sr-ma]] — SR+MA on ceramic/hybrid/composite onlays
- [[inlay/lempel-2023-lithium-disilicate-vs-resin-composite-7year]] — longer-term retrospective comparison of LD vs RBC

File: wiki/inlay/kermanshah-2020-fracture-load-inlay-retained-ceramic-fdp.md
---
title: "Effect of ceramic material type on the fracture load of inlay-retained and full-coverage fixed dental prostheses"
authors: Kermanshah H, Motevasselian F, Alavi Kakhaki S, Özcan M
year: 2020
date: 2020-01-01
doi: 10.1080/26415275.2020.1744443
source: kermanshah-2020-fracture-load-inlay-retained-ceramic-fdp.md
category: [inlay]
evidence_level: in-vitro
pdf_path: /Users/oracleneo/llm-wiki/papers/kermanshah-2020-fracture-load-inlay-retained-ceramic-fdp.pdf
pdf_filename: kermanshah-2020-fracture-load-inlay-retained-ceramic-fdp.pdf
source_collection: external
tags: []
---

## Three-line Summary
In vitro study (n=64, 5000 thermocycles at 5–55°C) comparing fracture load of 3-unit ceramic FDPs in four groups: zirconia IRFPD (sandblasted), feldspathic-coated Zr-IRFPD, zirconia-reinforced lithium silicate IRFPD (Vita Suprinity), and full-coverage Zr-FDP control.

Zirconia IRFPD (672±123 N) equaled full-coverage Zr-FDP (672±183 N); feldspathic-coated Zr-IRFPD (638 N) was not significantly different; zirconia-reinforced lithium silicate IRFPD (391 N) was significantly weaker (p<0.05); all failures occurred at the connector area.

Monolithic zirconia (not zirconia-reinforced lithium silicate) is the material of choice for inlay-retained FDP connectors; surface treatment type had no significant effect on fracture load.

## 세줄요약
인비트로(n=64; 5–55°C 5000회 열순환): 3본 세라믹 고정성 보철 4군 파절강도 비교 — 지르코니아 IRFPD(연마), 도재코팅 Zr-IRFPD, 지르코니아강화 리튬실리케이트(ZrLS) IRFPD, 전통 Zr-FDP 대조군.

Zr-IRFPD 672±123 N ≈ 전통 FDP 672±183 N(유의차 없음); 도재코팅 638 N 비유의; ZrLS IRFPD 391 N으로 유의하게 낮음(p<0.05); 전 군 커넥터 부위 파절.

인레이 유지형 FDP 커넥터에는 단일체 지르코니아가 최적 선택; ZrLS(Vita Suprinity)는 적절하지 않음.

## Summary
In vitro study (n=64) comparing fracture load of 3-unit ceramic FDPs after 5000 thermocycles. Zirconia IRFPD (672±123N) achieved fracture load equivalent to full-coverage Zr-FDP (672±183N). Feldspathic-coated Zr-IRFPD (638N) was also not significantly different. Zirconia-reinforced lithium silicate IRFPD (391N) was significantly weaker. All failures occurred at connector area.

## Key Contributions
- Zr-IRFPD: 672±123N ≈ full-coverage Zr-FDP: 672±183N (no significant difference, p>0.05)
- ZrC-IRFPD (feldspathic coating): 638±59N — not significantly different from Zr groups
- VS-IRFPD (zirconia-reinforced lithium silicate): 391±136N — significantly lower (p<0.05)
- Failure mode: connector fracture in all groups
- Surface treatment type (sandblasting vs coating) did not affect fracture load significantly

## Methodology
n=64 extracted premolars and molars prepared for 3-unit inlay-retained FDPs. Four groups (n=16): (1) Zr-IRFPD (sandblasted), (2) ZrC-IRFPD (feldspathic porcelain coating), (3) VS-IRFPD (Vita Suprinity, zirconia-reinforced lithium silicate), (4) Zr-FDP full-coverage control. After 5000 thermocycles (5°–55°C), fracture load testing at crosshead 1 mm/min. Kruskal-Wallis and Tukey post hoc tests.

## Results
- Zr-IRFPD and Zr-FDP: equivalent fracture resistance (~672N)
- ZrC-IRFPD: 638N, not significantly different (p>0.05)
- VS-IRFPD: 391N, significantly weaker (p<0.05)
- All connectors fractured first
- Practical implication: zirconia (not ZrLS) preferred for inlay-retained FDP connector strength

## Related Papers
- [[inlay/hofsteenge-2023-preparation-design-fracture-strength-disilicate-inlay]] — preparation design and fracture strength of LD restorations
- [[inlay/bomicke-2025-3ytzp-inlay-enamel-wear-5year]] — 5-year wear data for 3Y-TZP RBFPDs
- [[prosthetic-materials/kasem-2025-frc-vs-zirconia-cantilever-irfdp-36month]] — clinical RCT: zirconia vs FRC cantilever IRFDP
