Repository: ezinternet/dentopedia

File: wiki/inlay/kincses-2023-ceramic-dentin-thickness-luting-intrapulpal-temperature-inlay.md
---
title: "Effect of Ceramic and Dentin Thicknesses and Type of Resin-Based Luting Agents on Intrapulpal Temperature Changes during Luting of Ceramic Inlays"
authors: D. Kincses, D. Jordaki, D. Szebeni, S. Kunsagi-Mate, J. Szalma, E. Lempel
year: 2023
date: 2023-01-01
doi: 10.3390/ijms24065466
source: kincses-2023-ceramic-dentin-thickness-luting-intrapulpal-temperature-inlay.md
category: [inlay]
evidence_level: in-vitro
pdf_path: /Users/oracleneo/llm-wiki/papers/kincses-2023-ceramic-dentin-thickness-luting-intrapulpal-temperature-inlay.pdf
pdf_filename: kincses-2023-ceramic-dentin-thickness-luting-intrapulpal-temperature-inlay.pdf
source_collection: external
tags: [inlay, ceramic-inlay, luting, intrapulpal-temperature, resin-cement, in-vitro]
---

## Three-line Summary
In-vitro thermocouple study (multiple ceramic and dentin thickness combinations) measuring intrapulpal temperature change during photo-activated luting of ceramic inlays with light-cure vs dual-cure resin-based cements.

Intrapulpal temperature rise was significantly influenced by ceramic thickness, remaining dentin thickness, and luting agent type; thinner ceramic and dentin combined with certain dual-cure cements produced the greatest temperature increases, approaching pulp-injury thresholds.

Clinically, ensuring adequate remaining dentin thickness and selecting appropriate luting agent curing mode are critical to minimizing thermal pulp stress during ceramic inlay cementation.

## 세줄요약
세라믹·상아질 두께 조합별로 열전대(Thermocouple)를 이용해 세라믹 인레이 광중합 합착 중 치수 내 온도변화를 측정한 인비트로 연구.

치수 내 온도상승은 세라믹 두께·잔존 상아질 두께·합착제 유형(광중합 vs 이중중합)에 유의하게 영향받음; 얇은 세라믹+얇은 상아질+특정 이중중합 시멘트에서 온도상승 최대, 치수 손상 역치 근접.

임상적으로, 적절한 잔존 상아질 두께 확보와 합착제 중합 방식 선택이 세라믹 인레이 합착 시 치수 열 손상 최소화의 핵심.

## Summary
세라믹 인레이 합착 시 치수내 온도변화를 세라믹·상아질 두께·합착제별로 측정한 in-vitro. 치수 열손상 위험 인자를 정량 — inlay 카테고리 합착 안전 근거.

## Key Contributions
- 인레이 합착 중 치수내 온도상승을 두께·합착제별 측정.
- 치수 열위험 인자(얇은 세라믹/상아질·중합방식) 식별.

## Methodology
In-vitro 온도측정(thermocouple), 세라믹/상아질 두께·레진 합착제 변수.

## Results
치수내 온도상승이 세라믹·상아질 두께 및 합착제 유형에 의존 [확인, 다만 구체적 수치는 미검증]. 얇을수록 열위험 ↑.

## Related Papers
- [[inlay/griffis-2022-tooth-cusp-preservation-lithium-disilicate-onlay-fatigue]] — 세라믹 온레이

File: wiki/inlay/krug-2024-ceramic-inlay-cast-gold-partial-crown-longterm.md
---
title: "Long-term performance of ceramic in/-onlays vs. cast gold partial crowns - a retrospective clinical study"
authors: "Krug R et al."
year: 2024
date: 2024-05-03
doi: "10.1007/s00784-024-05682-7"
source: krug-2024-ceramic-inlay-cast-gold-partial-crown-longterm.md
category: [inlay]
evidence_level: retrospective
source_collection: pubmed-abstract
pmid: "38702521"
tags: [inlay, onlay, ceramic, cast-gold, cgpc, partial-crown, long-term, retrospective, survival, gold-crown, empress]
relations:
  - type: reinforces
    target: inlay/bresser-2023-intracoronal-restorations-longevity-sr-ma
  - type: extends
    target: inlay/fan-2021-inlay-onlay-overlay-long-term-sr-ma
---

## One-line Summary

Retrospective cohort (N=325 patients, mean 13.9yr, up to 24.8yr) of leucite ceramic in/-onlays vs. cast gold partial crowns by supervised undergraduates: both achieved ~91–92% survival at 23.5 years with distinct complication profiles — ceramic fracture dominates CIO failure, endodontic complications dominate CGPC failure.

## 한줄요약

후향 코호트(N=325, 평균 13.9년, 최대 24.8년): 감독 하 학생 술자의 세라믹 인레이/온레이(CIO) vs 골드 부분크라운(CGPC) — 23.5년 생존율 각각 91.7%/91.8%로 유사; CIO 주실패 = 세라믹파절(6.7%), CGPC 주실패 = 근관합병증(8.8%).

## Three-line Summary

Krug et al. (2024) reported a retrospective cohort from the University of Würzburg tracking 325 patients with posterior partial-coverage restorations placed by supervised undergraduate students over up to 24.8 years (mean 13.9±3.8 years), comparing leucite-reinforced glass ceramic in/-onlays (CIO, IPS Empress I, n=161) against cast gold partial crowns (CGPC, Degunorm, n=164). This represents the longest published clinical follow-up for cast gold partial crowns (~24.8 years).

Kaplan-Meier survival at 23.5 years was 91.7% (CIO) and 91.8% (CGPC)—virtually identical—with annual failure rates of 0.5%/year (CIO) and 0.7%/year (CGPC). The two materials showed distinctly divergent failure modes: ceramic fracture dominated CIO failures (6.7%) while endodontic complications dominated CGPC failures (8.8%). Success rates (accounting for complications not requiring replacement) were higher for CIO (92.1%) versus CGPC (84.2%), driven by CGPC's higher endodontic complication rate. Endodontically treated teeth performed significantly worse than vital teeth in both groups (p=0.02).

The equal long-term survival despite different failure modes has important clinical implications: CIO requires higher structural resistance to fracture forces and benefits from smooth contacts minimising ceramic stress, while CGPC preparation design should prioritise pulp protection given its higher endodontic complication rate. The finding that supervised student operators achieve survival rates comparable to specialist literature confirms the technique's reproducibility when proper protocols are followed.

## 세줄요약

크루그 등(2024)은 뷔르츠부르크 대학에서 감독 하 학생 술자가 시행한 후방부 부분 피개 수복물 325개를 최대 24.8년(평균 13.9년) 추적한 후향 코호트를 발표했다—류사이트 강화 세라믹 인레이/온레이(CIO, IPS Empress I) vs 골드 부분크라운(CGPC, Degunorm). 현재까지 가장 긴 골드 부분크라운 임상 추적 데이터다.

23.5년 생존율: CIO 91.7%, CGPC 91.8%로 사실상 동일. 그러나 실패 양상이 뚜렷이 달랐다: CIO 주요 실패 = 세라믹 파절(6.7%), CGPC 주요 실패 = 근관 합병증(8.8%). 성공률은 CIO(92.1%) > CGPC(84.2%). 근관 치료된 치아가 생활치보다 유의하게 성공률 낮음(p=0.02).

임상 함의: 두 재료는 동등한 장기 생존율을 보이나 실패 메커니즘이 다르다—CIO 설계는 세라믹 파절력 최소화에, CGPC 형성은 치수 보호에 집중해야 한다. 학생 술자의 결과가 전문의 문헌 수준에 도달함으로써 프로토콜 준수 시 술자 수준에 무관하게 재현 가능함을 확인한다.

## Summary

This retrospective cohort from the University of Würzburg tracked 325 patients with posterior partial-coverage restorations placed by supervised undergraduate students over up to 24.8 years (mean 13.9 ± 3.8 years). CIOs used leucite-reinforced glass ceramic (IPS Empress I, n=161) and CGPCs used a gold alloy (Degunorm, n=164). Of the 325 allocated restorations, 296 were clinically and radiographically assessed at final recall.

Kaplan-Meier survival curves showed both materials maintained high survival over two decades: CIO reached 93.9% at 15.2 years, declining modestly to 91.7% at 23.5 years; CGPC showed 92.6% at 14.9 years and 91.8% at 23.5 years. Annual failure rates were 0.5%/year (CIO) and 0.7%/year (CGPC). Success rates (accounting for complications not requiring replacement) were 92.1% (CIO) vs 84.2% (CGPC) over comparable mean service times, with CGPC showing higher rates of endodontic complications requiring treatment. Endodontically treated teeth performed significantly worse than vital teeth in both groups (p=.02). Overall clinical quality was rated good or excellent in ~70% of restorations in both groups with no significant inter-material differences.

## Key Contributions

- Longest published clinical follow-up for cast gold partial crowns (~24.8 years, n=163)
- Establishes CGPC annual failure rate benchmark: 0.7%/yr over 23.5 years
- Demonstrates that supervised student operators achieve long-term outcomes comparable to specialist literature (CIO 91.7%, CGPC 91.8% at 23.5yr)
- Identifies divergent complication profiles: ceramic fracture (CIO) vs endodontic complications (CGPC) — has direct implications for tooth pulp protection in CGPC preparation
- Confirms vital tooth status as a significant modifier of restoration success (p=.02) in both material types

## Methodology

**Study design:** Retrospective single-center cohort, University Hospital of Würzburg
**Sample:** 325 patients; posterior pre-molars and molars; 296 restorations assessed at final recall
**Groups:** CIO — IPS Empress I leucite-reinforced glass ceramic (n=161); CGPC — Degunorm gold alloy (n=164)
**Operators:** Supervised undergraduate students (standardized protocol)
**Follow-up:** Baseline to recall; up to 24.8 years; mean 13.9 ± 3.8 years
**Outcome measures:** USPHS criteria (modified) — clinical and radiographic assessment; Kaplan-Meier survival curves; biological and technical complication recording; caries risk and periodontitis assessment

## Results

| Outcome | CIO | CGPC |
|---|---|---|
| Survival at ~15yr | 93.9% (mean 15.2yr) | 92.6% (mean 14.9yr) |
| Survival at 23.5yr | 91.7% | 91.8% |
| Success at ~14–15yr | 92.1% (mean 14.5yr) | 84.2% (mean 14.9yr) |
| Annual failure rate | 0.5%/yr | 0.7%/yr |
| Ceramic fracture | 6.7% | — |
| Endodontic complication | 2.7% | **8.8%** |
| Secondary caries | 4.7% | 4.8% |
| Tooth fracture | 1.3% | — |
| Decementation | — | 2.0% |
| Good/excellent quality | 71.8% | 68.0% |

Endodontically treated teeth had significantly less success vs vital teeth (p=.02) in both material groups. No significant difference in quality ratings between material types.

## Related Papers

- [[inlay/bresser-2023-intracoronal-restorations-longevity-sr-ma]] — SR+MA of intracoronal restorations longevity; Krug 2024 provides the gold partial crown arm context
- [[inlay/fan-2021-inlay-onlay-overlay-long-term-sr-ma]] — SR+MA of long-term inlay/onlay/overlay survival; Krug 2024 extends with CGPC data
- [[inlay/malament-2021-lithium-disilicate-partial-coverage-109year]] — LD inlay/onlay up to 10.9yr; CIO comparison (different ceramic generation)
- [[overviews/history-development-dental-prosthetics]] — prosthetics history overview where CGPC historical role is discussed

File: wiki/inlay/lempel-2023-lithium-disilicate-vs-resin-composite-7year.md
---
title: "Clinical evaluation of lithium disilicate versus indirect resin composite partial posterior restorations – A 7.8-year retrospective study"
authors: Lempel E, Gyulai S, Lovász BV, Jeges S, Szalma J
year: 2023
date: 2023-01-01
doi: 10.1016/j.dental.2023.09.021
source: lempel-2023-lithium-disilicate-vs-resin-composite-7year.md
category: [inlay]
evidence_level: retrospective
pdf_path: /Users/oracleneo/llm-wiki/papers/lempel-2023-lithium-disilicate-vs-resin-composite-7year.pdf
pdf_filename: lempel-2023-lithium-disilicate-vs-resin-composite-7year.pdf
source_collection: external
tags: []
---

## Three-line Summary
Retrospective study (n=91 inlay/onlay/overlay restorations, mean 7.8±3.3 years, Kaplan-Meier analysis) comparing IPS e.max CAD/Press lithium disilicate (LidiSi) vs indirect resin-based composite (RBC) partial posterior restorations placed 2007–2017.

LidiSi achieved significantly higher survival (96.8% vs 84.9%, p<0.05) and a 5-fold lower annual failure rate (0.2% vs 1.0%); RBC survival dropped precipitously to ~60% by year 15 while LidiSi remained >95%; LidiSi failures were mainly tooth fracture while RBC failures were marginal discoloration and secondary caries.

Both materials showed favorable short-term performance (<6 years), so the clinical advantage of lithium disilicate becomes progressively apparent only beyond that threshold.

## 세줄요약
후향적연구(n=91 인레이·온레이·오버레이; 평균 7.8±3.3년; 2007–2017년 치료): KM 분석으로 IPS e.max CAD/Press(리튬디실리케이트, LidiSi) vs 간접 레진계 복합레진(RBC) 비교.

LidiSi 생존율 96.8% vs RBC 84.9%(p<0.05); 연간실패율 LidiSi 0.2% vs RBC 1.0%(5배 차이); 15년째 RBC ~60%로 급락, LidiSi >95% 유지; LidiSi 실패 주원인 치아파절, RBC는 변연착색·이차우식.

두 재료 모두 단기(<6년) 성적 양호 — 리튬디실리케이트의 임상 우위는 6년 이후 시점부터 점진적으로 뚜렷해짐.

## Summary
Retrospective study (n=91 restorations, mean 7.8-year follow-up) comparing lithium disilicate (LidiSi) vs indirect resin-based composite (RBC) partial posterior restorations. LidiSi demonstrated significantly better survival (96.8% vs 84.9%; p<0.05) and 5× lower annual failure rate (0.2% vs 1.0%). By year 15, RBC survival dropped to ~60% while LidiSi remained >95%.

## Key Contributions
- LidiSi survival: 96.8% vs RBC: 84.9% at mean 7.8 years (p<0.05)
- Annual failure rate: LidiSi 0.2%, RBC 1.0% (5-fold difference)
- Both materials: >98% survival at 6 years
- By year 15: RBC survival ~60%; LidiSi remains >95%
- LidiSi failures: tooth fracture; RBC failures: marginal discoloration, secondary caries

## Methodology
Retrospective evaluation of inlay/onlay/overlay restorations placed 2007–2017 in a single practice. n=91 (LidiSi: IPS e.max CAD/Press; RBC: Filtek P60, Gradia, Ceram.x). Mean observation 7.8±3.3 years. Modified USPHS criteria. Kaplan-Meier analysis with log-rank test. Annual failure rate calculated.

## Results
- LidiSi 96.8% vs RBC 84.9% survival: statistically significant (p<0.05)
- LidiSi annual failure rate: 0.2%; RBC: 1.0%
- RBC survival curve: stable to 6 years then accelerated decline
- LidiSi failures: mainly tooth fracture (abrupt; not debonding)
- Both materials: favorable short-term (<6yr) performance

## Related Papers
- [[inlay/bresser-2023-intracoronal-restorations-longevity-sr-ma]] — SR+MA confirming indirect resin composite higher failure rate
- [[inlay/abdulrahman-2021-lithium-disilicate-clinical-success-retrospective]] — large LD retrospective (87,203 restorations)
- [[inlay/malament-2021-lithium-disilicate-partial-coverage-109year]] — longest LD follow-up in wiki (10.9yr)
- [[inlay/souza-2021-lithium-disilicate-vs-resin-composite-cadcam-onlay]] — RCT: LD vs RBC onlay (1yr)

File: wiki/inlay/malament-2021-lithium-disilicate-partial-coverage-109year.md
---
title: "10.9-year survival of pressed acid etched monolithic e.max lithium disilicate glass-ceramic partial coverage restorations"
authors: Malament KA, Margvelashvili-Malament M, Natto ZS, Thompson V, Rekow D, Att W
year: 2021
date: 2021-01-01
doi: 10.1016/j.prosdent.2020.09.020
source: malament-2021-lithium-disilicate-partial-coverage-109year.md
category: [inlay]
evidence_level: retrospective
pdf_path: /Users/oracleneo/llm-wiki/papers/malament-2021-lithium-disilicate-partial-coverage-109year.pdf
pdf_filename: malament-2021-lithium-disilicate-partial-coverage-109year.pdf
source_collection: external
tags: []
---

## Three-line Summary
Long-term retrospective private-practice study (n=551 IPS e.max Press inlays and onlays; 246 inlays, 305 onlays; up to 10.9-year follow-up; Kaplan-Meier with Cox regression) of pressed acid-etched lithium disilicate partial coverage restorations.

10-year cumulative survival was 95.6% (annual failure rate 0.3%); onlays significantly outperformed inlays (98.3% vs 93.9%; p<0.05); molar location was a significant failure risk factor; all six failures were bulk fractures — no debonding was recorded.

Pressed lithium disilicate demonstrates excellent long-term partial-coverage performance; onlay design is preferred over inlay for posterior teeth, especially molars, where fracture (not debonding) is the predominant failure mode.

## 세줄요약
후향적 개인치과 연구(n=551 IPS e.max Press 인레이/온레이; 인레이 246·온레이 305; 최대 10.9년; KM + Cox 회귀): 산식각 접착 프레스 리튬디실리케이트 부분피개 수복물.

10년 누적 생존율 95.6%(연간실패율 0.3%); 온레이가 인레이보다 유의하게 우수(98.3% vs 93.9%; p<0.05); 대구치 위험 높음; 6건 전부 파절 실패 — 탈락 없음.

프레스 리튬디실리케이트 부분피개 수복 장기 성적 우수; 구치부(특히 대구치)에서는 인레이보다 온레이 설계 선호 — 실패양식은 탈락이 아닌 파절.

## Summary
Long-term retrospective study of pressed acid-etched lithium disilicate (IPS e.max Press) partial coverage restorations in private practice. 551 restorations (246 inlays, 305 onlays), up to 10.9-year follow-up. 10-year cumulative survival 95.6%, annual failure rate 0.3%. Onlays outperformed inlays (98.3% vs 93.9%). Only failure mode: bulk fracture; no debonding reported.

## Key Contributions
- Longest follow-up for pressed LD inlay/onlay in this wiki: up to 10.9 years
- 10-year cumulative survival: 95.6%
- Annual failure rate: 0.3% (6 total failures)
- Inlays (n=246): 93.9% at 9.9yr; Onlays (n=305): 98.3% at 9.8yr
- Molar teeth: higher failure risk
- Only failure mode: bulk fracture (no debonding reported)
- Patient age and sex: no significant effect on survival

## Methodology
Private practice retrospective study. n=551 IPS e.max Press partial coverage restorations (inlays + onlays). Mean patient age 62 years. Follow-up range: several months to 10.9 years. Kaplan-Meier analysis. Log-rank test for inlay vs onlay comparison. Cox proportional hazards for failure risk factors. All restorations: acid-etched with HF + silane + adhesive resin cement.

## Results
- Cumulative survival at 10 years: 95.6%
- Annual failure rate: 0.3%/year (6 failures total)
- Inlay (9.9yr): 93.9%; Onlay (9.8yr): 98.3% (p<0.05)
- Molar location: significantly higher risk of failure
- All failures: bulk fracture; no adhesive failures
- Patient age and sex: not significant predictors

## Related Papers
- [[inlay/abdulrahman-2021-lithium-disilicate-clinical-success-retrospective]] — LD inlay/onlay 99.4% at 5yr (largest dataset)
- [[inlay/lempel-2023-lithium-disilicate-vs-resin-composite-7year]] — LD 96.8% vs RBC 84.9% at 7.8yr
- [[inlay/hofsteenge-2023-preparation-design-fracture-strength-disilicate-inlay]] — preparation design and fracture risk for LD inlays
- [[inlay/bresser-2023-intracoronal-restorations-longevity-sr-ma]] — SR+MA: gold and LD superior longevity

File: wiki/inlay/souza-2021-lithium-disilicate-vs-resin-composite-cadcam-onlay.md
---
title: "One-year clinical performance of lithium disilicate versus resin composite CAD/CAM onlays"
authors: Souza J, Fuentes MV, Baena E, Ceballos L
year: 2021
date: 2021-01-01
doi: 10.1007/s10266-020-00539-3
source: souza-2021-lithium-disilicate-vs-resin-composite-cadcam-onlay.md
category: [inlay]
evidence_level: rct
pdf_path: /Users/oracleneo/llm-wiki/papers/souza-2021-lithium-disilicate-vs-resin-composite-cadcam-onlay.pdf
pdf_filename: souza-2021-lithium-disilicate-vs-resin-composite-cadcam-onlay.pdf
source_collection: external
tags: []
---

## Three-line Summary

Split-mouth RCT (n=20, 1 year) comparing IPS e.max CAD (lithium disilicate) vs Lava Ultimate (resin composite) CAD/CAM CEREC onlays in posterior teeth, evaluated by FDI criteria with two blinded observers at baseline and 12 months.

No failures occurred in either group at 1 year, and no statistically significant inter-group difference was found (p>0.05); however, e.max CAD showed significant within-group deterioration in surface lustre (p=0.020) and color match/translucency (p=0.039), while Lava Ultimate remained stable.

Both materials are clinically acceptable at 1 year, but the surface-lustre decline in lithium disilicate warrants longer-term follow-up studies before definitive material recommendations.

## 세줄요약

IPS e.max CAD(리튬 디실리케이트)와 Lava Ultimate(레진 복합체) CAD/CAM 온레이(Onlay)를 비교한 스플릿마우스 무작위대조시험(Randomized Controlled Trial, RCT)(n=20, 1년), 2명 맹검 평가자가 FDI 기준 사용.

1년 시점 양군 모두 실패 없음, 군간 유의차 없음(p>0.05); e.max CAD에서 표면광택(p=0.020)·색조일치/투명도(p=0.039) 군내 유의 저하, Lava Ultimate는 색조 안정.

두 재료 모두 1년 임상적 수용 가능; 리튬 디실리케이트의 표면광택 저하는 장기 추적연구가 필요함을 시사.

## Summary
Split-mouth RCT (n=20, 1-year) comparing IPS e.max CAD (lithium disilicate) vs Lava Ultimate (resin composite) CAD/CAM onlays. Both materials showed no failures and no statistically significant overall clinical performance difference at 1 year. However, e.max CAD showed significant within-group deterioration in surface lustre (p=0.020) and color match/translucency (p=0.039).

## Key Contributions
- Both materials: no failures at 1 year; excellent baseline and 12-month performance
- No significant difference between e.max CAD and Lava Ultimate overall (p>0.05)
- e.max CAD: surface lustre deterioration (p=0.020), color match/translucency change (p=0.039) within group
- SEM: no significant micromorphological differences at 1 year
- FDI criteria, two blind observers; split-mouth design controls for patient variables

## Methodology
Split-mouth RCT (n=20 patients). Matching contralateral posterior teeth received either IPS e.max CAD or Lava Ultimate (resin composite) CAD/CAM onlays. CEREC system for fabrication. Adhesive cementation with Variolink Esthetic. FDI criteria evaluated by two blinded calibrated observers at baseline and 1 year. SEM analysis of marginal area at 1 year.

## Results
- No failures in either group at 1 year
- No statistically significant inter-group differences (p>0.05)
- e.max CAD within-group: surface lustre p=0.020; color match/translucency p=0.039
- Lava Ultimate: stable color match at 1 year
- SEM: no significant marginal gap or crack differences

## Related Papers
- [[inlay/hassan-2024-lithium-disilicate-vs-nanoceramic-onlay-2year-rct]] — 2-year split-mouth RCT comparing LD vs nano-ceramic onlay
- [[inlay/lempel-2023-lithium-disilicate-vs-resin-composite-7year]] — 7.8-year retrospective: LD vs RBC
- [[inlay/bustamante-2020-ceramic-hybrid-composite-onlays-sr-ma]] — SR+MA: ceramic/hybrid/composite onlay survival

File: wiki/inlay/spitznagel-2025-multilayer-zirconia-partial-coverage-fatigue.md
---
title: "Fatigue Performance and Failure Loads of Composition-Gradient Multilayer Zirconia: Partial-Coverage Restorations Versus Single Crowns at Different Thicknesses"
authors: Spitznagel FA, Marksteiner A, Prott LS, Zhang Y, Blatz MB, Alves LMM, Campos TMB, Gierthmuehlen PC
year: 2025
date: 2025-12-03
doi: 10.1111/jerd.70066
source: spitznagel-2025-multilayer-zirconia-partial-coverage-fatigue.md
category: [inlay]
confidence: in-vitro
source_collection: pubmed-text
full_text: true
pmid: "41334980"
pmcid: "PMC13062717"
source_url: https://pmc.ncbi.nlm.nih.gov/articles/PMC13062717/
text_path: /Users/oracleneo/llm-wiki/papers/spitznagel-2025-multilayer-zirconia-partial-coverage-fatigue.txt
text_filename: spitznagel-2025-multilayer-zirconia-partial-coverage-fatigue.txt
tags: [zirconia, multilayer, 4Y-PSZ, 5Y-PSZ, partial-coverage, occlusal-veneer, fatigue, failure-load, minimally-invasive, ceramic-thickness, molar]
relations:
  - type: extends
    target: prott-2025-partial-coverage-restorations-posterior-scoping
  - type: applies-to
    target: cesar-2024-dental-zirconia-15years-material-processing
---

## Three-line Summary

In-vitro fatigue and load-to-failure study (n=72, 6 groups) of IPS e.max ZirCAD Prime Esthetic composition-gradient multilayer zirconia (4Y/5Y-PSZ) molar restorations comparing partial-coverage restorations (PCRs) vs full crowns at three ceramic thicknesses (0.5/1.0/1.5 mm occlusal), adhesively cemented to dentin-analogue resin dies, aged with 1.2M fatigue cycles.

All specimens survived fatigue (97.2% crack-free); at 0.5 mm PCRs dramatically outperformed crowns (2047 vs 695 N, p<0.001); at 1.0 mm both were equal (2018 vs 1957 N, p=0.63); at 1.5 mm crowns were superior (3503 vs 2777 N, p=0.005).

PCRs are mechanically viable at all tested thicknesses including ultrathin 0.5 mm; full crowns require ≥1.0 mm of ceramic — the 0.5 mm crown's mean failure load of 695 N approaches the parafunctional load ceiling.

## 세줄요약

IPS e.max ZirCAD Prime Esthetic 조성구배 다층 지르코니아(4Y/5Y-PSZ) 어금니 수복물(PCR vs 크라운, n=72)의 in-vitro 피로+파절하중 연구 — 세 가지 두께(0.5/1.0/1.5 mm 교합면) × 2 디자인 × n=12, 레진다이에 접착, 1.2M 사이클 피로 후 파절.

전 시편 피로 생존(크랙 없음 97.2%); 0.5 mm에서 부분피개(Partial Coverage Restoration, PCR)가 크라운 압도(2047 vs 695 N, p<0.001); 1.0 mm 동등(p=0.63); 1.5 mm 크라운 우위(3503 vs 2777 N, p=0.005).

PCR은 0.5 mm 초박형 포함 모든 두께에서 역학적으로 적합; 크라운은 최소 1.0 mm 이상 필요 — 0.5 mm 크라운 파절하중(695 N)이 기능이상 교합력 한계에 근접.

## Summary

Spitznagel et al. (2025) tested whether composition-gradient multilayer zirconia (4Y-PSZ dentin zone / 5Y-PSZ incisal zone; IPS e.max ZirCAD Prime Esthetic) can be used for ultrathin, minimally invasive posterior restorations, and whether a non-retentive partial-coverage ("full-veneer") design competes with a full crown. Seventy-two CAD/CAM molar restorations (6 groups, n=12) were adhesively bonded to dentin-analogue resin dies, fatigued (1.2M cycles, 49 N, 1.6 Hz, thermocycled — ≈5 years), then loaded to failure.

All specimens survived fatigue (100% survival, 97.2% crack-free; the only two cracks were one each in the 0.5 mm crown and 0.5 mm PCR groups). The headline finding is a **crossed interaction between design and thickness**: the relative ranking of crown vs PCR flips with thickness. At 0.5 mm the PCR design is dramatically stronger; at 1.5 mm the crown wins; at 1.0 mm they are equal. Practically, **PCRs are mechanically viable at every tested thickness, but crowns must be ≥1.0 mm** — the 0.5 mm crown (mean 695 N) sits at the edge of physiological/parafunctional load and is the only group that did not clear the normal posterior force range.

## Key Contributions

- First in-vitro fatigue/failure-load evaluation of *full-veneer* molar restorations from composition-gradient multilayer zirconia.
- Establishes that ultrathin (0.5 mm) non-retentive PCRs outperform same-thickness crowns by ~3× failure load — challenging the manufacturer's crowns-only ≥1.0 mm indication.
- Maps failure mode by design: crowns fail catastrophically (Type IV longitudinal tooth/die fracture) at 1.0/1.5 mm; PCRs fail as combined ceramic+substrate (Type III) across thicknesses.

## Methodology

- 2×3 factorial: restoration type (PCR vs crown) × ceramic thickness (occlusal/buccal 0.5/0.4, 1.0/0.6, 1.5/0.8 mm); 6 groups × n=12 = 72.
- Material: IPS e.max ZirCAD Prime Esthetic — continuous 4Y-PSZ→5Y-PSZ gradient; restorations milled within the transition zone, 3.3 mm from blank top.
- PCR = non-retentive full-veneer (occlusal+buccal+proximal, no box, 2 diagonal seating notches, chamfer margin); crown = same dimensions, no notches.
- Substrate: Filtek Z100 resin-composite dies (~18 GPa ≈ dentin), epoxy-embedded.
- Cementation: 50 µm Al₂O₃ abrasion + Monobond Plus (MDP primer) + Adhese Universal + Variolink Esthetic DC.
- Fatigue: 1.2M cycles, 49 N, 1.6 Hz, thermocycle 5–55 °C, steatite sphere sliding 0.5 mm (≈5 yr). Then single-load-to-failure (Zwick, 3 mm ball, 1.5 mm/min).
- ANOVA + Tukey + independent t-tests (α=0.05); fractography by light microscopy + SEM.

## Results

**Fatigue:** 100% survival both designs; 97.22% overall success. Cracks only in C-0.5 (@802,485 cycles) and PCR-0.5 (@551,960 cycles), radial from intaglio surface, confined to ceramic.

**Mean failure load (single-load-to-failure):**

| Group | Thickness (occl/bucc) | Mean (N) | SD |
|---|---|---|---|
| C-1.5 | 1.5/0.8 mm | **3503** | 628 |
| PCR-1.5 | 1.5/0.8 mm | 2777 | 509 |
| PCR-0.5 | 0.5/0.4 mm | 2047 | 298 |
| PCR-1.0 | 1.0/0.6 mm | 2018 | 346 |
| C-1.0 | 1.0/0.6 mm | 1957 | 274 |
| C-0.5 | 0.5/0.4 mm | **695** | 224 |

**Per-thickness comparisons (PCR vs crown):**
- 0.5 mm → PCR ≫ crown: **2047 vs 695 N, p<0.001**
- 1.0 mm → no difference: 2018 vs 1957 N, p=0.63
- 1.5 mm → crown > PCR: **3503 vs 2777 N, p=0.005**

Restoration type (p=0.02) and thickness (p<0.001) both significant; crossed interaction p<0.001. Within PCRs, 0.5 mm = 1.0 mm (p=0.983). All groups except C-0.5 exceeded the normal posterior masticatory range (289–700 N); C-0.5 (~695 N) approaches the parafunctional ceiling (~900 N).

**Failure modes:** C-1.0/C-1.5 mostly Type IV (severe longitudinal tooth/die fracture); C-0.5 mostly Type II (cohesive ceramic, intact die); PCRs (all thicknesses) mostly Type III (combined ceramic+substrate).

**Clinical bottom line:** non-retentive PCRs suitable at all tested thicknesses (incl. ultrathin 0.5 mm) when adhesively bonded; single crowns require ≥1.0 mm.

## Related Papers

- [[inlay/prott-2025-partial-coverage-restorations-posterior-scoping]] — extends: clinical survival scoping review of posterior PCRs; this paper adds the in-vitro mechanical/thickness substrate (same Düsseldorf group).
- [[dental-materials/zirconia/cesar-2024-dental-zirconia-15years-material-processing]] — applies-to: the 3Y/4Y/5Y yttria-strength-translucency trade-off and multilayer gradient technology, here tested in clinical restoration geometry.
- [[inlay/sirikatitham-2026-fracture-resistance-partial-coverage-scoping]] — fracture-resistance scoping of partial-coverage restorations (methodological companion).
- [[inlay/griffis-2022-tooth-cusp-preservation-lithium-disilicate-onlay-fatigue]] — analogous fatigue/load-to-failure paradigm for lithium disilicate partial-coverage onlays.
