Repository: ezinternet/dentopedia

File: wiki/orthodontics/clear-aligner/jorge-2026-thermoformed-vs-3dprinted-aligners-sr-ma.md
---
title: "Physical, mechanical properties and accuracy of thermoformed vs 3D-printed aligners: systematic review and meta-analysis"
authors: "Jorge JO et al."
year: 2026
date: 2026-04-03
doi: "10.1093/ejo/cjag036"
source: jorge-2026-thermoformed-vs-3dprinted-aligners-sr-ma.md
category: orthodontics/clear-aligner
evidence_level: sr+ma
source_collection: pubmed-abstract
tags: [clear-aligner, thermoformed, 3d-printed, DTP, material-properties, flexural-strength, shape-recovery, geometric-accuracy, surface-roughness, glass-transition, in-vitro, sr+ma]
relations:
  - type: extends
    target: delgado-2025-thermoplastics-clear-aligners-review
  - type: reinforces
    target: ryu-2018-ecligner-thermoforming-toa
  - type: extends
    target: almotairy-2026-ageing-effects-clear-aligner-materials-sr
  - type: refines
    target: baik-2024-3d-printed-aligner-premolar-extrusion-force-moment
---

## One-line Summary

SR+MA (23 in vitro studies; 4 in meta-analysis) comparing thermoformed (TM) vs direct 3D-printed (DTP) aligners: TM has higher flexural strength/modulus/hardness; DTP has better shape recovery, greater vertical traction forces, superior geometric accuracy, and lower glass-transition temperature (Tg = 42.3 °C); thickness-variation meta-analysis non-significant (SMD 1.48; 95% CI −7.26 to 4.30; p = .62; I² = 97%).

## 한줄요약

SR+MA (23편/4편 메타): TM 어라이너 굴곡강도·탄성률·경도 우위, DTP 어라이너 형상회복·수직견인력·기하정확도 우위·Tg = 42.3 °C 취약; 두께 변화량은 유의차 없음(I² = 97%, 결론 불가).

## Summary

This SR+MA pooled 23 in vitro studies examining physical/mechanical properties and dimensional accuracy of thermoformed (TM) vs direct 3D-printed (DTP) clear aligners. TM aligners consistently showed higher initial rigidity — reflected in greater flexural strength, storage modulus stability, and surface microhardness — whereas DTP aligners exhibited higher shape-recovery potential, greater traction forces in vertical loading tests, and superior geometric accuracy under laboratory conditions. The thickness meta-analysis (4 studies) found TM aligners thin by ~39.76% after thermoforming and DTP thicken by ~11.02%, but the pooled SMD was non-significant (I² = 97%), signaling irreconcilable heterogeneity across testing protocols. DTP's lower Tg of 42.3 °C raises thermomechanical concerns for intraoral conditions. All evidence is in vitro; QUIN assessment found 18/23 studies at medium and 4/23 at high risk of bias, with no low-RoB studies, precluding definitive clinical conclusions.

## Key Contributions

- Provides the first SR+MA quantitative framework for TM vs DTP mechanical/physical property comparison in orthodontic aligners
- Identifies a fundamental mechanical trade-off: TM stiffness/hardness vs DTP shape-recovery/geometric precision
- Documents DTP geometric accuracy advantage under lab conditions — clinically relevant for torque, rotation, and precision tooth movements
- Quantifies the fabrication-induced thickness paradox (TM −39.76%, DTP +11.02%) with extreme between-study heterogeneity (I² = 97%) that precludes a clinical thickness-preference recommendation
- Highlights DTP's Tg = 42.3 °C as a potential intraoral thermomechanical vulnerability (hot beverages, febrile states)

## Methodology

- **Design:** Systematic review + meta-analysis (PRISMA)
- **Scope:** In vitro studies only; no clinical trials included
- **N studies:** 23 total; 4 contributed to meta-analysis
- **Populations:** Bench specimens of TM aligners (thermoplastic sheets: PETG, PU, multilayer variants) vs DTP resin aligners (photo-cured resin, MSLA/DLP)
- **Primary outcomes:** Flexural strength, storage modulus, surface microhardness, shape-recovery, traction forces, geometric accuracy, thickness variation, surface roughness (Sa, Sv, Sz), Tg
- **Risk of bias:** QUIN tool — 18 medium RoB, 4 high RoB; 0 low RoB
- **Meta-analysis:** SMD with 95% CI; heterogeneity via I²

## Results

**Mechanical/physical properties (qualitative synthesis):**
- TM superior: flexural strength, storage modulus (stiffness stability), surface microhardness, initial rigidity
- DTP superior: shape-recovery potential (spring-back toward programmed geometry), traction forces in vertical test configurations

**Dimensional accuracy:**
- DTP geometric accuracy better under laboratory conditions

**Thickness variation (meta-analysis, n = 4 studies):**
- TM post-fabrication: −39.76% (thinning)
- DTP post-fabrication: +11.02% (thickening)
- Pooled: SMD 1.48 (95% CI −7.26 to 4.30); p = .62; **I² = 97%** → non-significant; extreme heterogeneity; no clinical conclusion possible

**Surface roughness:**
- DTP: higher Sa (mean surface amplitude) and higher Sz (total amplitude after clinical use)
- TM: higher Sv (valley depth)

**Thermal:**
- DTP Tg = 42.3 °C (below temperature of hot beverages; risk of thermomechanical softening in vivo)

**Summary verdict:** No universally superior material; properties diverge by testing dimension; all data in vitro.

## Related Papers

- [[orthodontics/clear-aligner/delgado-2025-thermoplastics-clear-aligners-review]] — extends; narrative review establishing TM thermoplastic and DTP resin property framework this SR+MA quantifies
- [[orthodontics/clear-aligner/ryu-2018-ecligner-thermoforming-toa]] — reinforces; thermoforming effect on 4 thermoplastic materials — foundational TM property-change data
- [[orthodontics/clear-aligner/almotairy-2026-ageing-effects-clear-aligner-materials-sr]] — extends; SR on aging/degradation of CA materials (95 studies) — adds time dimension to static property comparison
- [[orthodontics/clear-aligner/baik-2024-3d-printed-aligner-premolar-extrusion-force-moment]] — refines; in vitro DTP aligner bench study showing force/moment in clinical configurations — contextualizes DTP geometric accuracy advantage for specific movements
- [[orthodontics/clear-aligner/cho-2025-clear-aligner-material-force-moment-six-axis-sensor]] — refines; six-axis sensor comparison of TM vs DTP force/moment — operational counterpart to this property SR

## Three-line Summary

- SR+MA (23 in vitro studies; 4 in meta-analysis) comparing physical, mechanical, and dimensional accuracy properties of thermoformed (TM) versus direct 3D-printed (DTP) clear aligners; all evidence in vitro with 0 low-risk-of-bias studies.
- TM aligners showed higher flexural strength, storage modulus, and surface microhardness; DTP showed better shape recovery, greater vertical traction forces, superior geometric accuracy, and a lower glass-transition temperature (Tg = 42.3 °C); thickness variation meta-analysis was non-significant (SMD 1.48; p = .62; I² = 97%).
- No universally superior technology exists: TM rigidity favors sustained force delivery while DTP geometric precision may benefit complex tooth movements; DTP's low Tg warrants caution with hot beverages; standardized in vitro and clinical comparison protocols are needed.

## 세줄요약

- SR+MA (23편 in vitro / 4편 메타): 성형 투명교정장치 (Thermoformed, TM) vs 직접 3D 출력 교정장치 (Direct 3D-Printed, DTP) 물리·기계·치수 정확도 비교; 전 근거 in vitro, 저비뚤림 연구 0편.
- TM이 굴곡강도·저장탄성률·표면경도 우위; DTP가 형상회복능 (Shape Recovery)·수직 견인력·기하학적 정확도 (Geometric Accuracy) 우위, 유리전이온도 (Glass-Transition Temperature, Tg) 낮음 (42.3 °C); 두께 변화량 메타분석 유의차 없음 (I²=97%).
- 범용 우월 기술 없음: TM은 지속 힘 전달, DTP는 복잡 이동 정밀도에 각각 유리; DTP 낮은 Tg — 열음료 주의 필요; 표준화된 임상 비교 연구 필요.
