Repository: ezinternet/dentopedia

File: wiki/orthodontics/clear-aligner/delgado-2025-thermoplastics-clear-aligners-review.md
---
title: "Thermoplastics for Clear Aligners: A Review"
authors: "Delgado ..., et al."
year: 2025
date: 2025-06-17
doi: "10.3390/polym17121681"
source: delgado-2025-thermoplastics-clear-aligners-review.md
category: [orthodontics/clear-aligner]
evidence_level: narrative-review
source_collection: pubmed-text
full_text: true
pmid: "40574208"
pmcid: "PMC12196624"
source_url: https://pmc.ncbi.nlm.nih.gov/articles/PMC12196624/
text_path: /Users/oracleneo/llm-wiki/papers/delgado-2025-thermoplastics-clear-aligners-review.txt
text_filename: delgado-2025-thermoplastics-clear-aligners-review.txt
tags: []
---

## Three-line Summary

Narrative material-science review of clear-aligner thermoplastics (PETG/PET, hTPU, EVA, PP, PC, multilayers, blends) and emerging shape-memory polymers and direct-3D-print resins, mapping optical, mechanical, stress-relaxation, thermal, and biocompatibility properties to guide material selection.

Key differentiators: multilayer aligners deliver 2–3× lower force than PETG and 1.5–2× lower than hTPU; direct-3D-print resin (Tg ≈37°C) retains only ~10% of force vs ~80% for PETG; PETG produces larger root movements and greater attachment wear while hTPU produces mainly crown movement.

No clear clinical guideline yet exists on when to switch rigid→soft staging or how many of each a patient needs; biocompatibility nuance — all BPA-free polyesters except PETG showed in-vitro estrogenic activity, and Invisalign's isocyanate-containing TPU can provoke histologic reactions.

## 세줄요약

투명교정 열가소성수지(PETG·고경도 열가소성 폴리우레탄(hTPU)·다층·블렌드)와 형상기억고분자(Shape Memory Polymer, SMP)·직접 3D프린팅 레진의 광학·기계·응력완화·열·생체적합 특성을 재료선택 관점에서 정리한 서술적 종설.

핵심 비교: 다층 얼라이너는 PETG보다 2~3배, hTPU보다 1.5~2배 낮은 힘; 직접출력 레진(유리전이온도(Tg)≈37°C)은 PETG의 ~80% 대비 응력완화 후 ~10%만 잔류; PETG는 큰 치근이동·어태치먼트 마모, hTPU는 주로 치관이동·낮은 마모.

강성→연성 스테이징 전환 시점 및 갯수에 대한 명확한 임상 지침 미정립; 생체적합 세부: PETG 외 BPA-free 폴리에스터 모두 in-vitro 에스트로겐 활성, Invisalign TPU 이소시아네이트 성분은 조직학적 반응 가능.

## Summary

This narrative review surveys the polymers used in clear aligner treatment (CAT) and the property trade-offs that drive material selection. **PET/PETG** (amorphous polyester) is the most common material; **high-hardness thermoplastic polyurethane (hTPU)** is second. EVA and PP are relegated to mouthguards; polycarbonate (PC) has been abandoned for aligners (hydrolysis, cost, BPA reputation). Two efficiency-driven strategies extend the base palette: **multilayers** (enabled by Invisalign patent expiry; soft + hard layers combined) and **blends** (PC proposed as a compatibilizer between PETG and TPU). Two emerging classes — **shape memory polymers (SMP)** and **direct-3D-print resins** — promise faster, better-fitting, lower-waste workflows but currently underperform on force retention and biocompatibility data.

The mechanistic core: aligners deliver force by operating in the elastic range near the **yield point**, and because plastics are viscoelastic they undergo **stress relaxation** (a viscous force drop toward a stable settling force). hTPU's broader elastic ("security") range gives more uniform, lower, more comfortable force; PETG's higher modulus and lower yield point give a painful first cycle then comfort, with greater force overall.

## Key Contributions

- **Material taxonomy + selection logic.** Rigid PETG for small strains (aligned arches needing expansion/retraction); softer plastics for crowded teeth (gentle force over longer time). No clear guideline yet on when to switch rigid→soft staging or how many of each a patient needs.
- **Quantified force gentleness.** Multilayer force is **2–3× lower than PETG** and **1.5–2× lower than hTPU** in models; **3D resins enact almost no force**.
- **PETG vs TPU movement contrast.** PETG produces larger **root** movements (higher force) and far higher **bonded-attachment wear**; TPU produces mainly **crown** movement with little root movement and less attachment wear.
- **Emerging-material reality check.** 3D resin TC-85 retains only ~10% of force in stress relaxation vs ~80% for PETG, and the only approved direct-print resin has Tg ≈ 37°C — explaining its low efficiency and forces. SMP shape-memory effect degrades after a limited number of cycles with accumulating residual strain.
- **Biocompatibility nuance.** Most materials are low/null cytotoxic; BPA is mostly undetectable except higher in Invisalign's TPU; **all BPA-free polyesters (including PCTG) showed detectable in-vitro estrogenic activity whereas PETG did not**; Invisalign's isocyanate-containing TPU can provoke histologic reactions.

## Methodology

Descriptive narrative synthesis organized by property domain — optical (spectrophotometry, colorimeter, scanner), aging/chemical resistance (water/saliva immersion, "Mustard test"), mechanical (3PB, uniaxial tensile, indentation; force/strain via OMSS, DIC, force-films, capacitive/piezoelectric sensors; stress relaxation & creep), thermal (Tg by DSC/DMTA, storage/loss modulus), biocompatibility (in-vitro cytotoxicity, bisphenol/estrogenic leaching by LC, biofilm; in-vivo irritation), and environment/recyclability. No PRISMA protocol, registered search, risk-of-bias appraisal, or pooled estimates — hence `narrative-review`.

## Results

- **Optical**: PETG, TPU, PC, multilayers similarly transparent when naive; thermoforming roughens and reduces transparency; transmittance falls after ~7 days; **TPU is most stain-susceptible** (water sorption + porosity); **coffee** is the most damaging agent.
- **Aging**: higher water sorption → mechanical decline; PC hydrolyzes badly; TPU among the most hygroscopic; blends/stacking reduce water uptake; worn-aligner modulus drops by day 7, stabilizes by day 14.
- **Mechanical**: PC highest yield stress + modulus; hTPU comparable yield stress at lower modulus; PETG higher modulus, lower yield. Hardness: PETG/PC/hTPU monolayers similar > multilayers > PP lowest.
- **Activation**: standard **0.25 mm**; higher activation only yields transient over-recommended force that decays to the same threshold.
- **Thermal Tg**: PETG **75–80°C**, TPU **80–95°C**; approved direct-print resin Tg ≈ **37°C**.
- **Prescription/aiders (perspectives)**: some evidence aligners can change every 10 or 7 days with equal efficiency (no firm guideline); vibrational and piezoelectric aids improve predictability/pain, optical aids only reduce aligner count.
- **Environment**: aligners are medical devices → not recyclable, must be incinerated; no full life-cycle assessment exists; plant-based PEF/PCTG and enzymatic degradation are early-stage options.

## Related Papers

- [[orthodontics/clear-aligner/nakornnoi-2024-aligner-trimline-biomechanics-tooth-movement-sr]] — extends: trimline geometry shapes the force, but material yield/relaxation set the force magnitude being shaped.
- [[orthodontics/clear-aligner/nucera-2022-composite-attachments-clear-aligners-sr]] — reinforces/explains: PETG aligners wear bonded attachments far more than TPU, so material choice drives attachment behaviour.
- [[orthodontics/clear-aligner/butsabul-2024-clear-aligner-root-resorption-cbct-sr-ma]] — relates: PETG's larger root movements and higher force tie material selection to root-resorption risk.
- [[orthodontics/clear-aligner/yassir-2022-cat-vs-fat-overview-systematic-reviews]] — context: overarching CAT-vs-fixed evidence into which material properties feed.

File: wiki/orthodontics/clear-aligner/frias-2026-material-properties-of-composite.md
---
title: "Material Properties of Composite Resins Used for Orthodontic Attachments in Clear Aligner Therapy: A Systematic Review"
authors: Frias L, Fidalgo-Pereira R, Noites R, Correia MJ, Gomes ATPC, Lopes PC
year: 2026
date: 2026-06-02
doi: 10.3390/biom16060822
source: frias-2026-material-properties-of-composite.md
category: [orthodontics/clear-aligner]
evidence_level: sr
pdf_path: /Users/oracleneo/llm-wiki/papers/frias-2026-material-properties-of-composite.pdf
pdf_filename: frias-2026-material-properties-of-composite.pdf
source_collection: external
tags: [clear-aligner, attachments, composite-resin, shear-bond-strength, wear-resistance, color-stability, microhardness, material-selection]
relations:
  - type: extends
    target: nucera-2022-composite-attachments-clear-aligners-sr
  - type: applies-to
    target: nakornnoi-2024-aligner-trimline-biomechanics-tooth-movement-sr
---

## Three-line Summary

Systematic review (PRISMA, PubMed/Scopus/Cochrane, 2015–2025) of 15 studies (11 in-vitro, 4 clinical) on composite resin material properties for clear aligner therapy (CAT) orthodontic attachments — evaluating shear bond strength (SBS), wear resistance, surface roughness, microhardness, color stability, and attachment-reproduction accuracy.

All tested composite resins showed clinically acceptable SBS (~6–14 MPa); nanohybrid/high-viscosity resins (e.g., Filtek P60, Tetric N-Ceram) showed better mechanical resistance, wear resistance, and dimensional stability, while flowable resins (e.g., GC Aligner Connect, Z350 XT Flow) showed easier handling/mold adaptation but higher surface roughness and discoloration susceptibility (coffee/red wine worst).

Clinicians should prioritize nanohybrid/high-viscosity resins for high-load posterior attachments and flowable resins with high filler content for esthetic anterior zones; key limitation is that most included clinical studies did not report sample size or follow-up duration, and SBS results reflect the full bonding protocol rather than the resin in isolation.

## 세줄요약

체계적 문헌고찰 (PRISMA, PubMed/Scopus/Cochrane, 2015–2025): 투명교정(Clear Aligner Therapy, CAT) attachment용 컴포지트 레진(composite resin)의 재료 특성 15편(in-vitro 11편, 임상 4편) — 전단결합강도(Shear Bond Strength, SBS), 마모저항성, 표면조도, 미세경도(microhardness), 색안정성, attachment 재현정확도 평가.

모든 레진이 임상적으로 허용 가능한 SBS(약 6–14 MPa) 보임; 나노하이브리드/고점도 레진(Filtek P60, Tetric N-Ceram 등)이 기계적 저항성·마모저항성·치수안정성 우수, 유동성(flowable) 레진(GC Aligner Connect, Z350 XT Flow 등)은 취급성·몰드적합성 우수하나 표면조도·변색(커피·레드와인 최악) 취약.

임상적으로 후방부 고하중 attachment는 나노하이브리드/고점도 레진, 심미부(전치부)는 필러 함량 높은 유동성 레진 우선 고려; 핵심 한계는 임상연구 대부분이 표본크기·추적기간 미보고이며 SBS 결과는 레진 단독이 아닌 전체 접착 프로토콜을 반영한다는 점.

## Summary

According to this SR (Frias et al. 2026, Biomolecules, DOI 10.3390/biom16060822), 15 studies (11 in-vitro, 4 clinical, published 2019–2025) were synthesized to determine how **composite resin material properties** — rather than attachment shape/design or aligner biomechanics — affect the performance of clear aligner attachments. Outcomes assessed: shear bond strength (SBS), wear resistance, surface roughness, microhardness, color stability, and accuracy of attachment reproduction.

The central finding is a **material trade-off axis**: nanohybrid and high-viscosity composite resins (high inorganic filler load, ~72–83 wt%, e.g., Filtek™ P60, Tetric N-Ceram, SonicFill) consistently showed superior mechanical resistance, wear resistance, and dimensional/shape stability, at the cost of handling ease. Flowable resins (higher TEGDMA/Bis-EMA diluent content, e.g., GC Aligner Connect, Filtek Z350 XT Flow) were easier to adapt to PET-G attachment molds but showed greater surface roughness, higher wear, and more susceptibility to discoloration — coffee and red wine were the most aggressive staining agents across both in-vitro and clinical data. All resins tested fell within clinically acceptable SBS ranges (~6–14 MPa, up to 21±4 MPa for Tetric N-Ceram), though the authors caution that SBS reflects the full bonding protocol (adhesive system, enamel conditioning, curing parameters) rather than the resin in isolation.

Risk of bias was generally low (Cochrane RoB 2.0 for clinical trials, adapted criteria for in-vitro studies), supporting the reliability of the qualitative synthesis, though the small number and poor reporting quality of the 4 clinical studies (no sample sizes or follow-up durations given) limits the strength of the clinical-evidence layer.

## Key Contributions

- First wiki paper isolating the **material-science axis** of CAT attachments (resin composition/filler/viscosity), complementing existing biomechanical-effectiveness literature.
- Structured outcome-by-material comparison table spanning SBS, wear, roughness, microhardness, color stability, reproduction accuracy, and handling/adaptation.
- Actionable material-selection guidance by anatomical zone (posterior load-bearing vs anterior esthetic).
- Standardized photopolymerization protocol guidance (~1000 mW/cm² irradiance, ~20 s exposure) to reliably translate lab-measured resin properties into clinical performance.

## Methodology

SR (PRISMA, no meta-analysis). PubMed/Scopus/Cochrane search to Sept 2025, PICO-framed, articles 2015–2025. 299 records → 250 after dedup → 15 included (11 in-vitro, 4 clinical). Two-reviewer screening with third-author arbitration (Cohen's Kappa). Risk of bias: Cochrane RoB 2.0 (clinical) + adapted criteria (in-vitro) — mostly low risk. Confidence `sr` (systematic review without meta-analysis).

## Results

| Outcome | Best-performing | Worst-performing | Trend |
|---|---|---|---|
| Shear bond strength (SBS) | High-filler/nanohybrid (Filtek P60, Tetric N-Ceram) | Flowable, low-filler (Aligner Connect) | All within clinically acceptable ~6–14 MPa; higher filler ↔ higher SBS trend but confounded by bonding protocol |
| Wear resistance | SonicFill, Filtek P60 | Z350XT Flow, Flow Tain | Higher inorganic filler ↔ lower volumetric wear |
| Surface roughness | High-viscosity resins | Flowable (e.g., Aligner Connect under high irradiance) | Higher viscosity → smoother surface |
| Microhardness | Optimized flowables (Clearfil Majesty Flow) + high-filler resins | Variable | No consistent superiority; filler/polymerization dependent |
| Color stability | Nanohybrid/high-filler (Omnichroma, G-ænial Universal Injectable) | Flowable (Tetric PowerFlow) | Coffee/red wine most staining; higher filler ↔ better stability |
| Reproduction accuracy | High-viscosity + PET-G molds | Flowable resins | Flowable prone to excess/overflow, especially short irradiance |
| Handling/adaptation | Flowable (G-ænial Universal Injectable) | Conventional nanohybrid | Flowable easier to adapt to molds |
| Overall recommendation | Posterior: nanohybrid/high-viscosity; Anterior: high-filler flowable | — | Balance mechanical load vs esthetic need |

## Related Papers

- [[orthodontics/clear-aligner/nucera-2022-composite-attachments-clear-aligners-sr]] — sibling SR on attachment biomechanical effectiveness by tooth-movement type; this paper extends that literature into the material-science/resin-selection axis (extends)
- [[orthodontics/clear-aligner/nakornnoi-2024-aligner-trimline-biomechanics-tooth-movement-sr]] — trimline is a design-level predictability lever; resin material selection is a material-level lever — both apply to the same force-delivery/attachment-fidelity problem (applies-to)
- [[orthodontics/clear-aligner/bhate-2025-cat-maxillary-molar-distalization-class-ii-sr]] — attachments improve predictability of specific movements; this paper informs which resin to use when fabricating those attachments
