Repository: ezinternet/dentopedia

File: wiki/overviews/ceraseal-bioceramic-sealer-clinical-material-synthesis.md
---
title: "Overview: Ceraseal (Premixed Calcium-Silicate Bioceramic Sealer) — Clinical Outcomes × Material/Biocompatibility Synthesis"
authors: synthesis (llm-wiki)
year: 2026
date: 2026-06-23
type: synthesis
category: [overviews]
evidence_level: synthesis
tags: [ceraseal, bioceramic-sealer, calcium-silicate, single-cone, root-canal-sealer, post-obturation-pain, retreatment, biocompatibility, apatite, ah-plus, decision-synthesis]
source_papers:
  - wiki/endodontics/obturation/elmsmari-2025-single-cone-bioceramic-clinical-success-sr-ma.md
  - wiki/endodontics/obturation/spinelli-2024-three-year-single-cone-ceraseal-cohort.md
  - wiki/endodontics/obturation/zamparini-2023-premixed-calcium-silicate-carrier-based-2year.md
  - wiki/endodontics/obturation/zamparini-2026-single-cone-vs-carrier-based-neosealer-36mo.md
  - wiki/endodontics/obturation/feng-2025-ultrasonic-activation-single-cone-filling-sr-ma.md
  - wiki/endodontics/obturation/surana-bhandari-2026-single-cone-hydraulic-sealer-irrigation-protocol.md
  - wiki/endodontics/obturation/abada-2025-obturation-techniques-post-obturation-pain-rct.md
  - wiki/endodontics/obturation/song-2022-sealer-based-obturation-epoxy-calcium-silicate-rct.md
  - wiki/endodontics/obturation/shim-2025-retrieval-ahplus-bioceramic-ceraseal-retreatment.md
  - wiki/endodontics/obturation/kunam-2024-wettability-ahplus-ceraseal-guttaflow.md
  - wiki/endodontics/obturation/maharti-2024-calcium-silicate-apatite-deposition-ph.md
  - wiki/endodontics/obturation/kumar-2022-cytotoxicity-bioc-ceraseal-mtafillapex-ahplus.md
  - wiki/endodontics/obturation/de-almeida-junior-2024-cytotoxicity-bioactivity-ceraseal-bioroot.md
  - wiki/endodontics/obturation/gaafar-2025-inflammatory-response-neosealer-ceraseal-fibroblasts.md
  - wiki/endodontics/obturation/dahikar-2026-bioceramic-vs-epoxy-resin-sealer-postoperative-pain-umbrella.md
  - wiki/endodontics/obturation/mushtaq-2026-obturation-techniques-endodontic-outcomes-srma.md
  - wiki/endodontics/obturation/li-2024-comparative-assessment-of-vertical-fracture.md
  - wiki/endodontics/obturation/lee-2026-ortho-mta-iii-vs-gp-infected-canals-rct.md
---

## 한국어 핵심요약

> [!summary] 한국어 핵심요약
> - **결론(bottom line)**: 세라실 (Ceraseal, Meta Biomed) 은 프리믹스 칼슘실리케이트 생체세라믹 실러 (premixed calcium-silicate bioceramic sealer, CSBS) 로, **2~3년 임상에서 에폭시 레진 gold standard인 AH Plus와 치유율·생존율이 동등**하면서 술후통증·재근관치료 제거성·set 후 생체적합성에서 실용적 이점이 있다. 세라실 사용자가 기존 술식을 바꿀 필요는 없되, **정밀한 충전(과충전 회피)** 이 핵심 변수.
> - **메타분석 (class-level)**: Elmsmari 2025 (체계적문헌고찰+메타분석, SR+MA, RCT 3편 n=259) — 단일콘 생체세라믹 충전 vs 전통기법의 치근단 성공률이 6/12/18개월 모두 수치상 높으나 **통계적 유의차 無**(OR 1.12~2.09, all p>0.05), 18개월엔 거의 동등으로 수렴. Song 2022·Spinelli 2024가 보인 "CaSi ≈ resin" 신호를 메타 수준에서 정량화. 단 **GRADE 근거수준 낮음(RCT 단 3편)** — 동등성은 *확정*이 아니라 *유력*.
> - **임상 치유·생존 (단일콘)**: Spinelli 2024 (전향 코호트, prospective) — 세라실 + 단일콘(single-cone) 58근관, 36개월 생존 92.7%·per-protocol 치유 92.1%, **치수염·치수괴사 치아는 100% 치유**. 위키 내 세라실 최장 추적.
> - **임상 치유·생존 (온열 carrier)**: Zamparini 2023 (전향 코호트) — 세라실 + warm carrier (Thermafil) 24개월 치유 91.1% vs AH Plus 88.6% (무의차, NS), 생존 97.8%. **치유 예측인자는 실러가 아니라 술전 PAI·재치료 여부**.
> - **단일콘 vs carrier-based (압출)**: Zamparini 2026 (후향 코호트, NeoSEALER Flo 동일 실러 양군) — 36개월 치유는 동등(93% vs 87.5%, NS)하나 **carrier-based가 치근단 압출 유의하게 많음(75% vs 48.2%)** — 수압이 높아서. 압출 자체는 치유 저해 안 함. → **압출 최소화가 목표면 단일콘이 기본값**.
> - **술후통증(RCT)**: Abada 2025 (RCT, 하악 제1대구치 150) — 충전법 자체는 통증 무관(p=0.124)이나 **AH Plus가 세라실보다 통증 유의 ↑(p<0.001), 특히 연속파가압(continuous-wave)에서**. 통증 절대치는 모든 군 낮음(VAS 0~1.4).
> - **통증 이점은 umbrella review로 등급 상향 확인 — 단 "통계적으로 실재, 임상적으로는 미미"**: Dahikar 2026 (umbrella review, PROSPERO, SR 7편·고유 RCT 63편, de novo 재메타분석) — 생체세라믹이 에폭시레진 대비 24시간(SMD −0.15, p<0.05)·48시간(SMD −0.29, p<0.001) 통증 유의 감소이나 **72시간 이후엔 무차이(SMD −0.03)**이고 진통제 사용(RR 0.91)·급성발작(RR 0.97) 모두 무차이. Abada 2025 단일 RCT 소견을 근관치료 실러 class 전체 수준으로 확증하되, **"세라실이 통증에 유리하다"를 "48시간 이내 소폭·일시적 이점"으로 정밀화** — 통증만을 이유로 실러를 바꿀 근거는 아님.
> - **다군 RCT 동등**: Song 2022 (RCT, 4 실러군 n=20) — CSBS(세라실·EndoSeal TCS) vs ERBS(AH Plus·ADseal) 간 기포·압출·3개월 통증 **유의차 無**; 충전 품질차는 실러 class가 아니라 제품·해부(어금니에서 void↑) 의존.
> - **재근관치료 제거성**: Shim 2025 (in-vitro, micro-CT) — 세라실 92.5%·AH Plus Bioceramic 94.8% > 에폭시 AH Plus Jet 87.1% 제거(WaveOne Gold + XP-endo Finisher). **"생광화 실러는 못 뺀다"는 우려를 반박** — 오히려 더 잘 빠짐, 단 XPF로 apical 보강 필요.
> - **물성-습윤성(wettability)**: Kunam 2024 (in-vitro) — 접촉각 AH Plus 47.4° < 세라실 61.6° < Guttaflow 95.6°(비습윤). 세라실은 AH Plus보다는 덜 적시지만 여전히 wetting(<90°).
> - **생체활성(bioactivity) 기전**: Maharti 2024 (in-vitro) — 세라실이 AH Plus Bioceramic보다 계면 아파타이트 ↑(23.65 vs 18.49 µm)·pH ↑(14일 11.48 vs 9.19)·Ca/P ↑(4.01 vs 2.01). 칼슘실리케이트 비율이 높아 생광화 우수.
> - **set-state 의존 세포독성**: Kumar 2022 (in-vitro, L929) — 세라실은 mixing 직후(0h) 심한 독성(생존 29.9%)이나 **24h 96.4%·7d 97.2%로 무독성 회복**; AH Plus는 set 후에도 심한 독성 지속. 즉 **갓 짜낸 미경화 세라실의 과충전은 일시적 자극원** → 정밀 배치가 임상적 함의.
> - **골세포·치은세포 신호**: de Almeida-Junior 2024 (MC3T3, in-vitro) — 세라실 48h 비독성, Ptgs2·Dmp1 ↑하나 **28일 광화결절은 차이 無(비독성 ≠ 골유도 입증 아님)**. Gaafar 2025 (HGF, in-vitro) — 세라실 > NeoSEALER Flo 생체적합성, day7 생존 AH Plus보다 우위(p=0.028)이나 모든 생체세라믹은 농도·시간 의존 독성·염증유발 잠재력 보유 → **apical periodontitis·취약 치근단·과충전 위험례에서 세라실 권장(Gaafar)이되 정밀 충전 전제**.
> - **술식·프로토콜 축(단일콘 시스템)**: 단일콘은 콤팩션 부족→void가 약점인데, Feng 2025 (lab SR+MA, 20편) — **초음파 실러 활성화(ultrasonic activation, UA)** 가 기공률을 유의하게 낮추고(micro-CT MD −1.21) 치근단·중앙부 실러 침투를 늘림(CLSM SMD 2.28/2.69; 단 결합강도는 비일관). Surana-Bhandari 2026 (split-tooth in-vitro) — **세정 프로토콜이 계면을 좌우**: HEDP 지속적 킬레이션(continuous chelation)이 dentin 침식↓·미네랄 계면↑·실러 항균성↑하나, **모든 실러는 세정된 dentin 접촉 후 항균력 감소** → 소독은 충전 *전*에 끝내야 함. 둘 다 lab-only라 임상 동등성 결론은 불변, 술식 근거만 보강.
> - **밀어내기 결합강도(push-out bond strength, POBS) — HEDP 정량화 (2026-07 신규)**: Kamath 2025 (ex-vivo, 60개 치아) — Dual Rinse HEDP(all-in-one 지속적 킬레이션 제품)로 근관을 조정하면 세라실(11.36 MPa)·AH Plus(8.98 MPa) 모두 Triton·식염수보다 POBS 유의 최고(p<0.001); FTIR상 HEDP가 유기·무기질 함량을 가장 잘 보존 — Surana-Bhandari 2026의 "HEDP 우위" 정성적 소견을 **결합강도 수치로 확증**하고, 세라실이 HEDP 컨디셔닝의 수혜자임을 명시.
> - **거타퍼차 표면개질 — 습윤성 3중 검증 (2026-07 신규)**: Fahmy 2026 (in-vitro, 14개 치아) — 폴리도파민(Polydopamine, PDA) 코팅 거타퍼차 + 세라실 단일콘 충전이 무코팅 대비 첨단 색소침투 감소(3.04 vs 4.30mm), 인공체액 28일 후 ESEM 계면간극 미검출(무코팅군은 지속 확대), 접촉각 대폭 감소(28.8° vs 77.4°)로 습윤성 개선 — Kunam 2024의 "세라실은 AH Plus보다 덜 젖음(wetting)" 소견에 대해 **거타퍼차 쪽 표면개질로 극복 가능**함을 보여주는 저비용 대안.
> - **술식·재료 상위 근거 추가 (2026-11 갱신)**: 폐쇄(obturation) 술식 84편 SR+MA(Mushtaq 2026, 11,965 시료) — 초치료 성공률 6개월 87.1%·12개월 87.2%·24개월 92.0%·3년 초과 84.9%, 술식 간 유의차는 24개월 창에서만(냉측방 > 단일콘 +5.0%, p=0.021; 캐리어기반 > 단일콘 +7.5%, p=0.011) 나타났다가 3년 초과에서 사라짐(근거 확실성 낮음~매우 낮음). → 세라실+단일콘이라도 술식이 장기 결과를 가르지 않는다는 기존 결론을 지지하되, **24개월 시점의 단일콘 열세는 단일콘 선택 시 인지할 단서**. 또한 감염 근관 RCT(Lee 2026, 120치, 중앙 30개월)에서 Ortho MTA III vs GP+AH Plus 성공률 동등(느슨한 기준 88.24% vs 83.02%) — 세라실 아닌 다른 생체세라믹 제품임에 유의. 치근 수직파절 저항 네트워크 메타분석(Li 2024, 48 시험, in vitro)은 칼슘실리케이트 계열과 레진 계열에 유의차 없음.
> - **근거 한계(caveats)**: 임상은 단일군·후향 코호트 + 소규모 RCT + 저근거 메타 1편, 추적 ≤36개월로 ESE 권장 4년 미달; 술식·물성·세포 근거 다수는 in-vitro; 세라실 radiopacity(~6.5 mmAl)가 AH Plus(10~12)보다 낮아 미세 압출 과소검출 가능; class-level SR+MA(Elmsmari 2025)는 있으나 GRADE-low·세라실 특이 아님 → **장기(≥5년)·세라실 전용 RCT 부재**가 갱신 시 최우선 보강 대상.

## Three-line Summary

Synthesis of 4 clinical (2 prospective cohorts, 2 RCTs) + 12 bench studies, with three class-level additions (84-study obturation meta-analysis, a bioceramic RCT, a fracture-resistance network meta-analysis) on Ceraseal (premixed calcium-silicate bioceramic sealer): at 24–36 months it matches AH Plus epoxy-resin on healing (~91–92%) and survival (~93–98%); Elmsmari 2025 SR+MA (3 RCTs, n=259) found no statistically significant difference at 6/12/18 months (OR 1.12–2.09, all p>0.05), though GRADE evidence is low.

Key advantages over AH Plus: less post-obturation pain (Abada 2025 RCT, p<0.001; class-confirmed by Dahikar 2026 umbrella review of 7 SRs/63 RCTs — SMD −0.15 at 24h, −0.29 at 48h, but gone by 72h with no analgesic/flare-up difference, so the effect is real but small); equal or lower apical extrusion with single-cone (Zamparini 2026 retrospective: carrier-based has significantly more extrusion, 75% vs 48.2%); full retreatability (92.5% removal with WaveOne Gold + XPF; Shim 2025 in vitro, higher than standard AH Plus); biocompatible set state (Kumar 2022: day-7 viability 97.2%); and superior apatite deposition (Maharti 2024).

Clinical takeaway: Ceraseal users need not change protocols, but fresh unset Ceraseal is transiently cytotoxic (29.9% viability at 0h) — precise placement and avoidance of gross overextension matters more than sealer choice; ultrasonic sealer activation reduces voids in single-cone (Feng 2025 lab SR+MA); ensure disinfection is complete before obturation as all sealers lose antimicrobial activity on contact with conditioned dentin.

## 세줄요약

세라실(Ceraseal, 프리믹스 칼슘실리케이트 생체세라믹 실러) 임상 4편(전향 코호트 2 + RCT 2) + 벤치 12편 종합: 24–36개월 치유 ~91–92%·생존 ~93–98%이 AH Plus gold standard와 동등; Elmsmari 2025 SR+MA(RCT 3편, n=259)에서 6/12/18개월 모두 통계적 유의차 없음(OR 1.12–2.09, p>0.05) — 단 GRADE 근거 낮음.

AH Plus 대비 이점: 술후통증 ↓(Abada 2025 RCT, p<0.001; Dahikar 2026 umbrella review로 class-level 확증 — 24h SMD −0.15·48h −0.29이나 72h엔 무차이·진통제/급성발작도 무차이라 효과는 실재하나 소폭); 단일콘에서 압출 ↓(Zamparini 2026: carrier-based는 유의하게 더 많음, 75% vs 48.2%); 재근관치료 제거성 우수(92.5%; Shim 2025 in vitro); 경화 후 생체적합·생체활성(아파타이트 침착 > AH Plus Bioceramic; Maharti 2024).

임상 결론: 실러 선택보다 정밀 충전(과충전 회피)이 더 중요 — 미경화 세라실은 일시적 세포독성(0h 생존 29.9%, 24h 96.4%로 회복; Kumar 2022); 초음파 활성화(ultrasonic activation)가 단일콘 기공률 감소(Feng 2025 lab SR+MA); 모든 실러는 세정된 dentin 접촉 후 항균력 감소 → 소독은 충전 전 완료.

## Summary

For a clinician who already uses **Ceraseal** (Meta Biomed; premixed calcium-silicate / bioceramic sealer, CSBS — tricalcium + dicalcium silicate with ZrO₂ radiopacifier), this page answers the practical question: *is the evidence behind it sound, and what should change in my technique?* The honest answer across 16 papers is that **Ceraseal performs as well as the AH Plus epoxy-resin gold standard in the clinic, and its differences from AH Plus are mostly in your favour** — but the supporting evidence is still early (short follow-up, much of it in-vitro), and the one place technique genuinely matters is avoiding gross overextension of unset sealer.

**Clinical equivalence is the load-bearing finding.** Two prospective cohorts and two RCTs converge: Spinelli 2024 reports 92.7% survival and 92.1% per-protocol healing at 36 months with Ceraseal + single-cone (and 100% healing in pulpitis/necrosis cases); Zamparini 2023 shows Ceraseal + warm carrier-based obturation matching AH Plus at 24 months (91.1% vs 88.6%, NS) with 97.8% survival; Song 2022 finds no significant difference between calcium-silicate and epoxy-resin sealers in voids, extrusion, or 3-month pain across a 4-arm RCT; and Abada 2025 confirms low pain overall while showing AH Plus produces *more* post-obturation pain than Ceraseal. In every clinical study the outcome was driven by case factors (preoperative PAI, primary vs secondary treatment, canal anatomy) rather than by the sealer.

**The bench data explain why and add three practical reassurances.** (1) *Retrievability* — Shim 2025 refutes the fear that biomineralizing CSBSs can't be removed: Ceraseal was 92.5% retrievable vs 87.1% for epoxy AH Plus Jet (with XP-endo Finisher adding apical removal). (2) *Bioactivity* — Maharti 2024 shows Ceraseal deposits more interfacial apatite and sustains higher pH than AH Plus Bioceramic, the mechanism behind the resorbing-extrusion behaviour seen clinically. (3) *Biocompatibility of the set material* — Kumar 2022 shows set Ceraseal is non-cytotoxic (>96% L929 viability) while AH Plus stays severely cytotoxic; de Almeida-Junior 2024 confirms non-cytotoxicity to osteoblasts; Gaafar 2025 ranks Ceraseal above NeoSEALER Flo for gingival-fibroblast compatibility. The countervailing nuance: *unset* sealer is transiently cytotoxic and strongly alkaline (Kumar: 29.9% viability at 0 h; Maharti: pH 11.5), and all bioceramics retain dose-dependent irritant potential (Gaafar) — which is exactly why extrusion of fresh sealer raises pain (Abada) and why precise placement beats sealer choice.

The one material trade-off vs AH Plus is wettability (Kunam 2024: Ceraseal 61.6° vs AH Plus 47.4° contact angle) — Ceraseal adapts to dentin slightly less aggressively than epoxy resin, though it remains a wetting sealer and this has not translated into worse clinical sealing.

## Clinical evidence (7)

| Study | Design | Sealer / technique | Headline result |
|---|---|---|---|
| Elmsmari 2025 | **SR+MA of 3 RCTs (n=259)** | single-cone bioceramic vs conventional obturation | Periapical success numerically higher at 6/12/18 mo (88.7/87.1/92.0% vs 76.4/76.4/90.7%) but **NS** (OR 1.12–2.09, all p>0.05); GRADE **low**, only 3 RCTs exist |
| Spinelli 2024 | prospective cohort, 36 mo (n=58 RCT/52 pts) | Ceraseal + single-cone | Survival 92.7%, PP healing 92.1%; pulpitis & necrosis 100%; extrusion 24%, 3/14 resorbed |
| Zamparini 2023 | prospective cohort, 24 mo (n=89) | Ceraseal vs AH Plus, both warm carrier (Thermafil) | Healing 91.1% vs 88.6% (NS); survival 97.8%; extrusion 13.3% vs 25% (p=0.04); 3/6 Ceraseal extrusions resorbed |
| Zamparini 2026 | retrospective cohort, 36 mo (n=53/48 pts) | NeoSEALER Flo: single-cone vs carrier-based (Thermafil) | Healing 93% vs 87.5% (NS); **carrier-based extrudes more (75% vs 48.2%, sig.)**; extrusion did not compromise healing; preoperative PAI>3 a second extrusion driver |
| Abada 2025 | RCT (n=150 mandibular 1st molars) | CeraSeal vs AH Plus × CLC/CWC/single-cone | Pain low (0–1.4); technique NS (p=0.124); **AH Plus > CeraSeal pain (p<0.001)**, worst under continuous-wave; extrusion raises pain |
| Song 2022 | RCT (n=71, 4 arms ×20) | CeraSeal/EndoSeal TCS (CSBS) vs AH Plus/ADseal (ERBS), single-cone | Voids, extrusion, 3-mo pain all NS between sealer classes; differences are product/anatomy-driven |
| Dahikar 2026 | **Umbrella review (7 SRs, 63 unique RCTs)**, de novo meta-analysis | bioceramic vs epoxy-resin sealer, postoperative pain | Pain SMD −0.15 (24h, p<0.05) / −0.29 (48h, p<0.001), **NS by 72h** (SMD −0.03); analgesic use RR 0.91, flare-up RR 0.97 both NS; GRADE moderate at 24–48h |

Synthesis: Ceraseal is clinically **non-inferior to AH Plus** at 2–3 years across both single-cone and warm carrier-based delivery, and is gentler on post-operative pain in the short window. No clinical study found the sealer itself to be an independent predictor of healing. The **meta-analytic layer now confirms this at the class level**: Elmsmari 2025 pools the only 3 RCTs of single-cone bioceramic vs conventional obturation and finds bioceramic success numerically higher but statistically non-significant at every time point, converging toward equivalence by 18 mo (OR 1.12) — exactly the unit-level "CaSi ≈ resin" signal Song 2022 and Spinelli 2024 produce, now quantified (GRADE low, so the equivalence is *probable*, not proven). The pain advantage gets the same class-level treatment from **Dahikar 2026**, an umbrella review pooling 63 unique RCTs across 7 constituent SRs: bioceramic sealers do reduce pain vs epoxy resin, statistically significantly, at 24h and 48h — but the effect is small (SMD −0.15/−0.29), disappears by 72h, and does not extend to analgesic consumption or flare-up incidence. This upgrades Abada 2025's single-RCT pain finding from a Ceraseal-specific data point to a class-level, moderate-GRADE conclusion, while simultaneously tempering it: "Ceraseal hurts less" becomes "Ceraseal hurts marginally less for about two days," not a durable comfort advantage. **Technique choice within the single-cone/carrier-based axis is a delivery decision, not a healing decision**: Zamparini 2026, using the same premixed CaSi sealer (NeoSEALER Flo) in both arms, shows single-cone and carrier-based heal equally at 36 mo (93% vs 87.5%) but carrier-based extrudes significantly more apical sealer (75% vs 48.2%) due to higher hydraulic pressure — favouring single-cone when minimizing extrusion matters, while reaffirming that extrusion itself does not derail healing.

## Material & biocompatibility evidence (6)

| Study | Model | Comparison | Headline result |
|---|---|---|---|
| Shim 2025 | in-vitro micro-CT (n=36) | Ceraseal / AH Plus Bioceramic / AH Plus Jet, single-cone retreatment | Removed 92.5% / 94.8% / 87.1% (WOG+XPF); Ceraseal more intratubular mineral but **more retrievable** than epoxy |
| Kunam 2024 | in-vitro goniometry (n=60) | AH Plus / Ceraseal / Guttaflow bioseal | Contact angle 47.4° / 61.6° / 95.6° (all p<0.001); Ceraseal intermediate, still wetting (<90°) |
| Maharti 2024 | in-vitro SEM/EDX + pH (n=15) | Ceraseal vs AH Plus Bioceramic | Apatite 23.65 vs 18.49 µm; day-14 pH 11.48 vs 9.19; Ca/P 4.01 vs 2.01 — **Ceraseal superior biomineralization** |
| Kumar 2022 | in-vitro MTT, L929 | CeraSeal / Bio-C / MTA-Fillapex / AH Plus | Set CeraSeal non-cytotoxic (96.4% @24h, 97.2% @7d); **AH Plus stays severely cytotoxic**; effect is set-state dependent |
| de Almeida-Junior 2024 | in-vitro MC3T3 osteoblast | CeraSeal / BioRoot RCS / AH Plus | All non-cytotoxic @48h; CeraSeal ↑Ptgs2/Dmp1, AH Plus ↑Tnf; **no difference in 28-day mineralization** (bioactive ≠ osteoinductive) |
| Gaafar 2025 | in-vitro HGF fibroblast | CeraSeal / NeoSEALER Flo / AH Plus | Dose/time-dependent cytotoxicity; **CeraSeal > NeoSEALER Flo** compatibility; CeraSeal viability > AH Plus @day7 (p=0.028); all bioceramics retain irritant potential |

Synthesis: the *set* material is biocompatible and bioactive (apatite-forming, alkalinizing, retrievable); the *unset* material is a transient irritant. This is the mechanistic basis for the clinical pattern — Ceraseal is forgiving once set, but fresh overextension is the thing to avoid.

## Technique & protocol evidence (single-cone delivery) (4)

Single-cone (one-cone) is the delivery method Ceraseal is designed for: one master cone matched to the apical preparation plus a sealer-dominant fill, relying on sealer hydraulics rather than compaction. Its acknowledged weakness is reduced compaction → voids/porosity, and the sealing/bioactivity it achieves is contact-dependent on how the canal was prepared and irrigated. Two recent lab syntheses address each lever — and both apply to Ceraseal as a premixed hydraulic CaSi sealer even though neither tests Ceraseal by name.

| Study | Model | Lever tested | Headline result |
|---|---|---|---|
| Feng 2025 | SR+MA of 20 lab studies (11 meta-analyzed) | **ultrasonic activation (UA)** of sealer during single-cone | UA significantly **lowers porosity** (micro-CT MD −1.21; apical stereo MD −0.50) and **deepens sealer penetration** (CLSM apical/middle SMD 2.28/2.69); push-out bond strength + some penetration metrics inconsistent |
| Surana-Bhandari 2026 | split-tooth in-vitro (4 sealers × 3 irrigation sequences) | **irrigation protocol** before obturation | **HEDP continuous chelation** → less dentin erosion, larger mineral zone at the hydraulic-cement/dentin interface, better sealer antimicrobials; **all sealers lose antimicrobial efficacy after contact with irrigated dentin** |
| Kamath 2025 | ex-vivo POBS + FTIR (n=60 teeth) | **Dual Rinse HEDP vs Triton** all-in-one irrigants, before Ceraseal/AH Plus placement | HEDP gives highest push-out bond strength for **both** Ceraseal (11.36 MPa) and AH Plus (8.98 MPa) vs Triton and saline (p<0.001); FTIR shows HEDP best preserves organic+inorganic dentin content |
| Fahmy 2026 | in-vitro dye penetration + ESEM + contact angle (n=14 teeth) | **polydopamine (PDA) coating** of gutta-percha before Ceraseal single-cone | PDA-coated gutta-percha lowers apical dye penetration (3.04 vs 4.30 mm), eliminates detectable ESEM interfacial gaps by day 28 in SBF, and cuts contact angle (28.8° vs 77.4°) vs uncoated gutta-percha |

Synthesis: these four papers reframe single-cone obturation as a **system (preparation × irrigation × obturation × gutta-percha surface)**, not just a sealer choice — the same conclusion the material-evidence section reaches from the cytotoxicity/bioactivity side. (1) *Compaction substitute* — Feng 2025 shows ultrasonic activation directly attacks single-cone's main quality weakness, reducing voids and driving sealer deeper into apical/middle tubules; the benefit is consistent for porosity but not uniform across endpoints (bond strength unsettled), so UA is a reasonable adjunct rather than a mandate. (2) *Irrigation matters as much as the sealer* — Surana-Bhandari 2026 shows the dentin–sealer interface and the sealer's own antimicrobial action are shaped by the irrigation sequence: HEDP continuous chelation best preserves dentin and the mineralizing interface, while every sealer (resin and CaSi alike) loses antimicrobial potency once it has contacted irrigated dentin. Kamath 2025 quantifies exactly why: a commercial all-in-one HEDP product (Dual Rinse HEDP) gives Ceraseal its *highest* measured bond strength of any conditioning tested, confirming that Ceraseal's interfacial adhesion is partly earned at the irrigation step rather than being purely intrinsic to the sealer. (3) *The gutta-percha side of the interface is also modifiable* — Fahmy 2026 shows a simple bioinspired dip-coating (polydopamine) on the gutta-percha itself, paired with Ceraseal single-cone, cuts contact angle by more than half and eliminates SEM-detectable interfacial gaps after 28 days in simulated body fluid — a wettability fix on the *core* material side that is independent of (and could stack with) the irrigation-side fixes above. All four studies are lab-only (no clinical endpoints), so they refine technique rationale rather than change the clinical equivalence verdict.

## Practical decisions for a Ceraseal user

1. **Technique** — Both single-cone (Spinelli 2024; meta-confirmed by Elmsmari 2025) and warm carrier-based (Zamparini 2023) are clinically validated; obturation technique does not drive post-op pain (Abada 2025) or healing (Zamparini 2026: 93% vs 87.5% NS). Choose by case anatomy, not by a pain rationale — but if minimizing apical extrusion matters, prefer **single-cone over carrier-based** (Zamparini 2026: 48.2% vs 75% extrusion). Keep the canal **slightly moist** for Ceraseal setting (Abada protocol), unlike AH Plus which is dried. A later 84-study meta-analysis (Mushtaq 2026) agrees that obturation technique does not decide long-term success (differences confined to the 24-month window, vanishing beyond 3 years; GRADE low to very low), but note that in that window single cone trailed cold lateral by 5.0% and carrier-based by 7.5% — a reason to treat single cone as acceptable, not as superior. To offset single-cone's compaction deficit, **ultrasonic activation of the sealer** lowers porosity and deepens penetration (Feng 2025).
2. **Irrigation** — The dentin–sealer interface and antimicrobial seal are partly earned at the irrigation step: **HEDP continuous chelation** preserves dentin and the mineralizing interface better than sequential NaOCl→EDTA (Surana-Bhandari 2026), and all sealers lose antimicrobial potency after contacting irrigated dentin — so disinfection must be achieved *before* obturation, not relied upon from the sealer. A commercial all-in-one HEDP product (Dual Rinse HEDP) measurably out-bonds a citric-acid/high-NaOCl alternative (Triton) for Ceraseal specifically (11.36 vs 5.85 MPa; Kamath 2025) — if choosing between all-in-one continuous-chelation irrigants, prefer an HEDP-based product.
3. **Post-operative pain** — If minimizing pain matters (anxious patient, prior flare-up), Ceraseal is the better choice than AH Plus, and the gap is largest under heated/continuous-wave compaction (Abada 2025) — but set expectations correctly: the class-level umbrella review (Dahikar 2026) shows this is a small, ≤48h effect (SMD −0.15 to −0.29) with no difference in analgesic use or flare-up rate, not a durable comfort advantage. Do not switch sealers on pain grounds alone.
4. **Extrusion** — Avoid gross overextension: extruded sealer raises pain regardless of type (Abada 2025), and unset Ceraseal is transiently cytotoxic/alkaline (Kumar 2022, Maharti 2024). Carrier-based delivery extrudes more than single-cone with the same CaSi sealer (Zamparini 2026), so single-cone is the lower-extrusion default. The upside is that minor extrusions can resorb radiographically without compromising healing (Spinelli 2024, Zamparini 2023, Zamparini 2026). Note Ceraseal's lower radiopacity may under-detect small extrusions.
5. **Retreatability** — Do not avoid Ceraseal over retreatment fears; it is *more* retrievable than epoxy AH Plus (Shim 2025). Use WaveOne Gold-type reciprocation plus an **XP-endo Finisher** for apical residue.
6. **Compromised periapex** — For apical periodontitis, large apical diameters, or wet canals where hydrophobic epoxy resin sets poorly, the set-state biocompatibility and bioactivity favour Ceraseal (Gaafar 2025 recommendation; Spinelli's 100% pulpitis/necrosis healing) — provided placement is precise.
7. **Gutta-percha surface (optional adjunct)** — If maximizing single-cone sealing margin matters (e.g., anatomically challenging canals), a polydopamine dip-coating on the gutta-percha cone before Ceraseal placement improves wettability and eliminates detectable interfacial gaps in vitro (Fahmy 2026) — an inexpensive, retreatment-compatible option layered on top of standard technique, though it has no clinical outcome data yet.

## Caveats & evidence gaps

- **Class-level, not Ceraseal-specific, additions**: Mushtaq 2026 pools all sealers and techniques; Lee 2026 tests Ortho MTA III (a different bioceramic) against GP+AH Plus (88.24% vs 83.02% loose-criteria success at 30 months, NS; strict criteria 64.71% vs 58.49%); Li 2024 is bench-only load-to-fracture evidence in which calcium-silicate systems did not differ significantly from resin systems and the top-ranked Resilon/Epiphany is off the market. None changes the Ceraseal verdict; they widen the equivalence base. Failure predictors in Lee 2026 were older age, larger periapical lesion and higher PAI score — case factors, not sealer type.
- **Short follow-up**: longest clinical data is 36 months (Spinelli 2024, Zamparini 2026), below the ESE-recommended 4-year healing endpoint. No ≥5-year data. A class-level SR+MA now exists (Elmsmari 2025, single-cone bioceramic vs conventional) but it is **GRADE-low, pools only 3 RCTs, and is not Ceraseal-specific** — a well-powered long-term Ceraseal RCT remains the top priority for a future update.
- **Evidence weight**: clinical base is single-arm/retrospective cohorts + small pilot RCTs + one low-certainty meta-analysis (no large multicentre trial); the technique/protocol evidence (Feng 2025, Surana-Bhandari 2026) is lab-only; over half the papers are in-vitro.
- **Bioactive ≠ osteoinductive**: apatite formation and gene-expression shifts have not been shown to improve functional mineralization (de Almeida-Junior 2024) or hard clinical healing beyond AH Plus.
- **Cytokine nuance**: at the protein level AH Plus produced the highest cytokines (Gaafar 2025), but all bioceramics — including Ceraseal — carry dose-dependent irritant potential; "bioceramic" is not a license to overfill.

## Related Papers

- [[endodontics/obturation/elmsmari-2025-single-cone-bioceramic-clinical-success-sr-ma]] — SR+MA (3 RCTs, n=259): single-cone bioceramic ≈ conventional obturation, meta-confirming the page's clinical-equivalence thesis.
- [[endodontics/obturation/spinelli-2024-three-year-single-cone-ceraseal-cohort]] — clinical anchor: longest (36-mo) Ceraseal + single-cone outcome.
- [[endodontics/obturation/zamparini-2023-premixed-calcium-silicate-carrier-based-2year]] — clinical: Ceraseal + warm carrier vs AH Plus, 24 mo.
- [[endodontics/obturation/zamparini-2026-single-cone-vs-carrier-based-neosealer-36mo]] — clinical: single-cone vs carrier-based with same CaSi sealer — equal healing, more extrusion with carrier-based.
- [[endodontics/obturation/abada-2025-obturation-techniques-post-obturation-pain-rct]] — RCT: post-obturation pain, CeraSeal < AH Plus.
- [[endodontics/obturation/song-2022-sealer-based-obturation-epoxy-calcium-silicate-rct]] — RCT: CSBS ≈ ERBS, single-cone.
- [[endodontics/obturation/shim-2025-retrieval-ahplus-bioceramic-ceraseal-retreatment]] — retrievability in retreatment.
- [[endodontics/obturation/kunam-2024-wettability-ahplus-ceraseal-guttaflow]] — wettability / contact angle.
- [[endodontics/obturation/maharti-2024-calcium-silicate-apatite-deposition-ph]] — bioactivity: apatite + pH.
- [[endodontics/obturation/kumar-2022-cytotoxicity-bioc-ceraseal-mtafillapex-ahplus]] — set-state cytotoxicity (L929).
- [[endodontics/obturation/de-almeida-junior-2024-cytotoxicity-bioactivity-ceraseal-bioroot]] — osteoblast cytotoxicity/bioactivity.
- [[endodontics/obturation/gaafar-2025-inflammatory-response-neosealer-ceraseal-fibroblasts]] — gingival-fibroblast biocompatibility.
- [[endodontics/obturation/feng-2025-ultrasonic-activation-single-cone-filling-sr-ma]] — technique: ultrasonic activation lowers single-cone porosity / deepens sealer penetration.
- [[endodontics/obturation/surana-bhandari-2026-single-cone-hydraulic-sealer-irrigation-protocol]] — protocol: irrigation (HEDP continuous chelation) shapes the dentin–sealer interface and antimicrobial seal.
- [[endodontics/obturation/dahikar-2026-bioceramic-vs-epoxy-resin-sealer-postoperative-pain-umbrella]] — umbrella review (7 SRs, 63 RCTs): class-level confirmation that bioceramic sealers reduce pain vs epoxy resin, but the effect is small and gone by 72h — upgrades and tempers the Abada 2025 pain finding.
- [[endodontics/fahmy-2026-polydopamine-gutta-percha-bioceramic-sealer]] — in-vitro (n=14): polydopamine (PDA) coating on gutta-percha reduces apical dye penetration (3.04 vs 4.30mm), eliminates ESEM interfacial gaps in SBF, and nearly triples wettability vs uncoated — a gutta-percha-side interface fix complementary to irrigation-side (HEDP) and activation-side (UA) optimizations.
- [[endodontics/obturation/mushtaq-2026-obturation-techniques-endodontic-outcomes-srma]] — SR+MA (84 studies, 11,965 samples): technique differences appear only at 24 months and vanish beyond 3 years; GRADE low to very low.
- [[endodontics/obturation/li-2024-comparative-assessment-of-vertical-fracture]] — bench network meta-analysis (48 trials): calcium-silicate ≈ resin systems for vertical fracture resistance; bench-only.
- [[endodontics/obturation/lee-2026-ortho-mta-iii-vs-gp-infected-canals-rct]] — RCT (120 teeth, 30 months): Ortho MTA III ≈ GP+AH Plus in infected canals; a different bioceramic product, class-level support.
