Repository: ezinternet/dentopedia

File: wiki/overviews/implant-supported-prosthesis-ceramic-material-selection-overview.md
---
title: "Implant-Supported Prosthesis Ceramic Material Selection — Survival, Fatigue, and Decision Framework"
type: synthesis
category: [overviews]
date: 2026-07-03
evidence_level: synthesis
source_papers:
  - wiki/dental-materials/zirconia/le-2023-three-types-all-ceramic-posterior-3year-rct.md
  - wiki/prosthetic-materials/pjetursson-2023-implant-fdp-material-design-outcomes-sr-ma.md
  - wiki/dental-materials/zirconia/talmazov-2020-fea-one-piece-zirconia-implant-anterior.md
  - wiki/inlay/spitznagel-2025-multilayer-zirconia-partial-coverage-fatigue.md
  - wiki/inlay/comba-2022-post-fatigue-fracture-resistance-lithium-disilicate.md
  - wiki/dental-materials/zirconia/gohil-2026-occlusal-surface-changes-in-single.md
tags: [zirconia, lithium-disilicate, implant-fdp, ceramic-selection, fatigue, fea, monolithic, veneered, chipping, synthesis]
---

## 한국어 핵심요약

> [!summary] 한국어 핵심요약
> - 핵심 명제: 임플란트 지지 보철물의 세라믹 **상부구조(superstructure)** 재료 선택은 (1) 생존율은 재료 간 대체로 동등, (2) 진짜 차이는 파절/칩핑 양상에 있고, (3) 그 양상은 재료과학(피로거동·응력분포)으로 설명된다는 3단 논리로 정리된다. 이 페이지는 임플란트 **고정체(fixture)** 재료([[overviews/zirconia-implant-clinical-outcomes]])나 일반 재료 결정([[overviews/prosthetic-materials-decision-ladder]])이 아니라, **임플란트 위에 올라가는 세라믹 상부구조 자체의 재료 선택**을 다룬다.
> - 출발점(Pjetursson 2023 SR+MA, 32편, 후방부 임플란트 다단위 FDP): PFM 98.3%·베니어 지르코니아 97.5%·단일체/미세베니어 지르코니아 98.9%·리튬디실리케이트(LDS) 97.0% — 3년 생존율 전 재료군 통계적 동등. 단, **베니어 지르코니아 FDP가 칩핑·파절률 유의하게 높음(p<0.01)** — 코어 강도와 무관하게 베니어 층 자체가 약점.
> - Le 2023 RCT(다기관, n=71, 84 crowns, 3년)로 단관 수준에서 재확인: 고투명 지르코니아(ZC)·ZC+부분베니어(ZC-V)·LDS 세 재료 생존율 98.8% 동등, **파절 0건** — 후방부 단관에서 5Y급 고투명 지르코니아도 3년까지 안전.
> - Talmazov 2020 FEA(일체형 지르코니아 vs 티타늄 임플란트, 전치부 3개 시나리오)로 "왜 재료가 응력을 다르게 분산하는가"의 기전을 제공: 지르코니아(탄성계수 ~200 GPa)가 티타늄(~110 GPa)보다 순측-치경부 피질골 von Mises 응력을 유의하게 낮춤(치유 소켓·골폭감소 모델, p<0.05) — 단, 이식 소켓 모델에서는 피질골 차이 없음(이식재에는 지르코니아가 여전히 유리).
> - Spitznagel 2025(in-vitro 피로, n=72, multilayer 4Y/5Y 지르코니아 어금니 수복물)로 "두께 vs 형태" 교차작용을 정량화: 0.5mm 초박형에서는 부분피개(PCR)가 크라운을 압도(2047 vs 695N, p<0.001), 1.0mm는 동등, 1.5mm는 크라운 우위(3503 vs 2777N, p=0.005) — **크라운은 반드시 ≥1.0mm 필요**, PCR은 전 두께에서 안전.
> - Comba 2022(in-vitro 피로, n=84 근관치료 대구치)로 재료×준비형태 교차비교: 오버레이(1.6mm)는 접착크라운(2.0mm)의 유효 대안, 교합면비니어(1.2mm)는 열위(p=0.042); LDS가 PICN보다 정적 파절강도 우수(p=0.0002)하나 PICN은 주기하중에서 재난성 파절 0건 — 강도와 피로내구성은 다른 축.
> - 임상 결정 프레임 — 전치부 단관: 고투명 지르코니아(5Y) 또는 LDS 둘 다 안전(Le 2023 파절 0). 심미 우선이면 LDS/4Y-PSZ, 저작력 우려 시 5Y-ZC.
> - 임상 결정 프레임 — 후방부 다단위 FDP: 단일체(모놀리식) 지르코니아 1차 선택 — 생존 최고(98.9%)이자 칩핑 최저. 베니어 디자인은 심미가 절대적으로 필요한 경우만, 칩핑 위험 counseling 필수.
> - 임상 결정 프레임 — 초박형/최소침습 후방 수복(0.5–1.0mm): 크라운 대신 부분피개(PCR/veneer/overlay) 우선 — 두께가 제한적일 때 기계적으로 더 안전. 크라운 형태를 쓸 거면 최소 1.0mm 확보.
> - 임상 결정 프레임 — 캔틸레버/디자인: Pjetursson 2023에서 pontic FDP vs splinted crown 생존·합병증 차이 없음 — 디자인 자유도 있음, 재료 선택이 우선 변수.
> - 근거 한계: 모든 소스 3년 이하 관찰(Le, Pjetursson) 또는 in-vitro/FEA(Talmazov, Spitznagel, Comba) — 5–10년 임상 파절 분화 데이터 부재, in-vitro 피로시험은 실제 구강 열/화학적 노화를 완전히 재현 못함.

## Three-line Summary

Synthesis of 5 papers (Pjetursson 2023 SR+MA, Le 2023 RCT, Talmazov 2020 FEA, Spitznagel 2025 fatigue, Comba 2022 fatigue): implant-supported ceramic superstructure survival is broadly material-agnostic at 3 years (PFM 98.3%, veneered Zr 97.5%, monolithic Zr 98.9%, lithium disilicate 97.0%; Pjetursson 2023, 32 studies), while complication type is strongly material- and design-dependent — veneered zirconia FDPs show significantly more ceramic fracture/chipping than monolithic designs (p<0.01).

Ultrathin restorations (0.5 mm) survive far better as partial-coverage restorations (PCR) than as full crowns (2047 vs 695 N, p<0.001); at ≥1.0 mm they are equivalent; crown form requires a minimum 1.0 mm thickness (Spitznagel 2025 fatigue, multilayer 4Y/5Y zirconia, n=72).

Monolithic zirconia (higher elastic modulus ~200 GPa) reduces peri-implant cortical bone von Mises stress compared to titanium implants in non-grafted anterior models (Talmazov 2020 FEA); lithium disilicate exceeds polymer-infiltrated ceramic network (PICN) in static fracture strength (p=0.0002), but PICN yields zero catastrophic fatigue fractures, confirming that static strength and fatigue durability are independent axes (Comba 2022).

## 세줄요약

임플란트 상부구조 세라믹 재료 선택 5편 종합(Pjetursson 2023 SR+MA, Le 2023 RCT, Talmazov FEA, Spitznagel 피로, Comba 피로): 3년 생존율은 재료 간 대체로 동등(PFM 98.3%, 베니어 Zr 97.5%, 단일체 Zr 98.9%, LDS 97.0%)이나 합병증 유형은 재료·형태 의존적 — 베니어 지르코니아 FDP가 단일체 대비 파절·칩핑 유의하게 높음(p<0.01).

초박형(0.5 mm)에서는 부분피개(PCR)가 풀크라운보다 피로강도 압도(2047 vs 695 N, p<0.001); 1.0 mm에서 동등; 크라운 형태는 최소 1.0 mm 확보 필요(Spitznagel 2025, multilayer 4Y/5Y Zr, n=72).

단일체 지르코니아(탄성계수 ~200 GPa)는 비이식 전치부에서 티타늄 대비 치경부 피질골 응력을 유의하게 낮춤(Talmazov 2020 FEA); LDS가 PICN보다 정적 파절강도 우수(p=0.0002)이나 PICN은 주기하중에서 재난성 파절 0건 — 정적 강도와 피로내구성은 별개 축(Comba 2022).

## Summary

This overview addresses a distinct angle from the wiki's existing zirconia/prosthetic overviews: not the implant *fixture* material ([[overviews/zirconia-implant-clinical-outcomes]]) and not general crown/bridge/attachment decisions ([[overviews/prosthetic-materials-decision-ladder]]), but the **ceramic superstructure material and geometry choice specifically on implant-supported prostheses** — all-ceramic crown types, zirconia FDP design (monolithic vs veneered), and the fatigue/biomechanical reasoning behind observed clinical failure patterns.

The synthesis follows a three-tier logic:

1. **Outcomes anchor** (Pjetursson 2023 SR+MA) establishes which materials/designs have the best survival and complication data for implant-supported multi-unit FDPs.
2. **Head-to-head confirmation** (Le 2023 RCT) validates the same material-equivalence pattern at the single-crown level, in a controlled multicenter trial.
3. **Mechanistic explanation** (Talmazov 2020 FEA, Spitznagel 2025 fatigue, Comba 2022 fatigue) supplies the material-science reasoning for *why* these clinical patterns occur — stress distribution in one-piece zirconia implants, thickness×design fatigue interactions in multilayer zirconia, and post-fatigue fracture resistance differences between lithium disilicate and polymer-infiltrated ceramic.

## Tier 1 — Outcomes Anchor: Pjetursson 2023 SR+MA (Implant-Supported Multi-Unit FDP)

Pjetursson et al. (2023, *Clin Oral Implants Res*, 32 studies/42 arms) is the highest-evidence-weight source in this synthesis for implant-supported FDP material selection. Using the Pjetursson group's robust Poisson regression model, pooled 3-year survival was:

| Material | 3-year Survival | 95% CI |
|---|---|---|
| PFM iFDP | 98.3% | 95.6–99.3% |
| Veneered zirconia iFDP | 97.5% | 95.5–98.7% |
| Monolithic/micro-veneered Zr iFDP | **98.9%** | 96.8–99.6% |
| Lithium disilicate iFDP | 97.0% | 84.8–99.9% |

No pairwise comparison reached statistical significance — **survival alone does not differentiate these materials at 3 years**. The clinically actionable finding is elsewhere: **veneered zirconia FDPs showed significantly more ceramic chipping and fracture than monolithic/micro-veneered designs (p<0.01)**, with veneered zirconia carrying the highest fracture rate of any group despite having comparable survival. Design (FDP-with-pontic vs implant-splinted-crown) showed no significant difference in survival (98.3% vs 99.1%) or complications — so pontic vs cantilever/splinted design choice is not itself a material-selection driver.

**Takeaway**: at the multi-unit implant FDP level, monolithic zirconia is the material of first choice — it matches or exceeds PFM/LDS survival while avoiding the chipping penalty that veneered zirconia specifically incurs.

## Tier 2 — Head-to-Head Confirmation: Le 2023 RCT (Single Posterior Crowns)

Le et al. (2023) provide the tooth-supported (not implant-supported, but directly comparable ceramic-selection evidence) 3-arm multicenter RCT — high-translucency monolithic zirconia (ZC, likely 5Y-PSZ), ZC with partial buccal veneer (ZC-V), and lithium disilicate (LDS), n=71 patients / 84 crowns at 3 years.

**Result**: 98.8% combined survival, **zero fractures in any group** — including the partial-veneer ZC-V arm. This reinforces the Pjetursson pattern at the single-crown scale: even a partially veneered high-translucency zirconia crown can survive fracture-free through 3 years, suggesting the *implant-FDP*-level veneered-chipping signal is more about multi-unit flexural loading and connector stress than a universal indictment of any veneer. Marginal integrity, surface, and anatomical form showed no between-group differences; patients rated esthetics more favorably than clinicians across all three materials.

**Synthesis point**: Pjetursson (implant FDP, multi-unit) shows veneered zirconia has an elevated *chipping* risk specifically in multi-unit prostheses; Le (tooth-supported, single crown) shows a partial-veneer design can still be fracture-free at the single-unit level. Read together, the risk of veneer failure scales with span/complexity, not simply with the presence of a veneer layer.

## Tier 3 — Mechanistic Explanation

### 3a. Why stiffness matters: Talmazov 2020 FEA (one-piece zirconia vs titanium)

Talmazov's FEA modeled one-piece zirconia (Y-TZP, ~200 GPa elastic modulus) vs titanium (Ti-6Al-4V, ~110 GPa) implants in three CBCT-derived anterior maxillary scenarios — healed socket (HS), reduced bone width (RB), and grafted extraction socket (EG) — under 200N axial + 178N oblique loading.

| Model | Region | Zir vs Ti | Significance |
|---|---|---|---|
| HS | Labial-cervical cortical | Zir < Ti | p < 0.05 |
| RB | Labial-cervical cortical | Zir < Ti | p < 0.05 |
| EG | Labial-cervical cortical | No difference | NS |
| EG | Graft material | Zir < Ti | p < 0.05 |

Mechanistically: titanium's lower stiffness deforms more under load, transducing more force into the surrounding cortical bone; zirconia's higher stiffness absorbs load internally, reducing peri-implant bone overloading — in scenarios where bone is intact or grafted. This is not superstructure ceramic per se (it studies a one-piece zirconia *implant*), but it establishes the biomechanical principle that underlies why **higher-modulus ceramic materials (zirconia >> lithium disilicate in stiffness) redistribute occlusal load differently through the prosthesis-abutment-bone complex** — the same stiffness logic that determines whether a monolithic zirconia FDP or a bilayer veneered design concentrates stress at the weakest interface (the veneer-core bond).

### 3b. Why thickness and geometry interact: Spitznagel 2025 fatigue (multilayer zirconia, crown vs partial-coverage)

Spitznagel's in-vitro fatigue study (n=72, composition-gradient 4Y/5Y-PSZ multilayer zirconia molar restorations) is the clearest mechanistic demonstration in this synthesis of a **crossed design×thickness interaction** — directly relevant to selecting crown vs partial-coverage (PCR) geometry for thin-section implant-supported restorations (e.g., limited interocclusal space cases common around implants):

| Group | Thickness (occl/bucc) | Mean failure load (N) |
|---|---|---|
| C-1.5 (crown) | 1.5/0.8 mm | 3503 |
| PCR-1.5 | 1.5/0.8 mm | 2777 |
| PCR-0.5 | 0.5/0.4 mm | 2047 |
| PCR-1.0 | 1.0/0.6 mm | 2018 |
| C-1.0 (crown) | 1.0/0.6 mm | 1957 |
| C-0.5 (crown) | 0.5/0.4 mm | **695** (near parafunctional ceiling) |

At 0.5mm, PCR dramatically outperforms the crown (2047 vs 695N, p<0.001) — the crown's full-coverage geometry at ultrathin section concentrates stress and fails catastrophically (Type IV longitudinal fracture), while the PCR's non-retentive partial design fails more benignly (Type III combined ceramic+substrate). At 1.5mm the relationship reverses (crown 3503 > PCR 2777N, p=0.005) — once ceramic bulk is sufficient, full-coverage geometry becomes an advantage. All specimens survived 1.2M fatigue cycles (~5 years simulated) regardless of design.

**Clinical translation for implant prostheses**: where interocclusal or restorative space is restricted (a frequent implant scenario, especially screw-retained designs with access-channel constraints reducing effective ceramic bulk), a partial-coverage/monolithic-veneer geometry is mechanically safer than forcing a full-crown contour at <1.0mm. Full-coverage crown geometry should not be used below 1.0mm.

### 3c. Why material and preparation both matter, independently: Comba 2022 fatigue (lithium disilicate vs PICN)

Comba's in-vitro study (n=84 endodontically-treated molars, 2×3 factorial: material × preparation design) isolates material choice from geometry choice as two independent, additive variables (interaction p=0.8218, NS):

| Preparation | PICN (N) | LDS (N) |
|---|---|---|
| Occlusal veneer (1.2mm) | 1806.6 ± 270.1 | 2029.5 ± 295.3 |
| Overlay (1.6mm) | 1726.9 ± 301.1 | 2059.5 ± 308.0 |
| Adhesive crown (2.0mm) | 1555.4 ± 393.9 | 1859.2 ± 232.0 |

LDS significantly outperformed PICN on static post-fatigue fracture load (p=0.0002) — consistent with LDS's higher flexural strength as a lithium-disilicate glass-ceramic vs. PICN's lower-modulus polymer-ceramic hybrid. But PICN showed **zero catastrophic failures during cyclic loading**, while the LDS adhesive-crown group had one core fracture — meaning static strength and fatigue tolerance are not the same axis, and material selection should weigh both. Preparation design also mattered independently: overlay (1.6mm) was statistically equivalent to full adhesive crown (2.0mm), while the more minimal occlusal veneer (1.2mm) was significantly weaker (p=0.042) — a design threshold effect echoing Spitznagel's thickness finding, but here specifically flagging that endodontically-treated (structurally compromised) teeth need at least overlay-level coverage, not minimal veneers.

**Relevance to implant prostheses**: while Comba studies tooth-supported ETT restorations rather than implant-supported ones, the material/design decoupling directly informs implant-adjacent restorative choices (e.g., an implant-supported overlay/onlay-type superstructure, or restoring an adjacent ETT abutment tooth in a mixed implant-tooth-supported prosthesis) — LDS for peak static load resistance, PICN where cyclic/parafunctional resilience is prioritized over peak strength, and a minimum of overlay-level coverage rather than minimal veneers when structural loss is significant.

## Integrated Material-Selection Decision Framework

| Clinical scenario | First-choice material/design | Rationale (this synthesis) |
|---|---|---|
| Anterior single implant crown, esthetic priority | High-translucency zirconia (5Y-ZC) or LDS | Le 2023: both fracture-free at 3y; patient-rated esthetics favorable for both |
| Anterior implant, intact/reduced bone (non-grafted) | Higher-modulus material (zirconia-based restoration/abutment complex) | Talmazov FEA: higher elastic modulus reduces labial-cervical cortical stress (p<0.05) in HS/RB models |
| Anterior implant, grafted extraction socket | Material choice less critical for cortical bone stress (NS); zirconia still favors graft protection | Talmazov FEA: no cortical-bone difference in EG model, but Zir < Ti stress on graft (p<0.05) |
| Posterior implant-supported multi-unit FDP | Monolithic (or micro-veneered) zirconia | Pjetursson 2023: highest survival (98.9%) + lowest chipping vs veneered (p<0.01) |
| Posterior implant FDP where full veneering is esthetically required | Veneered zirconia acceptable but counsel chipping risk | Pjetursson 2023: survival equivalent (97.5%) but significantly higher fracture/chipping rate |
| FDP design: pontic vs splinted/cantilever | Either — design does not drive material selection | Pjetursson 2023: no significant survival/complication difference by design |
| Restricted interocclusal space (<1.0mm ceramic bulk) | Partial-coverage/non-retentive design over full crown | Spitznagel 2025: PCR ≫ crown at 0.5mm (2047 vs 695N, p<0.001); crown needs ≥1.0mm |
| Adequate space (≥1.5mm ceramic bulk) | Full-coverage crown geometry | Spitznagel 2025: crown > PCR at 1.5mm (3503 vs 2777N, p=0.005) |
| Structurally compromised abutment tooth (adjacent to implant prosthesis) needing minimally invasive restoration | Overlay (≥1.6mm), not minimal occlusal veneer | Comba 2022: overlay ≈ adhesive crown; veneer significantly weaker (p=0.042) in ETT |
| Peak static load priority (heavy occlusion, parafunction) | Lithium disilicate over PICN | Comba 2022: LDS > PICN static fracture load (p=0.0002) |
| Cyclic/fatigue resilience priority, catastrophic-failure avoidance | PICN as an alternative consideration | Comba 2022: PICN had zero catastrophic cyclic failures vs 1 LDS core fracture |

## Evidence Map

| Paper | Design | n | Key Finding | Confidence |
|---|---|---|---|---|
| Pjetursson 2023 | SR+MA | 32 studies/42 arms | 3y survival PFM 98.3%/veneered Zr 97.5%/monolithic Zr 98.9%/LDS 97.0% (NS); veneered chipping >> monolithic (p<0.01) | sr+ma |
| Le 2023 | RCT (multicenter) | 71 pts / 84 crowns | ZC/ZC-V/LDS posterior crowns: 98.8% survival, 0 fractures, all groups | rct |
| Talmazov 2020 | FEA (in-vitro) | 3 CBCT-derived models | Zir < Ti labial-cervical cortical stress in HS/RB (p<0.05); NS in EG cortical bone, Zir favors graft (p<0.05) | in-vitro |
| Spitznagel 2025 | In-vitro fatigue + SLF | 72 restorations | Crossed thickness×design interaction: PCR ≫ crown at 0.5mm, equal at 1.0mm, crown > PCR at 1.5mm | in-vitro |
| Comba 2022 | In-vitro fatigue + fracture | 84 ETT molars | Overlay ≈ adhesive crown; veneer inferior (p=0.042); LDS > PICN static load (p=0.0002); PICN better cyclic tolerance | in-vitro |

## Evidence Update — Occlusal Wear by Restoration Configuration (2026-11-20)

- [[dental-materials/zirconia/gohil-2026-occlusal-surface-changes-in-single]] — retrospective, n=120 posterior implant-supported zirconia restorations (64 single, 56 three-unit), 12-month 3D scan superimposition. Single units showed less restoration occlusal wear (14.6 ± 3.4 vs 19.8 ± 4.1 µm, p<0.001), less antagonist enamel wear (15.2 ± 3.8 vs 19.7 ± 4.5 µm, p<0.001), and fewer complications (9.4% vs 25.0%, p=0.022).
- Reading against this page's framework: configuration (single vs splinted multi-unit) is a wear and complication modifier on top of material choice — it adds a 12-month clinical wear signal to a set otherwise limited to survival (Pjetursson, Le) and in-vitro fatigue (Spitznagel, Comba). It does not change the material-selection ladder. Retrospective, single-site configuration comparison with 12-month follow-up only; allocation was not randomized, so case-mix may explain part of the difference.
- Finishing of adjusted zirconia surfaces (polish vs glaze, kit, speed) is synthesized in [[overviews/zirconia-chairside-adjustment-polishing-overview]].

## Gaps & Future Research

- All five sources cap out at 3 years (clinical: Le, Pjetursson) or are in-vitro/FEA proxies (Talmazov, Spitznagel, Comba) — none report 5–10 year implant-supported ceramic superstructure fracture differentiation, which is precisely where material differences are expected to diverge (per Pjetursson's own stated limitation).
- No study in this set directly fatigue-tests implant-supported (vs tooth-supported) monolithic zirconia crowns/FDPs under the same thickness-gradient protocol as Spitznagel — the thickness×design interaction is established for tooth-borne molar restorations but not confirmed for the implant-abutment-crown assembly specifically, where screw-access channels further reduce effective ceramic bulk in some designs.
- Talmazov's FEA assumes 100% osseointegration and isotropic bone — no micromotion, no long-term remodeling; cannot be extrapolated to superstructure material choice directly, only to the general stiffness-transduction principle.
- No head-to-head in this set directly compares lithium disilicate vs zirconia implant-supported multi-unit FDPs under standardized fatigue protocols with implant-specific loading (off-axis, screw-access-channel geometry).
- PICN's favorable cyclic-fatigue profile (Comba 2022) has not been tested in an implant-supported multi-unit FDP context — current PICN evidence for implant superstructures is essentially absent from this synthesis.

## Related Papers

- [[dental-materials/zirconia/le-2023-three-types-all-ceramic-posterior-3year-rct]] — 3-arm RCT, tooth-supported posterior crowns, ZC/ZC-V/LDS equivalence
- [[prosthetic-materials/pjetursson-2023-implant-fdp-material-design-outcomes-sr-ma]] — SR+MA outcomes anchor, implant-supported multi-unit FDP material/design
- [[dental-materials/zirconia/talmazov-2020-fea-one-piece-zirconia-implant-anterior]] — FEA mechanistic basis for stiffness-dependent peri-implant bone stress
- [[inlay/spitznagel-2025-multilayer-zirconia-partial-coverage-fatigue]] — thickness×design fatigue interaction, multilayer zirconia
- [[inlay/comba-2022-post-fatigue-fracture-resistance-lithium-disilicate]] — material×preparation-design fatigue, LDS vs PICN
- [[dental-materials/zirconia/gohil-2026-occlusal-surface-changes-in-single]] — 12-month wear: single vs three-unit implant-supported zirconia

### Related overviews

- [[overviews/zirconia-implant-clinical-outcomes]] — sibling overview on the implant **fixture** material (zirconia vs titanium implants); distinct from this superstructure-focused page
- [[overviews/prosthetic-materials-decision-ladder]] — general crown/bridge/screw-vs-cement/overdenture decision framework; this page is a deep-dive on the specific implant-superstructure ceramic-selection angle referenced there under Axis 1

<!-- thesis-reviewed: 2026-10-30 -->

File: wiki/overviews/lithium-disilicate-inlay-onlay-evidence.md
---
title: "리튬디실리케이트 Inlay/Onlay/부분피개 — 임상 근거 종합"
authors: Synthesis (Damian Lee)
year: 2026
date: 2026-05-26
doi: N/A
source: N/A
category: overviews
evidence_level: synthesis
pdf_path: N/A
pdf_filename: N/A
source_collection: synthesis
tags: [inlay, onlay, partial-coverage, lithium-disilicate, e-max, cad-cam, 3d-printed, fracture, overview]
---

## 한국어 핵심요약

> [!summary] 한국어 핵심요약
> - 후방부 부분피개 수복(인레이·온레이·overlay) 14편을 4축(장기 임상성적·재료 비교·와동/디자인·제작방식)으로 종합한 결정 ladder.
> - 결론 한 줄: 리튬디실리케이트(Lithium Disilicate, e.max)가 10년 95% 이상 생존으로 1선, CAD/CAM 간접레진은 5–7년에 격차 벌어지며 장기 열위, 풀크라운보다 부분피개가 치질보존·예후 모두 우위.
> - 축1 장기 생존[확인]: LiDiSi 인레이/온레이 10년 95.6%(인레이 93.9% < 온레이 98.3%, 대구치 위험↑, Malament 2021 n=551); 간접 RBC(레진)는 7.8년 84.9% vs LiDiSi 96.8%로 연간실패율 5배 차이(Lempel 2023).
> - 축2 재료 직접 비교: 1–2년 단기 split-mouth RCT에서는 e.max vs 나노세라믹/하이브리드 차이 NS(Hassan 2024, Souza 2021) — 단기 RCT만 보고 "차이 없다" 판단 금지, 후향 7년+에서 격차 벌어짐.
> - 축3 와동/디자인[확인]: Overlay(cusp coverage) > 박스형 인레이 파절강도, 즉시상아질봉쇄(Immediate Dentin Sealing, IDS) 사전 권고(Hofsteenge 2023); 풀크라운 vs 부분피개는 부분피개가 동등 또는 우위 + 치질 보존(Wang 2022, Prott 2025).
> - 와동 결정 ladder: ①단순 Class II(MO/DO, 협설 정상)→인레이 가능, 가능하면 온레이로 확장 ②MOD+cusp 1개↑ 약화→온레이/overlay 필수, 인레이 금기 ③Endo 후 충분한 치질→엔도크라운 또는 overlay ④다수치 결손+지지치질 충분→지르코니아 IRFPD(전통 FDP 동등 강도).
> - 오판 패턴: "이만큼 깎이면 그냥 풀크라운" — 풀크라운은 치질·치수 손실↑, 부분피개가 동등/우위.
> - 축4 제작방식[미검증]: 3D 프린팅 인레이 적합도가 밀링 그룹과 임상 허용 한계 내 유사(Lim 2023) — 단일 in-vitro, 장기 임상 부재.
> - IRFPD: 지르코니아 IRFPD는 672N으로 전통 FDP 동등, 지르코니아강화 리튬실리케이트는 391N으로 유의하게 약함 → 후자 권장 안 함(Kermanshah 2020, in-vitro 한정).
> - 확신도: 축1 [확인](다수 후향 ≥7년+SR+MA), 축2 단기 [확인]/장기 [확인], 축3 [확인], 축4 [미검증].
> - **재료 비교 SR+MA 추가(2026-11-10, Prott 2024)**: 구치부 부분피개 수복물 (Partial Coverage Restoration, PCR)에서 리튬 디실리케이트 (Lithium Disilicate, LDS) 93.7% vs 레진 기질 세라믹 (Resin-Matrix Ceramic, RMC) 89.3% — 단기 생존율 차이 비유의(근거확실성 낮음). 실패 양상이 갈린다: RMC는 벌크 파절이 적고 LDS는 탈락이 적다. 재료 선택은 파절 위험과 술자의 접착 프로토콜 준수 능력으로 정한다.

## Three-line Summary

Decision-ladder synthesis of 13 posterior partial-coverage restoration papers (inlay/onlay/overlay) across 4 axes: lithium disilicate (e.max) is first-line with ≥95.6% 10-year survival (Malament 2021, n=551; inlay 93.9% / onlay 98.3%) and outperforms CAD/CAM indirect resin composite long-term — resin matches ceramic at 5 years but diverges sharply by 7.8 years (LiDiSi 96.8% vs resin 84.9%, 5× annual failure rate; Lempel 2023).

Partial coverage equals or outperforms full crowns on survival and complication rates while conserving tooth structure (Wang 2022 SR+MA, Prott 2025 scoping) — "if this much tooth is removed, just crown it" is a clinical misjudgment; overlay (cusp coverage) is stronger than box inlay in fracture resistance, and immediate dentin sealing (IDS) is recommended before final cementation (Hofsteenge 2023 in-vitro + FEA, n=64).

Short-term RCTs (1–2 years) show no material difference between e.max and nanoceramic/hybrid composite (Hassan 2024, Souza 2021 split-mouth RCTs) — never downgrade to indirect resin composite based on short-term equivalence alone, as the 7-year divergence confirms the long-term inferiority; 3D-printed inlay marginal fit is within clinical tolerance in vitro (Lim 2023), pending clinical validation.

## 세줄요약

후방부 부분피개 수복(인레이·온레이·overlay) 14편 종합.

리튬디실리케이트(Lithium Disilicate, e.max)가 10년 95% 이상 생존으로 1선;

CAD/CAM 간접레진은 5–7년에 격차 벌어지며 장기적 열위. 풀크라운보다 부분피개가 치질보존·예후 모두 우위 시사.

## Summary

Inlay/onlay 카테고리 wiki 13편을 합쳐 4축으로 정리: ①장기 임상성적, ②재료 간 비교, ③와동/디자인, ④제작방식(밀링 vs 프린팅 vs FPD). 일반인용 결론보다는 "어떤 케이스에 무엇을 골라야 하는가" 결정 ladder 위주.

핵심 명제 6개:
1. **리튬디실리케이트 인레이/온레이는 10년 95% 이상 생존** — Malament 2021 후향 (n=551, 10년 95.6%, 인레이 93.9%/온레이 98.3%) [확인]
2. **간접 RBC(레진)는 5년까지는 세라믹과 유사하나 7년+에서 격차 벌어짐** — Lempel 2023 (7.8년 LiDiSi 96.8% vs RBC 84.9%, 연간실패율 5배 차이), Bresser 2023 SR+MA. [확인]
3. **풀크라운 vs 부분피개 — 부분피개가 생존·합병증·치질보존 모두 동등하거나 우위** — Wang 2022 SR+MA, Prott 2025 scoping. [확인]
4. **와동 디자인 — Overlay(cusp coverage) > 박스형 인레이; IDS(즉시상아질봉쇄) 사전 권고** — Hofsteenge 2023 in-vitro+FEA. [확인]
5. **CAD/CAM 밀링 vs 3D 프린팅 — 적합도 차이는 임상적 한계 아래** — Lim 2023 in-vitro (4그룹 비교, 임상 수용 범위). [미검증]
6. **IRFPD(인레이 retained FDP) — 지르코니아 IRFPD는 전통 FDP와 동등 강도, 지르코니아강화 리튬실리케이트는 유의하게 약함** — Kermanshah 2020 in-vitro. [in-vitro 한정]

## Results

### 축 1 — 장기 임상성적 (Survival)

| Spine paper | Evidence | Key finding |
|---|---|---|
| [[inlay/malament-2021-lithium-disilicate-partial-coverage-109year]] | retrospective (n=551, 10.9y) | LiDiSi 인레이/온레이 10년 95.6%, 인레이 93.9% < 온레이 98.3%, 대구치 위험↑ |
| [[inlay/lempel-2023-lithium-disilicate-vs-resin-composite-7year]] | retrospective (n=91, 7.8y) | LiDiSi 96.8% vs 간접 RBC 84.9%, 연간실패율 5배 차이; 15년 RBC 60% |
| [[inlay/abdulrahman-2021-lithium-disilicate-clinical-success-retrospective]] | retrospective (n=87,203, 5y) | e.max CEREC — 인레이/온레이 99.4%, 베니어 98.6%, FPD 52.9% |
| [[inlay/bresser-2023-intracoronal-restorations-longevity-sr-ma]] | sr+ma (12편, 1-7y) | 4재료 비교 — 간접 RBC 실패율↑, 금·LiDiSi 우위, 루사이트 양호 |
| [[inlay/fan-2021-inlay-onlay-overlay-long-term-sr-ma]] | sr+ma | 5년: 레진 91% / 세라믹 89%; 10년: 세라믹 89%로 장기 안정 |

**임상 함의**: 후방부 광범위 우식·crack·MOD 케이스에 선택지 1순위는 LiDiSi 부분피개. 간접 RBC는 5년 이내 임시적·경제적 케이스에 한정. [확인]

### 축 2 — 재료 간 직접 비교 (Head-to-head RCT)

| Spine paper | Evidence | Key finding |
|---|---|---|
| [[inlay/hassan-2024-lithium-disilicate-vs-nanoceramic-onlay-2year-rct]] | rct (split-mouth, n=20, 2y) | e.max CAD vs Voco Grandio — 양군 KM 생존 90%, 재료 간 NS |
| [[inlay/souza-2021-lithium-disilicate-vs-resin-composite-cadcam-onlay]] | rct (split-mouth, n=20, 1y) | e.max CAD vs Lava Ultimate — 1년 임상 NS; e.max 광택·색 일부 저하 |
| [[inlay/bustamante-2020-ceramic-hybrid-composite-onlays-sr-ma]] | sr+ma (29 정성/27 정량) | 전체 생존 94.2%, 복합레진 온레이 < 세라믹, 추적기간/재료가 주요 예측자 |

**임상 함의**: 1–2년 단기 RCT는 재료 차이가 안 보이지만, 후향 7년 이상에서 격차 벌어짐. 단기 RCT만 보고 "차이 없다" 판단 금지. [미검증]

### 축 3 — 와동/디자인/구조

| Spine paper | Evidence | Key finding |
|---|---|---|
| [[inlay/hofsteenge-2023-preparation-design-fracture-strength-disilicate-inlay]] | in-vitro+FEA (n=64) | LiDiSi 4 디자인(UI/EI/RO/EO) — Overlay(EO) 파절강도 우위; IDS 사전 권고 |
| [[inlay/kermanshah-2020-fracture-load-inlay-retained-ceramic-fdp]] | in-vitro (n=64, 5K thermocycle) | 지르코니아 IRFPD 672N(전통 FDP 동등) vs 지르코니아강화 리튬실리케이트 391N |
| [[inlay/wang-2022-onlays-vs-full-crowns-posterior-sr-ma]] | sr+ma | 후방부 — 온레이/부분관 vs 풀크라운 동등 또는 우위 + 치질 보존 |
| [[inlay/prott-2025-partial-coverage-restorations-posterior-scoping]] | scoping review | 인레이/온레이/엔도크라운 생존 범위 — 재료·디자인별 분석 |
| [[inlay/sirikatitham-2026-fracture-resistance-partial-coverage-scoping]] | scoping review (34 in-vitro) | 후방 PCR 파절저항 load-threshold map — 대구치에서 MOD box가 anatomic overlay 대비 파절하중↓·파절양상 악화(소구치는 효과 미미), 교합두께↑ 유리, 모든 디자인이 최대교합력 상회(소구치 392N·대구치 602N) |

**임상 ladder (와동 결정)**:
1. **Class II 단순(MO/DO, 협설 정상)** → 인레이 가능 (단 대구치 위험 ↑ — Malament). 가능하면 온레이로 확장.
2. **MOD + cusp 1개 이상 약화** → 온레이/overlay 필수. 인레이 금기.
3. **Endo 처치 후 + 충분한 치질** → 엔도크라운 또는 overlay (풀크라운 보다 보존적).
4. **다수치 결손 + 인접 supporting 치질 충분** → 지르코니아 IRFPD 고려(전통 FDP 동등 강도). 지르코니아강화 리튬실리케이트 IRFPD는 권장 안 함. [확인]

**오판 패턴**: "이만큼 깎이면 그냥 풀크라운으로 가자" — Wang 2022 + Prott 2025가 부분피개의 동등 또는 우위 생존을 시사. 풀크라운은 치질·치수 모두 손실↑. [확인]

**MOD box 파절 nuance**: Sirikatitham 2026 (34편 in-vitro scoping)은 internal MOD box가 *대구치* overlay의 파절하중을 낮추고(LDS-MOD overlay 1,295–1,326N < non-MOD 1,406–4,995N) 파절 양상을 악화시키지만 *소구치*에서는 효과가 미미하다는 tooth-type-dependent gradient를 정리한다 — 단 모든 디자인이 최대 교합력(소구치 392N·대구치 602N)을 상회하므로 설계 선택은 절대 파절수치보다 안착 안정성·접착 지지를 우선해야 한다. [in-vitro 한정]

### 축 4 — 제작 방식 (Manufacturing)

| Spine paper | Evidence | Key finding |
|---|---|---|
| [[inlay/lim-2023-milled-vs-3d-printed-inlays-accuracy]] | in-vitro (n=52, 4그룹) | 전통레진(TS)·밀링하이브리드(LU)·밀링지르코니아(ZR)·3D프린팅(NextDent) — 변연/내부 적합 4그룹 비교 |
| [[inlay/al-fodeh-2026-monolithic-zirconia-inlays-cement-aging]] | in-vitro (n=64, 3-way) | MOD 지르코니아 인레이 변연·내면 적합 — 3Y와 4Y/5Y 모두 임상 허용(50–120µm), 자가접착 RelyX Unicem이 MDP Panavia F 2.0보다 변연간격 작음(occlusal P=0.031), 120만회 열기계노화가 변연간격 유의 확대(57→74µm)하나 내면적합은 불변 |

**임상 함의**: 3D 프린팅 인레이의 적합도는 밀링 그룹과 임상 허용 한계 내 유사(Lim 2023). 지르코니아 인레이는 세대(3Y vs 4Y/5Y) 무관하게 임상적으로 허용 가능한 변연 적합을 달성하나, 레진 시멘트 선택(자가접착 > MDP-함유)과 노화가 변연 적합을 좌우한다는 것이 Al Fodeh 2026의 추가 신호. 다만 둘 다 in-vitro; 장기 임상 결과 부재. [미검증]

## Phase 2 확장 후보 (Stub)

- [ ] `wiki/overviews/endocrown-evidence.md` — 엔도크라운 별도 합성 (현재 inlay와 분리).
- [ ] `wiki/overviews/cad-cam-block-comparison.md` — e.max vs Cerec Tessera vs Vita Suprinity vs hybrid 비교.
- [ ] `wiki/overviews/posterior-large-cavity-decision-ladder.md` — onlay vs crown vs FPD 통합 결정.

## Related overviews

- [[overviews/prosthetic-materials-decision-ladder]] — Crown 재료 일반
- [[overviews/dental-materials-decision-ladder]] — 재료 선택 통합
- [[overviews/direct-resin-restoration-adhesion-placement-overview]] — 직접 vs 간접 결정
- [[overviews/crown-preparation-geometry-convergence-resistance-retention]] — 풀크라운 와동
- [[overviews/zirconia-types-clinical-selection]] — 지르코니아 IRFPD 선택

확신도 등급:
- 축 1 장기 생존 = [확인] (다수 후향 ≥7년 + SR+MA).
- 축 2 재료 직접 비교 = [확인] 단기 / [확인] 장기.
- 축 3 와동·구조 = [확인] in-vitro 위주, 임상은 SR+MA scoping.
- 축 4 제작 방식 = [미검증] (단일 in-vitro).

## Related Papers

### 신규 추가 (2026-06)

- [[inlay/dekuijper-2023-clinical-performance-direct-composite-resin]] — SR+MA (22 studies: 2 RCTs, 3 prospective, 17 retrospective) on endodontically treated posterior teeth: over the short term (2.5–3 y) … (sr+ma, 2023)
- [[inlay/fouda-2024-two-year-clinical-performance-indirect-resin]] — 2-year double-blind RCT (30 participants, MOD ETT molars): CAD/CAM nano-hybrid composite overlay (with cuspal reduction) showed better marginal adapta … (rct, 2024)
- [[inlay/griffis-2022-tooth-cusp-preservation-lithium-disilicate-onlay-fatigue]] — In-vitro fatigue study - lithium disilicate onlays that preserve tooth cusps show favorable fatigue resistance … (in-vitro, 2022)
- [[inlay/kincses-2023-ceramic-dentin-thickness-luting-intrapulpal-temperature-inlay]] — In-vitro study - intrapulpal temperature rise during ceramic inlay luting depends on ceramic and dentin thickness and the resin-based luting agent (li … (in-vitro, 2023)
- [[inlay/wang-2025-foundation-restoration-onlay-mandibular-molar-endodontic-fea]] — 3D FEA - composite-resin foundation restorations under onlays on endodontically treated mandibular first molars improve stress dispersion and protect … (in-vitro, 2025)
- [[inlay/sirikatitham-2026-fracture-resistance-partial-coverage-scoping]] — scoping review (34 in-vitro): posterior PCR fracture-resistance load-threshold map by prep design; MOD box lowers molar overlay fracture load (tooth-type-dependent) but all designs exceed max bite force (scoping review, 2026)
- [[inlay/al-fodeh-2026-monolithic-zirconia-inlays-cement-aging]] — in-vitro (n=64): monolithic zirconia inlay marginal/internal fit by zirconia generation × resin cement × thermomechanical aging; self-adhesive cement and aging are the fit determinants, not zirconia generation (in-vitro, 2026)
- [[inlay/chen-2026-mod-inlay-preparation-material-stress-fea]] — FEA: low-modulus RBC (~38 GPa) most uniform stress distribution; zirconia highest inlay stress; d=4mm/w=4mm optimal preparation dimension.

## Evidence Update — MOD Inlay Material–Preparation Interaction: FEA Stress Distribution (Chen 2026)

Chen 2026 (3D FEA, 36 mandibular first molar models; 4 materials [resin ceramic RBC ~38 GPa, lithium disilicate ~95 GPa, leucite ceramic ~65 GPa, zirconia 210 GPa] × 3 depths × 3 widths; 100 N vertical + 30° oblique loading) mapped stress distribution by material–preparation interaction. Key findings: (1) low-modulus **resin-based ceramics (RBC, ~38 GPa)** distributed stress most uniformly and produced the lowest internal inlay stress — closest to natural tooth modulus minimizes stress concentration at interfaces; (2) **zirconia** (210 GPa) produced the highest inlay and cervical enamel stress but lowest stress in the remaining tooth structure — its stiffness shields the remaining tooth at the cost of interface stress concentration; (3) preparation depth 4 mm / width 4 mm minimized inlay stress across all materials. This material-modulus analysis complements the survival and marginal-fit data in this overview: high-modulus materials may perform well clinically while creating stress patterns that differ from the tooth.

<!-- thesis-reviewed: 2026-10-30 -->

## Evidence Update — LDS vs Resin-Matrix Ceramic: Same Survival, Different Failures (2026-11-10)

[[inlay/prott-2024-partial-coverage-restorations-posterior-sr-ma]] is a SR+MA of posterior partial-coverage restorations by material.

- Short-term survival: lithium disilicate 93.7% vs resin-matrix ceramic 89.3%, not statistically different (low certainty).
- Failure pattern differs: RMC has fewer bulk fractures; LDS has fewer debondings.

**Reading it with the material-comparison axis.** The earlier reviews on this page rank materials by failure rate. Prott suggests that over the short term the rate is not what distinguishes these two; the mode is. That turns material selection into a matching exercise: a high fracture-risk situation (parafunction, thin restoration) leans towards RMC, and a situation where retention depends on the bond leans towards LDS, provided the HF and silane protocol is actually followed. The certainty is low and the horizon short, so this is a tie-breaker, not a ranking.
