Repository: ezinternet/dentopedia

File: wiki/overviews/zirconia-fracture-mechanisms-overview.md
---
title: "지르코니아 파절 기전 종합 — 왜 가장 강한 치과 세라믹이 부러지는가"
authors: Synthesis (Damian Lee)
year: 2026
date: 2026-11-04
doi: N/A
source: N/A
category: overviews
evidence_level: synthesis
pdf_path: N/A
pdf_filename: N/A
source_collection: synthesis
tags: [zirconia, fracture, LTD, transformation-toughening, CAD-CAM, chipping, fatigue, overview, 3Y-TZP, 4Y-PSZ]
---

## 한국어 핵심요약

> [!summary] 한국어 핵심요약
> - **역설의 핵심**: 지르코니아는 굴곡강도 (Flexural Strength, FS) 900–1200 MPa, 파괴인성 (Fracture Toughness, KIc) 5–10 MPa·m⁰·⁵로 치과 세라믹 최강인데, 그 강도의 원천인 변태강화 (Transformation Toughening)가 동시에 가장 치명적인 파절 경로(저온열화, Low-Temperature Degradation, LTD)의 원인이다.
> - **변태강화 작동 원리**: 균열 첨단 응력 → 정방정 (Tetragonal, t) → 단사정 (Monoclinic, m) 상전환, ~4% 체적팽창, 균열 주변 압축응력 형성 → 균열 성장 억제. 이 에너지 소산이 KIc를 이규산리튬 (Lithium Disilicate, LS₂)의 2–3배로 올린다(Chopra 2024).
> - **LTD 기전**: 구강 내 습기·체온이 지르코니아 표면에서 동일한 t→m 전환을 천천히 무제한 유발 → 표면 체적팽창 → 미세균열 그물망 → 단면 강도 점진 감소. 3Y-TZP 500h 134°C LTD 후 강도 1740→1169 MPa(↓33%)(Kohorst 2012). 임상적으로는 6개월부터 검출, 5년 유의 진행(Koenig 2021/2024).
> - **LTD 세대 내성 분기점**: 큐빅상 >30% (4Y/5Y-PSZ)이면 임상 LTD 사실상 없음(Kengtanyakich 2020, Khabadze 2025). 단 큐빅상이 많을수록 FS·KIc 하락 — 선택이 아니라 trade-off.
> - **CAD/CAM 밀링 결함이 파절의 두 번째 주범**: as-sintered 표면의 milling gouge·edge chip에서 파절 개시, 더 낮은 평균 강도·높은 Weibull — 밀링 결함이 블록 내재 결함보다 더 취약점(Kwon 2024).
> - **표면 처리 패러독스**: 연삭(Grinding)·폴리싱 → FS 증가(Gr=900 MPa, Po=934 MPa vs 무처리 730 MPa; Sarabi 2024). 글레이징 → FS 오히려 감소 + LTD 보호 없음. 탈글레이징해도 FS 무감소, 오히려 증가(Aflatoonian 2025). chairside 조정 후 재연마 필수.
> - **베니어 chipping: 임상 최다 파절 유형**: 베니어 지르코니아 5년 재료 파절 2.1% — 금속도재관 (Porcelain-Fused-to-Metal, PFM) 0.2%의 10배. 모놀리식 전환으로 chipping은 사실상 소멸(Pjetursson 2018 SR, Koenig 2021 0% chipping).
> - **피로·과부하**: 같은 3Y-TZP(VITA YZ T)라도 노화 방식에 따라 피로강도가 반대로 움직인다 — 연속 수열노화+피로 516±38 MPa(감소) vs 교번 프로토콜 730±58 MPa(증가); 기전은 논문에서 확정되지 않음(Prado 2022). 그러나 Prettau는 LTD 조건 단독에서 전편 파절(Flinn 2014) — 브랜드간 차이 경고.
> - **이갈이(Bruxism)**: 모놀리식 마진 완전성 31.6%까지 하락(Leitão 2022). 과하중 반복은 피로 파절 위험 직접 상승.
> - **안료 응집체**: 착색 다층 5Y-PSZ(Lava Esthetic A2·Bleach)에서 Er·Hf·Al 함유 안료 응집체(결정립 0.38–0.57 µm vs 주변 0.92 µm, 낮은 Y₂O₃) **내부에서만** 상전이 — 응집체 없는 Katana STML 대비 노화 저항·투명도·굴곡강도 낮음(Cokic 2024).
> - **임상 의사결정 프레임**: 비이갈이·고하중 구치부 → 모놀리식 3Y-TZP(LTD 감시 필요), 심미 전치부 → 4Y/5Y-PSZ(LTD 안전, FS 충분 여부 두께 확인), 착색 다층 → 안료층 LTD 위험 인식.

## Three-line Summary

Zirconia's paradoxical fracture susceptibility stems from transformation toughening: the same t→m phase transformation (~4% volume expansion) that provides KIc 5–10 MPa·m⁰·⁵ becomes a liability when uncontrolled moisture drives LTD — with 3Y-TZP losing up to 33% strength after 500h at 134°C (Kohorst 2012) and clinical LTD onset confirmed at 6 months, progressing through 5 years (Koenig 2021/2024).

Five fracture pathways converge clinically: (1) LTD surface microcracking (3Y-TZP only; >30% cubic is immune — Kengtanyakich 2020); (2) CAD/CAM milling gouge initiation (Kwon 2024); (3) veneering porcelain chipping (10× higher than PFM — Pjetursson 2018, eliminated by monolithic design); (4) fatigue under cyclic loading; (5) parafunctional overload (bruxism).

Surface treatment paradox: grinding and polishing increase FS via transformation toughening (900–934 vs 730 MPa — Sarabi 2024, Aflatoonian 2025); glazing reduces FS and provides no LTD protection; brand-to-brand variability within the same 3Y-TZP class is clinically significant (Prettau failed catastrophically, ZirTough survived — Flinn 2014).

## 세줄요약

지르코니아 파절의 역설: 변태강화(t→m, ~4% 팽창)가 KIc 5–10 MPa·m⁰·⁵를 제공하지만, 동일한 상불안정성이 구강 내 습기에서 LTD를 유발 — 3Y-TZP는 134°C/500h 후 강도 ↓33%(Kohorst 2012), 임상 6개월부터 검출·5년 유의 진행(Koenig 2021/2024).

임상 파절 5경로: ①LTD 표면 미세균열(3Y-TZP; >30% 큐빅은 면역 — Kengtanyakich 2020), ②CAD/CAM 밀링 결함 개시(Kwon 2024), ③베니어 chipping(PFM의 10배; 모놀리식으로 소멸 — Pjetursson 2018), ④피로 하중, ⑤이갈이 과부하.

표면처리 역설: 연삭·폴리싱 FS 증가(900–934 MPa vs 730 MPa; Sarabi 2024/Aflatoonian 2025); 글레이징 FS 감소+LTD 무보호; 동일 3Y-TZP 내 브랜드 차이 임상 유의(Prettau 전편 파절, ZirTough 생존 — Flinn 2014).

---

## 1. 파절의 역설 — 왜 가장 강한 세라믹이 부러지는가

### 1.1 변태강화: 강도의 원천

지르코니아의 비범한 강도는 **변태강화 (Transformation Toughening)** 에서 비롯된다. 순수한 ZrO₂는 소결 온도에서 입방정(cubic), 냉각 중 정방정(tetragonal), 실온에서 단사정(monoclinic)으로 변태한다. Y₂O₃ 첨가(이트리아, Yttria)로 정방정을 메타안정 상태로 실온에 "잡아두면(trap)", 균열 첨단의 국소 응력이 이 변태를 유발하여:

1. t→m 전환 시 ~4% 체적팽창
2. 균열 주변 압축응력 형성
3. 균열 성장 억제

이 에너지 소산이 파괴인성 (Fracture Toughness, KIc) 5–10 MPa·m⁰·⁵를 가능하게 한다 — 이규산리튬 (Lithium Disilicate, LS₂)의 2–3배, 장석질 도재의 10배 이상(Chopra 2024).

```
3Y-TZP 강도 위계
  Y-TZP monolithic   900–1200 MPa
  Lithium disilicate  300–500 MPa
  Feldspathic         70–90 MPa
                   (Warreth 2020, Chopra 2024)
```

**핵심 역설**: 변태강화의 필요조건인 메타안정 정방정(metastable tetragonal)이 동시에 LTD의 필요조건이다. 강도를 주는 메커니즘과 파절을 일으키는 메커니즘이 동일한 상전환이다.

### 1.2 왜 "더 강하면 파절이 없어야" 가 틀린가

강도(Strength)는 단일 하중 하의 저항이다. 임상 환경에서 파절은 다음 세 축의 결합이다:

| 축 | 질문 | 지르코니아의 답 |
|---|---|---|
| 강도 (Strength) | 단일 하중에 버티는가? | ✅ 최강 |
| 신뢰도 (Reliability / Weibull m) | 결함 분포가 균일한가? | ⚠️ 밀링 결함이 개시점 |
| 내구성 (Durability over time) | 습기·피로에 강도 유지하는가? | ⚠️ LTD로 감소 (3Y-TZP) |

---

## 2. 파절 경로 1 — LTD (저온열화): 습기 주도 표면 붕괴

### 2.1 기전

구강 내 습기와 체온(37°C)이 지르코니아 표면에서 t→m 전환을 천천히 지속적으로 유발:

1. 습기 흡착 → 표면 Zr-OH 결합 형성
2. t→m 핵생성 → 주변 결정립으로 전파
3. 표면 ~4% 체적팽창 → 미세균열 그물망
4. 미세균열이 거시 균열 경로의 개시점

**정량 기준선 (Kohorst 2012)**: 3Y-TZP 134°C/2bar/500h → 강도 1740→1169 MPa(↓33%). ATZ(알루미나-지르코니아 복합, Alumina-Toughened Zirconia)는 역설적으로 1093→1378 MPa(↑26% — 변태강화 반복 활성화). 12Ce-TZP(세리아 안정화)는 LTD 완전 면역, ~500 MPa 유지.

**임상 경과 (Koenig 2021/2024)**: 101개 후방 모놀리식 3Y-TZP 보철 추적:
- 6개월: LTD 국소 검출 시작
- 5년: 단사정 군집 유의 증가, 그러나 ISO 6872 25% Vm 역치 미초과
- 5년 파절률 4.5% (LTD 기여 여부 미확정)
- 유약(Glazing): 어느 시점에서도 LTD 보호 효과 없음
- 추가 발견: tribological 마모에서 나노입자 유출 가능성 (FIB-SEM)

### 2.2 LTD 감수성 결정 인자

**이트리아 함량 / 큐빅상 비율**이 1차 결정 인자 — 결정립 크기보다 우선:

| 큐빅상 비율 | LTD 거동 | 대표 재료 |
|---|---|---|
| 0–30% (3Y-TZP) | 유의한 LTD, 강도↓ | 전통 3Y-TZP, Prettau |
| 30–50% (4Y-PSZ) | LTD 없음 | 4Y-PSZ |
| >50% (5Y-PSZ) | LTD 없음 | KATANA UTML, 5Y-PSZ |

임계값 근거: Kengtanyakich (2020) 122°C/8h, Khabadze (2025) 134°C/12h에서 독립 확인. KATANA UTML 5Y-PSZ는 교번 수열+기계 피로 후에도 단사정 미검출(Prado 2022).

**trade-off**: 큐빅상↑ = LTD 저항↑ = FS·KIc↓. >50% 큐빅군은 500 MPa, KIc <3.5 MPa·m⁰·⁵ 임계값 미달 가능 — 고하중 구치부 단일 사용 위험.

### 2.3 프로토콜 간 비교와 ISO 6872:2024

ISO 6872:2024는 LTD 시험을 수침지에서 증기로 변경 — 같은 조건에서 증기(24% 단사정)가 수침지(37%)보다 LTD 덜 유발(Silveira 2026). 2024 이전 연구들은 더 가혹한 조건 하의 데이터이므로 직접 비교 시 주의 필요.

### 2.4 착색 다층 지르코니아의 선택적 LTD

Lava Esthetic(A2·Bleach)의 안료 첨가는 Er·Hf·Al 함유 응집체를 만들고, 응집체는 주변(0.92 µm)보다 훨씬 작은 결정립(A2 0.57 µm, Bleach 0.38 µm)과 낮은 Y₂O₃를 가진다. Lava Esthetic A2는 세 재료 중 노화 저항이 가장 낮았고 상전이는 응집체 안에서만 일어났다. 세 재료 모두 벌크 조성은 비슷했으므로(정방정 Y₂O₃ 4.2–5.7 mol%, 입방정 42–55 wt%), 벌크 이트리아·입방정 함량만으로 착색 다층 지르코니아의 노화 저항을 가정하면 안 된다. 응집체 없는 Katana STML A2는 투명도·굴곡강도가 더 높았지만 기계적 신뢰도는 더 낮았다(Cokic 2024; 초록 기반, 노화 조건 미기재).

---

## 3. 파절 경로 2 — CAD/CAM 밀링 결함: 개시점 주입

### 3.1 기전

Kwon (2024, 7종 3Y/4Y/5Y 지르코니아)의 핵심 발견:

**as-sintered 상태**: 밀링 gouge(홈), edge chip(모서리 결함) → 응력집중 계수↑ → 더 낮은 평균 강도, 더 높은 Weibull 모듈 m (실패가 표면 결함에서 균질하게 시작)

**연마(polished) 상태**: 표면 결함 제거 → 파절 기원이 블록 내재 기공·결정 군집으로 이동 → 더 높은 평균 강도, 더 낮은 Weibull m (내재 결함 분포는 더 불균질)

**임상 의미**: "더 연마할수록 안전하다"는 단순하지 않다. 연마는 개시 강도를 올리지만 신뢰도 예측가능성이 오히려 낮아진다.

**chairside 교합 조정 후 반드시 재연마**: 조정 시 Diamond bur가 표면 gouge 재도입 → 새 응력집중원 → FS 감소(kosmac 1999 고전적으로 확인).

### 3.2 연삭/폴리싱의 FS 증가 역할

연삭·폴리싱이 단순히 결함을 제거하는 것 외에, 표면 t→m 전환을 의도적으로 유도하여 압축 표면응력층을 형성:

- Sarabi (2024): Gr=900 MPa, Po=934 MPa vs Sp(표준연마)=730 MPa, Gl(글레이징)=753 MPa
- 연삭+에이징군 단사정 51.2% 도달에도 FS 유의 감소 없음 — 압축 잔류응력이 균열을 반대로 억제

---

## 4. 파절 경로 3 — 베니어 도재 Chipping: 가장 흔한 임상 파절

### 4.1 역학

Pjetursson (2018, SR 35편, n=5,275 임플란트 지지 보철):
- 재료 파절 (veneered): 2.1% vs PFM 0.2% (p=0.001) — **10배 차이**
- 5년 생존율: 베니어 지르코니아 97.6% vs PFM 98.3% (NS) — 생존율은 비슷하나 파절은 훨씬 많음

### 4.2 기전

지르코니아-포세린 계면에 명확한 화학결합 없음 → 열팽창계수 (Coefficient of Thermal Expansion, CTE) 불일치에서 잔류응력 → chipping. 모놀리식 전환으로 이 경로 완전 차단.

### 4.3 모놀리식의 trade-off

Koenig (2021): 모놀리식 3Y-TZP에서 chipping 0% — 하지만 LTD 감시 필요. 이갈이 환자: 모놀리식도 마진 완전성 31.6%까지 하락(Leitão 2022 SR+MA).

---

## 5. 파절 경로 4 — 피로 (Fatigue): 반복 하중의 누적

### 5.1 교번 수열+기계 피로

Prado (2022; 3세대 3종, CF=피로만 / AF=134 °C·20 h 연속 노화 후 피로 / AFA=5 h 노화 4회와 피로 교대, 단계응력 이축 피로):
- VITA YZ T(1세대 3Y-TZP): AF 516±38 MPa(감소) vs AFA 730±58 MPa(증가) — 같은 재료가 노화 방식에 따라 반대 방향
- INCORIS TZI(2세대 3Y-TZP): AF 후 최고 피로강도 810±76 MPa, 파절까지 147,000 사이클
- KATANA UTML(3세대 5Y-PSZ): 처리 간 차이 없음, 단사정 미검출 — 다만 피로 저항은 더 낮음

노화 프로토콜의 형태(연속 vs 교번)가 피로 결과를 바꾸므로, 프로토콜이 다른 시험관 수치는 직접 비교하면 안 된다. 교번 프로토콜에서의 강도 증가 기전은 이 논문에서 확정되지 않았다(초록 기반).

### 5.2 브랜드 간 편차 경고 (Flinn 2014)

Y-TZP 3종(Prettau·Zirprime·ZirTough, 0.2 mm 초박형 바): Prettau는 134°C/200h와 180°C/16h 양쪽에서 노화 중 전편 파절, Zirprime은 단사정 74.8%로 강도 1041→779 MPa, ZirTough는 단사정 31.4%로 1436→1243 MPa 유지. 단사정-FS 상관 ρ=-0.71 ~ -1.0. → "3Y-TZP"라는 카테고리만으로 임상 안전성 가정 불가.

---

## 6. 파절 경로 5 — 설계·두께 부족 + 과부하

| 위험 인자 | 근거 |
|---|---|
| 과얇은 두께 (< 0.5–1 mm) | 굴곡 중 임계응력 초과, 세대별 최소 두께 다름 |
| 캔틸레버 (Cantilever) | 5년 생존 50–52%(Kasem 2026) — 연결부 비수복성 파절 |
| 이갈이·브루시즘 | 반복 고하중, 모놀리식 마진 ↓31.6%(Leitão 2022) |
| 고속소결 | ~90분 소결 — FS·투명도는 통상소결(~7 h)과 유의차 없음, LTD 단사정 분율은 일부 군에서만 유사, 와이블 신뢰도는 제품별 상이(Liu 2022, Y-PSZ 5종) ⚠️ |

---

## 7. 파절 경로 통합 — 임상 결정 지도

```
지르코니아 파절 위험 경로 분기
                    ┌─────────────────────────────────────────┐
                    │             지르코니아 보철               │
                    └─────────────┬───────────────────────────┘
                                  │
            ┌─────────────────────┼─────────────────────┐
            ▼                     ▼                     ▼
     재료 세대                표면 처리              설계·하중
     ├─ 3Y-TZP               ├─ 연삭·폴리싱         ├─ 모놀리식
     │   └─ LTD 위험 ⚠       │   └─ FS↑, 압축층↑    │   └─ chipping 없음
     └─ 4Y/5Y-PSZ             ├─ 글레이징            │       LTD 감시 필요
         └─ LTD 안전 ✅       │   └─ FS↓, LTD 무방어  ├─ 베니어
                              └─ CAD/CAM gouge       │   └─ chipping ×10배
                                  └─ FS↓, Weibull↑  └─ 캔틸레버
                                                         └─ 생존율 50–52%
```

| 임상 상황 | 1순위 파절 위험 | 완화 전략 |
|---|---|---|
| 비이갈이 구치부 단관 | LTD (3Y-TZP) | 모놀리식 3Y-TZP, 5년 추적, LTD 감시 |
| 심미 전치부 단관 | 두께 부족 (5Y-PSZ) | 4Y/5Y-PSZ, 최소 두께 확보, chairside 조정 후 재연마 |
| 베니어 지르코니아 FDP | Chipping | 모놀리식 전환 고려 |
| 이갈이 환자 | 피로 과부하 | 교합 보호, 주기 점검, 나이트가드 |
| 착색 다층 지르코니아 | 안료층 선택적 LTD | 단면 XRD 과신 금지, 임상 추적 |
| Chairside 교합 조정 | CAD/CAM gouge 재도입 | 조정 후 반드시 재연마·재유약 |

---

## 8. 증거 지도 (Evidence Map)

| 파절 경로 | 핵심 논문 | 근거 수준 |
|---|---|---|
| LTD 기전 + 세대별 | [[dental-materials/zirconia/kengtanyakich-2020-hydrothermal-degradation-cubic-translucent-zirconia]] | in-vitro |
| LTD 임상 경과 | [[dental-materials/zirconia/koenig-2021-ltd-monolithic-zirconia-prospective]] | prospective |
| LTD 임상 5년 + 나노입자 | [[dental-materials/zirconia/koenig-2024-ltd-monolithic-zirconia-5year-prospective]] | prospective |
| LTD 기준선 (3Y→ATZ→Ce) | [[dental-materials/zirconia/kohorst-2012-low-temperature-degradation-3ytzp-atz-ceria-zirconia]] | in-vitro |
| LTD + 브랜드 파절 (Prettau) | [[dental-materials/zirconia/flinn-2014-hydrothermal-degradation-three-types-zirconia]] | in-vitro |
| LTD + 큐빅 임계값 확인 | [[dental-materials/zirconia/khabadze-2025-artificial-aging-cubic-tetragonal-phase-zirconia]] | in-vitro |
| ISO 6872:2024 증기 vs 수침지 | [[dental-materials/zirconia/silveira-2026-3ytzp-hydrothermal-stability-steam-water-iso6872]] | in-vitro |
| 착색·안료 LTD | [[dental-materials/zirconia/cokic-2024-coloring-multilayer-zirconia-pigment-agglomerates-ltd]] | in-vitro |
| 고속소결 (FS·투명도 동등, LTD 일부) | [[dental-materials/zirconia/liu-2022-high-speed-sintering-ltd-translucent-zirconia]] | in-vitro |
| 표면처리 FS (연삭 vs 글레이징) | [[dental-materials/zirconia/sarabi-2024-grinding-ltd-flexural-strength-zirconia]] | in-vitro |
| 탈글레이징 FS | [[dental-materials/zirconia/aflatoonian-2025-deglazing-hydrothermal-aging-high-translucent-zirconia]] | in-vitro |
| 교번 피로 + 5Y-PSZ | [[dental-materials/zirconia/prado-2022-hydrothermal-mechanical-aging-fatigue-zirconia]] | in-vitro |
| CAD/CAM 밀링 결함 | [[dental-materials/zirconia/kwon-2024-strength-limiting-defects-zirconia-cad-cam]] | in-vitro |
| 변태강화 역학 종합 | [[dental-materials/zirconia/chopra-2024-mechanical-characteristics-zirconia-dentistry]] | narrative-review |
| 세대 분류 15년 | [[dental-materials/zirconia/cesar-2024-dental-zirconia-15years-material-processing]] | narrative-review |
| 베니어 chipping SR | [[dental-materials/zirconia/pjetursson-2018-zirconia-metal-ceramic-crown-survival-sr]] | sr+ma |
| 연삭·샌드블라스팅 고전 | [[dental-materials/zirconia/kosmac-1999-grinding-sandblasting-flexural-strength-zirconia]] | in-vitro |

File: wiki/overviews/zirconia-implant-clinical-outcomes.md
---
title: "Overview: Zirconia Dental Implants — Survival, Marginal Bone Loss, and Patient-Reported Outcomes"
type: synthesis
category: overviews
date: 2026-06-07
evidence_level: synthesis
source_papers:
  - wiki/implants/surface/mohseni-2024-clinical-outcomes-zirconia-implants.md
  - wiki/implants/surface/pieralli-2017-clinical-outcomes-zirconia-dental-implants.md
  - wiki/behavioral-dentistry/patient-reported-outcomes/arefnia-2025-patient-reported-outcomes-zirconia-implant.md
  - wiki/implants/surface/shetty-2026-titanium-vs-zirconia-implants-umbrella.md
  - wiki/implants/surface/mehnert-2026-two-piece-zirconia-implant-2year-retrospective.md
  - wiki/implants/surface/balmer-2026-zirconia-titanium-implants-prosthetic-outcome-rct.md
  - wiki/implants/full-arch/alshahrani-2026-zirconia-full-arch-3300-5yr.md
tags: [zirconia-implant, survival, marginal-bone-loss, PROM, synthesis]
relations:
  - type: applies-to
    target: mohseni-2024-clinical-outcomes-zirconia-implants
  - type: contradicts
    target: shetty-2026-titanium-vs-zirconia-implants-umbrella
---

## 한국어 핵심요약

> [!summary] 한국어 핵심요약
> - 핵심 명제: 지르코니아 임플란트는 중장기 생존이 티타늄에 근접하며, 잔여 실패 신호는 세라믹 자체가 아니라 설계·시공 문제에 집중된다. mohseni 2024·pieralli 2017·arefnia 2025 3편 통합.
> - 생존율: Pieralli 2017이 12개월 95.6%, Mohseni 2024가 25편 (임플란트 4017개)에서 10년 누적생존율 (CSR) 95.1%로 확장. 변연골소실 (Marginal Bone Loss, MBL)은 완만 (~0.005 mm/월).
> - 잔여 실패가 집중되는 4개 modifiable 레버: ① 2-piece 설계 (1-piece보다 나쁨, p=0.017), ② 협폭경 (narrow-diameter, 파절 집중), ③ 의자측 (chairside) 드릴 가공된 관상부 (drill-prep, p<0.001), ④ 단종/초기세대 제품.
> - 임상 결정 — 설계: 수복적으로 가능하면 1-piece를 2-piece보다 선호. [확인, SR+MA]
> - 임상 결정 — 직경: 고하중 부위에서 협폭경 지르코니아 회피 (파절 위험 집중). [확인]
> - 임상 결정 — 가공: 관상부를 의자측에서 드릴 가공하지 말 것 (drill-prep 임플란트 생존 더 나쁨, p<0.001). [확인]
> - 임상 결정 — 제품: 상용 최신·문헌화 잘 된 시스템 사용, 단종 제품은 생존율 낮음. [확인]
> - 임상 결정 — 악궁: 상악 vs 하악 생존 유의차 없음 (p=0.637) — 부위는 제한인자가 아니다. [확인]
> - 환자보고결과 (Patient-Reported Outcome Measure, PROM): 심미·편안함·저작에서 유의한 향상, 높은 만족도 (Arefnia 2025). 단 PROM 문헌이 너무 이질적이라 메타분석 불가.
> - 근거 한계: 60개월 초과 연구가 드물고 장기 파절/지대주나사 데이터 부족, 표준화 지르코니아 PROM 도구 부재, 경성종말점 (hard endpoint) 사용 지르코니아 vs 티타늄 직접비교 RCT 제한적. 임상 입장: 지르코니아는 적절 적응증에서 티타늄의 근거 기반 대안 (수정 가능한 위험 레버를 피한다는 전제).
> - **미생물 축 신규 (Kniha 2026, 분할구 RCT, n=20, 12개월, 16S rRNA)**: 12개월 시점 지르코니아 > 티타늄 알파다양성(p<0.05); 지르코니아에서 Fusobacteria·Proteobacteria·Actinobacteria 감소, 레드 컴플렉스 경향 낮음. 단, 베타다양성(beta diversity) 차이 없음(PERMANOVA NS) → 전체 군집 조성은 동등. 치은연상 샘플링·임상 결과 없음 → 탐색적 데이터, 임상적 우위 단정 불가.
> - **비교축 신규 (Shetty 2026, umbrella review, SR 6편, 2014–2023)**: 티타늄 vs 지르코니아 직접비교에서 생존·성공률 대체로 티타늄 우세(Duan 2023 메타분석 성공률 RR 0.87, p=0.03; Elnayef 2017 지르코니아 실패위험 89%↑). 단 이 리뷰는 **1-piece/2-piece 설계로 층화하지 않음** — Mohseni 2024가 지목한 진짜 실패 레버(2-piece·드릴가공)를 통제하지 못한 재료단위 비교라 두 논문이 긴장관계. 임상 해석: "지르코니아가 티타늄보다 열등"이 아니라 "설계를 층화하지 않은 오래된 SR 혼합체는 열등해 보이지만, 설계 통제 시(Mohseni) 격차가 사라진다"로 읽어야 함.
> - **2-piece ATZ 지르코니아 임플란트 2년 생존 100%(Mehnert 2026, 후향적, n=44, Zeramex XT)**: 2-piece ATZ 지르코니아도 올바른 시스템 선택 시 2년 생존 100%, MBL 0.20 mm, BOP 9.1%→1.1%(p=0.002); PEEK 나사 파절 0건. Mohseni 2024의 2-piece 불이익이 일부 시스템에서는 나타나지 않을 수 있음(제조사 재정지원·비교군 없음 한계).
> - **보철 결과축 신규 RCT(Balmer 2026, 다기관, n=117, 1년)**: 2-piece ZrO₂ vs Ti 임플란트 나사유지형 단관 — 보철 생존율 양군 100%; 기술적 합병증 군간 유의차 없음. **임플란트 재료보다 크라운 디자인(베니어 vs 단일체)이 합병증 예측 인자로 더 강력.** 1년 MBL(1차 종료점)은 별도 보고.
> - **전악 단일체 ZrO₂ CAFIP 5년 생존율 91.67%(Alshahrani 2026, 기공소 후향적, n=3300)**: 프레임워크 파절 38건(주 원인: 수직 공간 부족), 도재 칩핑 4건(하악 과잉 베니어), Ti 실린더 파절·탈락 0건; 연도별 실패 증가(1→5년 2→14건) — 장기 추적 필요. 수직 공간 확보가 가장 중요한 수정 가능 위험인자.

## Three-line Summary

Synthesis of 8 papers (1 SR+MA, 3 SRs, 2 retrospective, 2 RCTs): zirconia implants achieve high medium-to-long-term survival (Mohseni 2024 SR+MA, 25 studies / 4,017 implants: 10-yr CSR 95.1%; MBL ~0.005 mm/month), with high patient-reported satisfaction in aesthetics, comfort, and chewing (Arefnia 2025 SR, 12 controlled studies), on par with titanium.

The residual failure signal concentrates in four modifiable design/execution levers: two-piece design (worse survival, p=0.017), narrow diameter (fracture risk), chairside drill preparation of the coronal part (worse survival, p<0.001), and discontinued/early-generation products — the ceramic material itself is not the limiting factor.

Arch location (maxilla vs mandible) does not significantly affect survival (p=0.637); zirconia is a viable evidence-supported alternative to titanium for suitable indications provided the modifiable risk levers are avoided; PROM literature remains too heterogeneous to pool and long-term (>5-yr) fracture/abutment data are still limited.

## 세줄요약

8편 종합(SR+MA 1·SR 3·후향적 2·RCT 2): 지르코니아 임플란트는 중장기 생존율 높음(Mohseni 2024 SR+MA, 25편/4,017개: 10년 누적 95.1%; MBL ~0.005 mm/월), 환자보고결과(PROMs)에서 심미·편안함·저작 유의 향상(Arefnia 2025 SR, 12편), 티타늄과 동등 수준.

잔여 실패 신호는 4가지 수정 가능한 설계·시공 레버에 집중: 2-piece 설계(p=0.017), 협폭경(파절), 의자측 드릴 가공 관상부(p<0.001), 단종·초기세대 제품 — 세라믹 재료 자체가 아닌 설계·시공 문제.

악궁 위치(상악 vs 하악)는 생존에 유의 영향 없음(p=0.637); 적절한 적응증에서 티타늄의 근거 기반 대안이나 PROM 문헌은 이질적이고 장기(>5년) 데이터는 아직 부족하다.

## Thesis
Across a decade of evidence, zirconia implant survival converged on titanium-like territory: Pieralli 2017 reported 95.6% at 12 months (≤60-mo data), and Mohseni 2024 extended this to a 95.1% 10-year cumulative survival across 25 studies (4017 implants). Marginal bone loss is modest and accrues slowly (~0.005 mm/month). The failures that remain are not random "ceramic is brittle" events — they cluster in two-piece designs, narrow-diameter implants (fracture), implants whose coronal part was drill-modified chairside, and discontinued/early-generation products. Patient-reported outcomes (Arefnia 2025) are favorable — significant gains in aesthetics, comfort, and chewing — but the PROM literature is too heterogeneous to pool. The defensible clinical position: zirconia is a viable evidence-supported alternative to titanium for suitable indications, provided one avoids the modifiable risk levers.

## Evidence Map

| Paper | Design | n | Key Finding | Confidence |
|---|---|---|---|---|
| Mohseni 2024 | SR+MA | 25 studies / 4017 implants | 10-yr CSR 95.1%; worse for two-piece, drill-prep, narrow-Ø, discontinued | sr+ma |
| Pieralli 2017 | SR | 9 trials / 398 implants | 12-mo survival 95.6%, MBL 0.79 mm; design/loading no MBL effect | sr (partially superseded) |
| Arefnia 2025 | SR | 12 controlled studies | High satisfaction, ↑ aesthetics/comfort/chewing; PROM heterogeneity | sr |

## Clinical Decision Points
- **Design**: prefer one-piece over two-piece where restoratively feasible — two-piece survived worse (Mohseni p=0.017). [확인, SR+MA]
- **Diameter**: avoid narrow-diameter zirconia in high-load sites — fracture concentrates here. [확인]
- **Chairside modification**: do NOT drill-prepare the coronal part — drill-prepared implants survived worse (p<0.001). [확인]
- **Product selection**: use commercially current, well-documented systems; discontinued products carried lower survival. [확인]
- **Arch**: maxilla vs mandible survival not significantly different (p=0.637) — site is not the limiting factor. [확인]
- **Patient counseling**: expect high satisfaction/aesthetics; frame as titanium alternative, noting fracture risk in narrow designs. [확인]

## Microbial Axis: Zirconia vs Titanium Peri-implant Microbiome

**Kniha 2026 (split-mouth RCT, n=20, 12 months, 16S rRNA sequencing):**

The first split-mouth RCT comparing peri-implant microbiome evolution on zirconia vs titanium implants over 12 months. Key findings:

- At 12 months (T2), zirconia showed **higher microbial diversity** (Shannon index, p<0.05) vs titanium
- Zirconia: T0→T1 Fusobacteria ↓ (p=0.03), Proteobacteria ↓ (p=0.03); at T2 Actinobacteria less abundant vs titanium (p=0.04)
- Titanium: Actinomyces israelii ↑ at T2 vs T0 (p-adj=0.009)
- Red complex pathogens (Porphyromonas gingivalis, Tannerella forsythia, Treponema denticola) tended lower on zirconia (descriptive)
- **Beta diversity (PERMANOVA)**: NO significant difference between materials at any timepoint — overall community composition equivalent
- Natural teeth consistently showed highest diversity; peri-implant niche is simpler regardless of material

**Clinical interpretation**: These microbiome differences do NOT establish clinical superiority of either material. Zirconia's lower surface free energy and smoother topography may limit bacterial adhesion, but the beta diversity equivalence means the overall microbial communities are similar. No clinical outcome data (PPD, BoP, MBL) were measured in this study — findings are exploratory and hypothesis-generating. [rct, 20 patients — preliminary]

| Microbial parameter | Zirconia (T2) | Titanium (T2) | p |
|---|---|---|---|
| Alpha diversity (Shannon) | Higher | Lower | <0.05 |
| Beta diversity (PERMANOVA) | — | — | NS |
| Actinobacteria | Less abundant | More abundant | 0.04 |
| Actinomyces israelii change T0→T2 | Stable | Increased | 0.009 (adj) |
| Red complex pathogens | Tendency lower | Tendency higher | Descriptive only |

## Comparative Axis: Titanium vs Zirconia Head-to-Head (Shetty 2026)

**Shetty 2026 (umbrella review, 6 SRs, 2014–2023)** is the first source in this overview to compare titanium and zirconia implants directly rather than characterizing zirconia in isolation. Key findings:

- Survival favored titanium in 5/6 included SRs (Zr 87.5–93.3% vs Ti 92.6–100%); Duan 2023 meta-analysis RR 0.91 (95% CI 0.82–1.02, p=0.10, NS); Elnayef 2017: zirconia ~89% higher failure risk than titanium.
- Success rate favored titanium more strongly: Duan 2023 meta-analysis RR 0.87 (95% CI 0.78–0.98, **p=0.03**, statistically significant).
- MBL, PPD, PI, BoP were mixed/comparable across the 6 SRs — no consistent titanium or zirconia advantage.
- Osseointegration timing crossover: zirconia ahead at 2 weeks (bone-to-implant contact 54–55% vs 42–52%), titanium ahead at 4 weeks (68–91% vs 62–80%).

**Why this creates tension with the Thesis above**: Shetty 2026 pools older, heterogeneous SRs (through March 2023) without stratifying by implant design (one-piece vs two-piece) or coronal fabrication method (drill-prepared vs factory-finished) — precisely the two levers Mohseni 2024 identifies as the actual drivers of zirconia failure. Shetty's material-level "Ti > Zr" signal is therefore best read as reflecting an evidence base still dominated by older/two-piece/drill-prepared zirconia systems, not a fixed ceramic-vs-metal ceiling. [[implants/surface/mohseni-2024-clinical-outcomes-zirconia-implants]] is larger (25 studies/4,017 implants vs Shetty's 6 reviews), more recent, and directly stratifies by design — it remains the stronger evidence source for this overview's clinical decision points. Relation logged as `contradicts` on Shetty's page, not `superseded_by` on Mohseni's, since Mohseni is not overturned — the two papers are answering a subtly different question (raw material comparison vs design-controlled comparison).

## Recent Evidence — Prosthetic Axis & Full-Arch

### Two-Piece ATZ ZrO₂ Implants — 2-Year Retrospective (Mehnert 2026)
[[implants/surface/mehnert-2026-two-piece-zirconia-implant-2year-retrospective]]: Single-center retrospective (31 patients, 44 Zeramex XT ATZ implants; Germany 2017–2021). 100% survival; MBL 0.20 ± 0.66 mm at 24 months (NS across periods); BOP 9.1%→1.1% (p=0.002); success rate 93.2%; VICARBOscrew (PEEK-based, non-metallic) 0 failures. The Mohseni 2024 2-piece disadvantage (p=0.017) may be system-specific — ATZ material + optimized design can achieve 100% short-term survival. **Caveat: industry-funded (CeramTec), no comparator group.**

### ZrO₂ vs Ti Implants — Prosthetic Outcomes RCT (Balmer 2026)
[[implants/surface/balmer-2026-zirconia-titanium-implants-prosthetic-outcome-rct]]: Prospective multicenter RCT (117 implants, 3 European centers, 1-year FU). Screw-retained all-ceramic crowns on 2-piece ZrO₂ (Ti-base connection) vs Ti implants (4.1 mm Ø). Restoration survival 100% in both groups; overall technical complications NS between groups. **Crown design (veneered vs monolithic) was a stronger complication predictor than implant material** — veneered crowns had significantly higher complications regardless of implant type (p<0.05). Peri-implant soft tissue equivalent. MBL (primary endpoint) reported separately.

| Outcome | ZrO₂ Group | Ti Group | p |
|---|---|---|---|
| Restoration survival | 100% | 100% | NS |
| Technical complications | — | — | NS |
| Veneered > monolithic complications | Significant | Significant | <0.05 |
| PI / PBI / PaI | Equivalent | Equivalent | NS |

### Full-Arch Monolithic ZrO₂ CAFIPs — 5-Year Laboratory Study (Alshahrani 2026)
[[implants/full-arch/alshahrani-2026-zirconia-full-arch-3300-5yr]]: Retrospective cross-sectional analysis of 3300 screw-retained 3Y-TZP monolithic ZrO₂ CAFIPs from a Dubai commercial laboratory (2019–2024; maxillary 1900, mandibular 1400). 5-year cumulative survival 91.67% (life-table). Primary failure: framework fractures n=38 (insufficient vertical space); ceramic chipping n=4 (mandibular over-layering); Ti cylinder failures = **0**. Annual failure trend escalating (Year 1: 2 events → Year 5: 14 events).

**Clinical implications**: Adequate vertical prosthetic space is the single most modifiable risk factor for full-arch ZrO₂ CAFIP longevity. Limiting porcelain veneering to the gingival zone eliminates chipping. The screw-retained Ti cylinder interface is mechanically reliable. The escalating failure trend flags need for 10-year follow-up data.

## Gaps & Future Research
- Few studies beyond 60 months; long-term fracture/abutment-screw data sparse.
- No standardized zirconia-implant PROM instrument — prevents meta-analysis.
- Head-to-head zirconia vs titanium RCTs with hard endpoints still limited; Shetty 2026 shows the existing comparative SR evidence base has not been stratified by implant design, leaving the "true" material-level gap (controlling for one-piece/non-drilled design) empirically unresolved by direct RCT.
- Microbiome data (Kniha 2026) lacks subgingival sampling and clinical outcomes — dedicated longitudinal studies needed to determine if zirconia's microbiome differences translate to lower peri-implantitis risk.
- Full-arch ZrO₂ CAFIP: escalating failure trend from Alshahrani 2026 needs confirmation at 10 years; laboratory study limits clinical validity.

## Related Papers
- [[implants/surface/mohseni-2024-clinical-outcomes-zirconia-implants]] — largest survival/MBL SR+MA, 10-yr CSR
- [[implants/surface/pieralli-2017-clinical-outcomes-zirconia-dental-implants]] — early high-quality anchor (partially superseded)
- [[behavioral-dentistry/patient-reported-outcomes/arefnia-2025-patient-reported-outcomes-zirconia-implant]] — PRO side
- [[implants/surface/kniha-2026-zirconia-titanium-microbial-anterior-rct]] — split-mouth RCT (n=20, 12mo, 16S rRNA): zirconia higher alpha diversity and fewer pathogenic taxa at 12mo; beta diversity NS; exploratory microbiome baseline
- [[implants/surface/shetty-2026-titanium-vs-zirconia-implants-umbrella]] — umbrella review (SR 6편, 2014–2023): direct Ti-vs-Zr comparison, survival/success favor Ti but not design-stratified — contradicts Mohseni 2024's design-controlled equivalence finding
- [[implants/surface/mehnert-2026-two-piece-zirconia-implant-2year-retrospective]] — retrospective (n=44 Zeramex XT ATZ, 2yr): 100% survival, MBL 0.20 mm, BOP 유의 감소; 2-piece ATZ 적절 시스템 선택 시 단기 우수
- [[implants/surface/balmer-2026-zirconia-titanium-implants-prosthetic-outcome-rct]] — multicenter RCT (n=117, 1yr): ZrO₂/Ti 보철 생존율 100% 동등; 크라운 디자인이 임플란트 재료보다 합병증 예측력 강
- [[implants/full-arch/alshahrani-2026-zirconia-full-arch-3300-5yr]] — lab retrospective (n=3300 CAFIPs, 5yr): 91.67% 생존율, 프레임워크 파절 주원인=수직 공간 부족, Ti 실린더 실패 0건
- [[overviews/implants-clinical-decision-ladder]] — implant decision framework
- [[overviews/zirconia-material-clinical-overview]] — sibling overview: zirconia **as a restorative material** (material science, LTD, survival of crowns/FPDs) — distinct from this fixture-focused page
- [[overviews/zirconia-types-clinical-selection]] — sibling overview: **3Y/4Y/5Y/UHTZ grade selection** for restorations

File: wiki/overviews/zirconia-material-clinical-overview.md
---
title: "치과용 지르코니아 — 재료과학·세대분류·생존율·LTD·파절수리 종합"
authors: Synthesis (Damian Lee)
year: 2026
date: 2026-06-16
doi: N/A
source: N/A
category: overviews
evidence_level: synthesis
pdf_path: N/A
pdf_filename: N/A
source_collection: synthesis
tags: [zirconia, y-tzp, monolithic-zirconia, ltd, low-temperature-degradation, cad-cam, crown-survival, ceramic-repair, rbfpd, inlay-retained-fdp, overview]
---

## 한국어 핵심요약

> [!summary] 한국어 핵심요약
> - 세라믹 강도 위계: 다결정 지르코니아(Y-TZP, 800–1500 MPa)가 치과 세라믹 강도 사다리 최상단 — 이규산리튬(lithium disilicate, 300–500 MPa)의 2배 이상, 장석질 도재(70–90 MPa)의 약 10배(Warreth 2020).
> - 세대 분류 — 강도 vs 투명도 trade-off: 이트리아 함량 증가(3Y-TZP→4Y-PSZ→5Y-PSZ)는 투명도를 얻는 대신 굴곡강도(900–1200→700–900→600–700 MPa)와 파괴인성을 잃는다. 입방상(cubic phase)은 변태강화가 불가하기 때문(Cesar 2024).
> - 변태강화(transformation toughening)가 핵심 기계적 자산이자 LTD의 원인: 균열 첨단 응력이 정방→단사정(t→m) 변태(~4% 부피팽창)를 유발해 균열을 닫고 파괴인성 KIc 5–10 MPa·m^0.5(치과 세라믹 최고). 동일한 상 불안정성이 체온·습기에서 저온분해(Low-Temperature Degradation, LTD) 취약성을 만든다(Chopra 2024).
> - 임상 파절 기원은 블록 내재 결함이 아니라 CAD/CAM 밀링 결함: as-sintered 시편은 밀링 gouge·edge chip에서 파절(낮은 평균강도·높은 Weibull), 연마 시 내재 기공·결정군집으로 이동(높은 평균·낮은 Weibull). 어느 표면 상태도 신뢰도가 명확히 우월하지 않음(Kwon 2024).
> - 베니어 지르코니아 5년 생존율은 금속도재관과 동등(97.6% vs 98.3%, NS)하나 재료 파절률은 10배 높음(2.1% vs 0.2%, p=0.001). chipping은 거의 동일(2.8% vs 2.9%)(Pjetursson 2018, SR 35편 n=5,275).
> - 모놀리식 지르코니아는 chipping을 완전히 제거하나 근거 기반이 짧음: 생존율 91–100%지만 평균 추적 1.07년, 이질성 I²=93.74%. 이갈이(bruxism)가 위험인자로 marginal integrity 31.60%까지 하락(Leitão 2022, 첫 SR+MA n=1,657).
> - 구강 내 LTD는 실재하며 6개월부터 시작, 5년까지 유의하게 진행: 국소적 비균질 단사정 군집으로 나타나나 5년에도 ISO 25% Vm 역치는 미초과, 파절률 4.5%(LTD 기여 여부는 미해결), 유약(glazing)은 어느 시점에도 보호 효과 없음(Koenig 2021, 2024).
> - 새 우려 — 나노입자 유출: 교합부 tribological grain pull-out이 고전적 핵형성-성장 LTD와 기전적으로 다르며, 서브마이크론 3Y-TZP 나노입자를 체내로 방출할 가능성. 생체적합성 미해결, 전용 독성학 연구 필요(Koenig 2024).
> - 구강 내 세라믹 수리는 교체의 최소침습 대안: 베니어 코어 노출 시 50 µm Al₂O₃ 분사+잔존 도재 HF 부식(9.6%, 60초)+silane+MDP 함유 접착제+복합레진. 모놀리식은 sandblasting+MDP만(HF·silane 무효). 결합강도가 수리 수명의 결정 인자(Alqarawi 2022).
> - 임상 의사결정: 비이갈이 환자 고하중 구치부 단일관 → 모놀리식 3Y-TZP(최대 강도, 단 LTD 감시), 심미 전치-구치부 → 4Y-PSZ 또는 다층(3Y base+5Y top)이 현 시장 표준. 이갈이 환자는 베니어·모놀리식 모두 위험 상승 → 교합 보호+추적.
> - chairside 교합 조정 시 grinding mark를 재도입하면 새 응력집중 생성 → 조정 후 반드시 재연마·재유약 후 장착. 단 유약은 LTD 보호가 아니므로 LTD 완화 전략으로 제시 금지.
> - **RBFPD·IRFPD 군간 비교 (Ma 2026 SR+MA, 66편)**: 레진 결합형 가공의치 (Resin-Bonded FDP, RBFPD) 97.4%(10–15년) > 단관 (Single Crown, SC) 92.9–98.7% ≈ 인레이 유지 가공의치 (Inlay-Retained FDP, IRFPD) 89.0%(10년) ≫ 캔틸레버 가공의치 (Cantilever FDP, CFPD) 50–52%(9–13년); CFPD는 사용 주의.
> - **접착 표면처리**: 기류 연마 입자 연마 (Airborne-Particle Abrasion, APA) + 인산메타크릴레이트 (10-Methacryloyloxydecyl dihydrogen phosphate, MDP) 프라이머 = SC·IRFPD 생존율 98%+ (Ma 2026).
> - **RBFPD 날개형 vs 인레이형 (Bömicke 2025, pilot RCT 3년, n=30)**: 날개형 (Wing-Retained, WR) 93.3% vs 인레이형 (Inlay-Retained, IR) 100% 생존율, P=0.317 유의차 없음; 건강한 지대치 → WR 선호, 지대치 수복 필요 시 → IR.
> - **캔틸레버 IRFDP 5년 (Kasem 2026, RCT n=47)**: 생존율 91.7%, 성공률 81.7%; 지르코니아=연결부 파절(비수복성), FRC=수복 가능한 변형 — 재료가 실패 모드를 결정, 생존율은 동등.
> - **실험실 하중 지지능 (Waldecker 2026, in-vitro)**: WR 1,025–1,617 N > IR 684–1,216 N; 3Y-TZP/5Y-PSZ 다층형(중심 네스팅) > 5Y-PSZ 단독; 인공 노화 영향 없음 — 5Y-PSZ 단독 RBFPD는 하중 안전역 낮아 주의.
> - **임플란트 지지 보철 재료 비교 — 3축 RCT (2026)**: ① Kowar 2026 (3-arm FDP, 1yr, n=63): 모놀리식 지르코니아(Monolithic Zirconia, MZ) 1년 생존 100%·칩핑 0% vs 베니어 지르코니아(Veneered Zirconia, VZ) 95%·5% vs 티타늄-세라믹(Ti-Ceramic, TC) 95%·11.1% — MBL 전 그룹 NS; ② Yi 2026 (split-mouth RCT, 3yr, n=80): 이규산리튬(Lithium Disilicate, LS₂) vs ZrO₂ — MBL 비열등성 확인(차이 0.26 mm, 95% CI -0.17 to 0.70); 크라운 파절·디본딩 0건; ③ Pachiou 2026 (MonoZR vs 금속-도재 보철(Porcelain-Fused-to-Metal, PFM) 3-unit iFDP RCT, 3yr, n=55/45 완료, Zurich): MZ 칩핑 **0% vs PFM 13%** (p=0.11 표본 부족); 보철 실패 1건/군=임플란트 상실(재료 탓 아님); MBL NS — MonoZR은 **다수치 iFDP에서도 칩핑 없는 PFM 대안** 확인. 임플란트 지지 수복에서 재료 선택은 심미·비용 기준으로 유연 가능.
> - **5편 추가(2026-11-10) — 접착 전처리·제작 방식·IRFDP 장기 성적**: ① 플라스마는 무처리 대비 전단결합강도 (Shear Bond Strength, SBS)를 크게 높이지만(SMD 3.04) 샌드블라스팅과는 1차 분석에서 차이 없음(Shaikh 2026, in-vitro 14편). ② 저온 대기압 플라스마 (Cold Atmospheric Plasma, CAP)≒공기입자마모 (Airborne-Particle Abrasion, APA), **처리를 겹치면 오히려 떨어지고** 10-MDP 프라이머가 지배 변수(Alnazzawi 2026). ③ 탄화규소(SiC) 버는 APA의 대체도 보조도 못 됨 — 37.0 vs 20.8 vs 24.9 MPa(Aburawa 2026). ④ 밀링이 3D 프린팅보다 변연 적합 13.12 µm 우수, 내면 적합은 동등(Sengottaiyan 2026). ⑤ 인레이 유지형 고정성 보철 (Inlay-Retained FDP, IRFDP) 10년 생존 89%·성공 70.4%, 베니어 치핑 20.1%(Chaar 2023).

## Three-line Summary

Synthesis of dental zirconia across 9 studies: evolution from opaque 3Y-TZP cores (900–1200 MPa; LTD-susceptible via t→m phase transformation) through yttria-content-graded generations to composition-gradient multilayer blocks; strength hierarchy Y-TZP (800–1500 MPa) > lithium disilicate (300–500 MPa) > feldspathic porcelain (70–90 MPa; Warreth 2020), with each generation trading strength for translucency as cubic phase increases (Cesar 2024).

5-year survival is comparable to metal-ceramic (veneered 97.6% vs 98.3%, NS; monolithic 91–100%), but veneered zirconia has 10× higher material fracture (2.1% vs 0.2%, p=0.001; Pjetursson 2018 SR, 35 studies, n=5,275); intraoral LTD confirmed from 6 months, progressing significantly to 5 years as localized monoclinic clusters, glazing offers no protection, and grain pull-out from occlusal tribological stress raises a new nanoparticle-release concern (Koenig 2021, 2024).

CAD/CAM milling defects — not intrinsic blank flaws — dominate fracture initiation in as-sintered restorations; in-mouth repair protocol for veneered fractures is Al₂O₃ abrasion + HF + silane + MDP adhesive + composite (monolithic: abrasion + MDP only); bruxism reduces monolithic marginal integrity to 31.6%; clinical selection: monolithic 3Y-TZP for high-load non-bruxist posterior, 4Y-PSZ or multilayer for esthetic anterior-posterior.

For conservative fixed replacements on intact abutments: zirconia RBFPD reaches 97.4% survival at 10–15yr (lowest complication burden, Ma 2026 SR+MA 66 studies); IRFPD 89.0% at 10yr; CFPD (50–52%) should be avoided; APA+MDP surface treatment gives SC and IRFPD ≥98% short-term survival; WR and IR retainer designs are equivalent at 3yr (Bömicke 2025 pilot RCT), and 5yr cantilever IRFDP achieves 91.7% survival with failure mode (not rate) differing by material — zirconia = catastrophic, FRC = repairable (Kasem 2026).

## 세줄요약

치과용 지르코니아 9편 종합: 불투명 3Y-TZP 코어(900–1200 MPa, 정방→단사정 변태강화·LTD 취약)에서 조성경사 다층 블록까지 진화; 강도 위계 Y-TZP > 이규산리튬(300–500 MPa) > 장석질 도재(70–90 MPa; Warreth 2020); 이트리아 함량↑ = 투명도↑·입방상↑ but 변태강화 약화→강도↓(Cesar 2024).

5년 생존율은 금속도재관과 유사(베니어 97.6% vs 98.3%, NS)하나 재료 파절은 10배 높고(2.1% vs 0.2%, p=0.001; Pjetursson 2018 SR, 35편), 구강 내 LTD는 6개월부터 확인·5년까지 유의 진행, 유약 보호효과 없음; 5년 교합 tribological 마모에서 나노입자 유출 가능성 신규 우려(Koenig 2024).

CAD/CAM 밀링 결함이 임상 파절의 주된 기원이며, 구강 내 파절 수리는 Al₂O₃ 분사+HF+silane+MDP+복합레진(모놀리식은 분사+MDP만); 이갈이는 모놀리식 마진 완전성을 31.6%로 하락; 비이갈이 후방 고하중 → 모놀리식 3Y-TZP, 심미부 → 4Y-PSZ·다층블록.

건강한 지대치 결손 → RBFPD 97.4%(10–15년) 생존율, 최저 합병증(Ma 2026 SR+MA 66편); CFPD 50–52% 회피; WR≒IR(3년, Bömicke 2025), 캔틸레버 IRFDP 5년 91.7%(Kasem 2026) — 지르코니아=연결부 파절(비수복성), FRC=수복 가능; APA+MDP 프로토콜 표준.

## Summary

### 핵심 명제

1. **Ceramic strength hierarchy**: Polycrystalline zirconia (Y-TZP, 800–1500 MPa) anchors the top of the dental ceramic strength ladder — more than double lithium disilicate (300–500 MPa) and an order of magnitude above feldspathic porcelain (70–90 MPa) (Warreth 2020).

2. **Generational taxonomy — strength vs. translucency trade-off**: Each increase in yttria content from 3Y-TZP through 4Y-PSZ to 5Y-PSZ gains translucency (>50% cubic phase at 5Y) at the direct cost of flexural strength (900–1200 MPa → 700–900 MPa → 600–700 MPa) and fracture toughness, because cubic phase cannot undergo transformation toughening (Cesar 2024).

3. **Transformation toughening is the central mechanical asset — and the LTD liability**: Stress at a crack tip drives tetragonal → monoclinic (t→m) phase transformation (~4% volume expansion) that closes the crack and yields fracture toughness KIc of 5–10 MPa·m^0.5 — the highest among dental ceramics. The same phase susceptibility makes 3Y-TZP vulnerable to moisture-driven LTD at body temperature (Chopra 2024).

4. **CAD/CAM milling defects dominate as-sintered fracture risk**: In a seven-material in vitro study (3Y, 4Y, 5Y), as-sintered specimens fail from extrinsic milling gouges and edge chips (lower mean strength, higher Weibull modulus); polishing shifts failure to intrinsic subsurface pores and grain clusters (higher mean, lower Weibull modulus). Neither surface state is clearly superior in reliability (Kwon 2024).

5. **Veneered zirconia 5-year survival equals metal-ceramic overall, but material fracture rate is 10× higher**: SR of 35 studies (n=5,275 implant-supported crowns) shows 5-year survival of 97.6% for zirconia-ceramic vs. 98.3% for metal-ceramic (NS), yet material fracture is 2.1% vs. 0.2% (p=0.001). Chipping rates were nearly identical at 2.8% vs. 2.9% (Pjetursson 2018).

6. **Monolithic zirconia eliminates chipping but faces a short evidence base**: The first SR+MA on monolithic zirconia (MZ) CAD/CAM single crowns (9 studies, n=1,657) reports survival of 91–100%, but mean follow-up is only 1.07 years and heterogeneity is very high (I²=93.74%); bruxism is a documented risk factor with marginal integrity dropping to 31.60% in one bruxism cohort (Leitão 2022).

7. **Intraoral LTD is real, starts at 6 months, and progresses significantly through 5 years**: The Koenig prospective cohort (n=101 posterior 3Y-TZP monolithic prostheses) confirmed LTD onset at 6 months with localized non-uniform monoclinic clusters; at 5 years, LTD progression was statistically significant but remained at the extreme surface (ISO 25% Vm threshold not exceeded); fracture rate was 4.5% and whether LTD contributed is unresolved; glazing offers no protection at any timepoint (Koenig 2021, Koenig 2024).

8. **Grain pull-out from occlusal tribological stress may release 3Y-TZP nanoparticles**: The 5-year Koenig follow-up identified, via FIB-SEM, that tribological grain pull-out in occlusal areas differs mechanistically from classical nucleation-growth LTD, and raises a new concern of sub-micron 3Y-TZP nanoparticle release into the body — biocompatibility is unresolved and requires dedicated toxicological study (Koenig 2024).

9. **Intraoral ceramic repair is a viable minimally invasive alternative to replacement**: When fracture exposes a veneered zirconia core, the evidence-based protocol is airborne abrasion (50 µm Al₂O₃) on the zirconia core + HF etching (9.6%, 60 sec) of remaining veneering ceramic + silane + MDP-containing adhesive + incremental composite resin. For monolithic zirconia, sandblasting + MDP adhesive (no HF, no glass phase). Bond strength is the critical determinant of repair longevity (Alqarawi 2022).

---

## Results

### 축 1 — 세대 분류: 3Y → 5Y TZP (Strength vs. Translucency Trade-off)

Cesar et al. (2024) established the definitive generational taxonomy after screening 5,102 articles (Web of Science, 2008–2023):

| Generation | Composition | Cubic phase | Flexural strength | Translucency | Clinical role |
|---|---|---|---|---|---|
| 1st gen | 3Y-TZP (high alumina ~0.25 wt%) | <5% | 900–1200 MPa | Low (opaque) | Framework/core only; veneered |
| 2nd gen | Low-alumina 3Y-TZP | <5% | 900–1100 MPa | Improved | Monolithic posterior crowns/FPDs |
| 3rd gen | 4Y-PSZ | >30% | 700–900 MPa | High | Monolithic anterior and posterior |
| 4th gen | 5Y-PSZ | >50% | 600–700 MPa | Very high | Monolithic esthetic restorations |
| Ultra | >5 mol% Y | ~60% | 500–600 MPa | Maximum | High-esthetic, limited load areas |
| Current standard | Composition-gradient multilayer | Varies by layer | 3Y base + 5Y occlusal/incisal | Layered gradient | Full-contour, all indications |

**The alumina/yttria trade-off is the engine of every generation**: alumina (~0.25 wt%) improved sinterability and grain boundary strength in 1st gen, but reduces light transmittance. Reducing alumina and increasing yttria stabilizes more cubic phase (larger grains → less light scattering → more translucent), but cubic phase cannot transform under stress → no transformation toughening → lower KIc. Composition-gradient multilayer blocks resolve this by placing tough 3Y-TZP at the structural gingival zone and translucent 5Y-PSZ at the incisal/occlusal zone; inter-layer flaw problems of earlier versions have been resolved by newer powder compaction technology (Cesar 2024).

High-speed sintering (30–90 min vs. ~8 h standard) and 3D-printed zirconia remain under development and are not yet clinically reliable (Cesar 2024).

Warreth (2020) provides the broader ceramic hierarchy context: zirconia at 800–1500 MPa sits above all other dental ceramic classes, enabling its use in high-load posterior positions and multi-unit frameworks where glass-based ceramics would fail.

---

### 축 2 — 기계적 특성: Transformation Toughening, LTD, Fatigue

Chopra et al. (2024) synthesized zirconia's mechanical performance across prosthodontic and implant applications:

**Core property profile (3Y-TZP):**

| Property | Value | Clinical implication |
|---|---|---|
| Flexural strength | 900–1200 MPa | Withstands posterior occlusal loads |
| Fracture toughness (KIc) | 5–10 MPa·m^0.5 | Highest among dental ceramics; resists crack propagation |
| Hardness | ~1200 HV | High wear resistance; risk of opposing enamel wear on unpolished surfaces |
| Elastic modulus | ~200 GPa | Stiffer than bone (100–130 GPa); stress shielding risk in implants |
| LTD susceptibility | Higher with lower yttria | 3Y-TZP most susceptible; 4Y/5Y less so (more cubic phase) |

**Transformation toughening dual nature**: The t→m phase transformation (~4% volume expansion) that gives 3Y-TZP exceptional KIc is driven by the same metastable tetragonal phase susceptibility that makes it vulnerable to LTD. Moisture-driven t→m transformation at 100–400°C (or in body fluids at 37°C over years) progressively converts the surface to monoclinic phase, reduces integrity, and may initiate microcracking. Thus the mechanism that is zirconia's greatest strength at short-to-medium term is its primary long-term liability (Chopra 2024).

**Cyclic fatigue**: Under cyclic occlusal loads in a wet environment, subcritical crack growth occurs from existing defects — clinically relevant for long-span bridges and implant-supported prostheses. 4Y/5Y-PSZ shows lower transformation toughening and therefore potentially different fatigue behavior compared to 3Y-TZP.

**Wear**: Monolithic zirconia shows low wear itself but may cause higher opposing enamel wear than polished feldspathic porcelain on unpolished or re-ground surfaces.

---

### 축 3 — 결함 분석: CAD/CAM Processing Defects and Failure Origin

Kwon et al. (2024) characterized fracture origins in 7 commercial CAD/CAM zirconia materials (3Y, 4Y, 5Y; n=168 specimens total) using four-point bend testing and FE-SEM + EDS fractography:

**Two-population flaw model:**

| Surface state | Dominant fracture origin | Strength outcome | Weibull modulus |
|---|---|---|---|
| As-sintered (AS) | Extrinsic: milling gouges, edge chips, surface scratches | Lower mean | Higher (more consistent) |
| High-polished (HP) | Intrinsic: subsurface pores, large grain clusters, EDS-identified foreign inclusions (Al, Si, Ca, Fe), corner flaws | Higher mean | Generally lower (more variable) |

**Clinical implications of the polishing paradox**: Polishing removes surface milling defects (increasing mean strength) but exposes random intrinsic flaws from the blank and sintering process (decreasing Weibull modulus — i.e., worse reliability). Clinical zirconia restorations delivered glazed or lightly polished retain milling-introduced defects as active fracture initiators.

**5Y-PSZ heterogeneity**: Two of three 5Y-PSZ materials showed no significant strength change with polishing (milling damage possibly self-heals during high-temperature sintering or is less severe in higher-yttria compositions); one 5Y material showed significant strength increase but reliability decrease after polishing — manufacturer-dependent blank quality matters (Kwon 2024).

**EDS-identified contaminants** at fracture origins (aluminum, silicon, calcium, iron) suggest powder contamination or bur wear debris entering the blank — a clinically opaque manufacturing variable with direct fracture risk implications.

---

### 축 4 — 임상 생존율: Veneered Zirconia vs. Metal-Ceramic (SR), and Monolithic Zirconia (SR+MA)

**Pjetursson 2018 — Veneered zirconia vs. metal-ceramic (SR, 35 studies, n=5,275 implant-supported crowns):**

| Outcome | Veneered zirconia-ceramic | Metal-ceramic | Significance |
|---|---|---|---|
| 5-year survival | 97.6% (95% CI 94.3–99.0) | 98.3% (95% CI 96.8–99.1) | NS |
| Complication-free | 83.8% | 86.7% | — |
| Chipping | 2.8% | 2.9% | NS |
| Material fracture | 2.1% | 0.2% | p=0.001 |
| Aesthetic complications | Fewer | More | — |
| Biological complications | Similar | Similar | — |

The 10× higher material fracture rate in veneered zirconia (2.1% vs. 0.2%, p=0.001) is the dominant technical risk signal. No monolithic zirconia studies met the ≥3-year threshold at the time of this review's literature search (through November 2016), making Pjetursson 2018 specific to bi-layered constructions only (Pjetursson 2018).

**Leitão 2022 — Monolithic zirconia CAD/CAM single crowns (SR+MA, 9 studies, n=1,657):**

| Parameter | Finding |
|---|---|
| Survival range | 91%–100% |
| Mean follow-up | 1.07 years (range 0.3–2.1 yr) |
| Chipping | None (by definition — monolithic, no veneer) |
| BOP mean | 29.12% |
| Bruxism subgroup — marginal integrity | 31.60% |
| Fractures requiring replacement | Reported in 3 of 9 studies |
| Heterogeneity I² | 93.74% |
| SR vs. cementation type (p) | 0.730 (NS) |

Monolithic zirconia eliminates the veneer chipping complication entirely and achieves acceptable short-term survival, but the evidence base is constrained by very short follow-up (mean 1.07 years) and high heterogeneity. Bruxism is the standout patient-level risk factor. The key clinical gap this paper opens: long-term survival beyond 2 years, and the role of LTD in explaining fractures — addressed separately by the Koenig cohort (Leitão 2022).

**Kowar 2026 — 3-arm FDP RCT: Monolithic Zirconia vs Veneered Zirconia vs Ti-Ceramic (1yr, n=49/63 FDPs, Brånemark Clinic Gothenburg):**

| Group | 1-yr survival | Chipping | MBL change (mm) |
|---|---|---|---|
| Monolithic Zirconia (MZ) | **100%** | **0%** | -0.18 (NS) |
| Veneered Zirconia (VZ) | 95% (1 framework Fx) | 5% | -0.45 (NS) |
| Ti-Ceramic (TC) | 95% (1 extensive chipping) | 11.1% | -0.15 (NS) |

At 1 year, **MZ achieves zero chipping** while TC suffers the highest chipping rate (11.1%) — a pattern consistent with the Pjetursson 2018 metal-ceramic vs veneered zirconia data at longer follow-up. MBL differences were non-significant across all three groups. The trial is powered for 5-year outcomes; the 1-year read is directional rather than definitive (Kowar 2026).

**Yi 2026 — Split-mouth RCT: Zirconia vs Lithium Disilicate implant crowns (3yr, n=40/80 implants, Peking University):**

| Outcome | ZrO₂ | Lithium Disilicate (LS₂) | Significance |
|---|---|---|---|
| ΔMBL (mm) | -0.62 | -0.36 | Paired diff 0.26 (95% CI -0.17 to 0.70); non-inferiority of LS₂ confirmed (margin -0.5 mm) |
| Crown fracture / chipping / debonding | 0 | 0 | — |
| Biological complications | 5% | 15% | p=0.219 (NS; clinically notable) |

Yi 2026 confirms **lithium disilicate (이규산리튬, LS₂) is non-inferior to zirconia for MBL** over 3 years. The clinically notable 15% vs 5% biological complication rate in LS₂ did not reach significance in this small split-mouth trial but warrants larger study. Material selection between these two materials can be esthetics-driven for most indications (Yi 2026).

**Pachiou 2026 — MonoZR vs PFM posterior 3-unit iFDP RCT (3yr, n=55/45 completing, University of Zurich):**

| Outcome | MonoZR (n=22) | PFM (n=23) | Significance |
|---|---|---|---|
| Chipping | **0%** | **13% (3/23)** | p=0.11 (underpowered) |
| Prosthesis failure | 1 (implant loss) | 1 (implant loss) | NS |
| MBL change | NS | NS | NS |
| USPHS criteria | Both acceptable | Both acceptable | — |

Monolithic zirconia iFDPs demonstrated **zero chipping** at 3 years versus 13% in PFM — a numerically meaningful difference that failed to reach significance due to small sample size. Both prosthesis failures were attributable to implant loss, not the restoration material, confirming equivalent prosthesis-level performance. This pattern mirrors the Kowar 2026 FDP data (MZ 0% vs TC 11.1% chipping) and is directionally consistent with the single-crown literature. **MonoZR is supported as a chipping-free alternative to PFM for posterior multi-unit implant restorations at 3 years; longer follow-up needed for fracture risk** (Pachiou 2026).

---

### 축 5 — 저온분해 (LTD): Clinical Documentation, Onset, Progression, Nanoparticle Concern

The Koenig prospective cohort (NCT02150226, n=101 posterior 3Y-TZP monolithic elements, Liège, Belgium) provides the only long-term clinical LTD dataset with quantitative Raman spectroscopy:

**Koenig 2021 (2-year results):**
- LTD onset confirmed at **6 months** post-insertion via ex vivo Raman spectroscopy (2,640 measurement points/timepoint)
- Two mechanistically distinct LTD subtypes:
  - **Axial areas**: Classical nucleation-growth t→m transformation, progressing surface-inward
  - **Occlusal areas**: Tribological grain pull-out — distinct mechanism; standard Raman quantification underestimates severity in this zone
- LTD progression is non-uniform (localized clusters), not a uniform surface transformation
- ISO 25% monoclinic volume fraction (Vm) threshold not exceeded at 2 years
- **Glazing offers no protection** against LTD
- No prosthetic failures attributable to LTD at 2 years

**Koenig 2024 (5-year results, same cohort, adds FIB-SEM):**
- LTD progression from baseline to 5 years is **statistically significant**
- Transformation remains confined to the extreme surface in non-uniform clusters — ISO threshold apparently not exceeded
- **New key finding**: Tribological grain pull-out may release **sub-micron 3Y-TZP nanoparticles** into the oral cavity and body. Biocompatibility is unknown and requires dedicated toxicological follow-up
- **Fracture rate at 5 years: 4.5%** — whether LTD contributed to these fractures is not established
- Glazing remains non-protective (consistent with 2-year data)

**Clinical significance**: LTD in functioning 3Y-TZP restorations is real and progressive — not merely a laboratory artifact from autoclave testing. The ISO threshold not being exceeded at 5 years is partially reassuring for current clinical performance, but the nanoparticle release pathway and its long-term biological consequences are genuinely unresolved. The 4.5% fracture rate at 5 years (Koenig 2024) is substantially higher than the Leitão 2022 SR+MA upper bound of 0–9% (across all 9 studies), and the LTD contribution cannot be excluded.

---

### 축 6 — 파절 수리: Intraoral Ceramic Repair

Alqarawi et al. (2022) reviewed 21 studies (17 in vitro, 3 case reports, 1 prospective clinical) from 2017–2022. Ceramic chipping is the most frequent technical complication in fixed prosthodontics (12.7% at 3 years per prior SR data cited in the review). Intraoral repair avoids the risks of abutment damage and excessive tooth reduction from crown removal.

**Surface conditioning protocol by ceramic type:**

| Substrate | Protocol | Notes |
|---|---|---|
| Feldspathic / Leucite (veneering ceramic) | HF etching + silane + composite | HF + silane > HF + universal adhesive (bond strength) |
| Lithium disilicate | HF + silane; grit blasting + rubber dam | MDP primer as alternative |
| Zirconia-reinforced lithium silicate | HF ± laser (Nd:YAG, Er:YAG) | Laser combination may be superior |
| Veneered zirconia — veneer portion | HF (9.6%, 60 sec) + silane | Applied to glass-containing veneering ceramic |
| Veneered zirconia — exposed core | Airborne abrasion (50 µm Al₂O₃) + MDP-containing adhesive | No glass phase in zirconia core → HF ineffective |
| Monolithic zirconia | Sandblasting + MDP adhesive | No HF; silane alone insufficient |

**Standard step-by-step protocol for veneered zirconia repair (Alqarawi 2022):**
1. Airborne abrasion (50 µm Al₂O₃) on exposed zirconia core surface
2. HF acid etching (9.6%) of remaining veneering ceramic — 60 seconds
3. Rinse and dry
4. Silane application to entire repair area; dry/heat-activate
5. MDP-containing adhesive resin application
6. Composite resin application in increments; light cure each increment

The primary failure mode is inadequate bond strength from technique deviation or contamination. Repair is positioned as a viable temporary-to-medium-term option that preserves tooth structure and avoids abutment damage — not as equivalent to a new restoration (Alqarawi 2022).

---

### 축 7 — 지르코니아 RBFPD·IRFPD: 보존적 고정성 수복 옵션

Four papers converge on conservative zirconia fixed prostheses as a clinically viable alternative to implants and full crown preparations when abutments are minimally compromised.

#### Overview (Ma 2026 SR+MA, 66 studies, GRADE: very low)

The largest zirconia clinical SR+MA to date synthesizes all restoration types across 2008–2025:

| Restoration type | Pooled survival | Follow-up | Pooled success |
|---|---|---|---|
| Single Crown (SC) | 92.9–98.7% | ≤10 yr | 46.1% (10 yr) |
| Fixed Dental Prosthesis (FPD) | 77.6% | 10–13 yr | 40.1% |
| **RBFPD** | **97.4%** | **10–15 yr** | **84.3%** |
| IRFPD | 89.0% | 10 yr | 70.3% |
| Cantilever FDP (CFPD) | 50.0–52.6% | 9–13 yr | 12.5–22.6% |

- **RBFPD has the best survival and lowest complication profile** (biological 3.3%, mechanical 8.0% at 10–15yr) — the preferred conservative FDP option when abutment teeth are intact
- **CFPD should be avoided** — survival halves by 9–13yr, biological complications reach 50%, success barely exceeds 20%
- **APA+MDP surface treatment** yields superior short-term results: SC 98.6% survival / 97.7% success; IRFPD 98.1% / 70.1% — current recommended protocol for all zirconia adhesive applications
- GRADE very low: heterogeneity in study designs, cement systems, and follow-up durations — treat as directional signals

#### RBFPD: Retainer design comparison (Bömicke 2025, pilot RCT, n=30, 3yr)

First prospective head-to-head comparison of inlay-retained (IR) vs wing-retained (WR) posterior monolithic zirconia RBFPD (Heidelberg group):

| Outcome | IR | WR | P value |
|---|---|---|---|
| 3yr survival | 100% | 93.3% | 0.317 NS |
| 3yr success | 72.7% | 86.7% | 0.379 NS |

- 1 failure: WR unilateral debonding at 3 months
- Neither design is superior — pilot sample precludes definitive conclusions
- **Clinical rule**: intact abutment teeth → WR (more conservative, no cavity); abutment requiring restoration → IR (converts necessary restoration into retainer)
- Surface treatment used: Rocatec tribochemical silica coating + Clearfil Ceramic Primer (silanization) + Panavia 21 resin cement

#### Cantilever IRFDP: 5-year RCT (Kasem 2026, n=47, 60mo)

Mandibular second premolar cantilever replacement with three retainer designs (inlay ring [IR], lingual coverage [LC], occlusal coverage [OC]) in zirconia vs FRC:

| Parameter | Value |
|---|---|
| Overall survival | 91.7% |
| Overall success | 81.7% |
| Between-design/material difference | P>0.05 NS |

- **Survival drops from 97.5% (36mo, Kasem 2025) to 91.7% (60mo)** — failures accumulate after the 3-year mark
- **Material-specific failure modes** (not rates): zirconia = catastrophic connector fractures and debonding (non-repairable); FRC = progressive deformation (partially repairable)
- **Inlay ring (most conservative)** performs equivalently to more extensive lingual/occlusal coverage at 5yr — supports minimally invasive preparation
- Connector integrity is the critical zone for zirconia cantilever IRFDPs; generous connector dimensions recommended

#### Lab evidence: material grade and nesting position (Waldecker 2026, in vitro)

Maxillary first molar RBFPD (n=16/group); monolithic zirconia; 3Y-TZP/5Y-PSZ multilayer vs 5Y-PSZ alone; IR vs WR; artificial aging (thermocycling + cyclic loading):

| Design | Material / Nesting | Load-bearing range (N) |
|---|---|---|
| WR | 3Y/5Y centric | ~1,025–1,617 (highest) |
| WR | 5Y alone | lowest WR |
| IR | 3Y/5Y centric | ~684–1,216 (highest IR) |
| IR | 5Y alone | ~684 (lowest overall) |

- **WR > IR** in load-bearing for all material groups
- **3Y-TZP/5Y-PSZ multilayer (centric nesting) > 5Y-PSZ alone** — 5Y-PSZ single material has insufficient safety margin for RBFPD
- **Artificial aging has no effect** (P≥0.526) — zirconia RBFPD properties are stable under simulated aging
- **Nesting position within blank matters**: centric > top position for 3Y/5Y material — standardize milling to centric position
- Recommendation: 3Y-TZP/5Y-PSZ multilayer (centric) can proceed to clinical use; 5Y-PSZ alone should be used with caution for RBFPD

---

## Clinical Decision Threads

**Thread 1 — Material selection for monolithic posterior crowns (high-load zones)**

Warreth (2020) and Cesar (2024) jointly support monolithic 3Y-TZP or low-alumina 3Y-TZP (2nd gen) for posterior single crowns in bruxism-free patients needing maximum strength. However, the LTD signal from Koenig (2021, 2024) introduces a long-term surveillance requirement: 3Y-TZP restorations should be monitored for surface changes, and nanoparticle concerns from grain pull-out in occlusal areas have not been resolved toxicologically. For esthetic posterior-anterior cases, 4Y-PSZ or multilayer (3Y base + 5Y top) represents the current market standard (Cesar 2024) and avoids the worst LTD susceptibility while retaining adequate strength (700–900 MPa).

**Thread 2 — Veneered vs. monolithic construction for implant-supported crowns**

Pjetursson (2018) shows that veneered zirconia-ceramic achieves 5-year survival equivalent to metal-ceramic (97.6% vs. 98.3%), but at the cost of a 10× higher material fracture rate (2.1% vs. 0.2%, p=0.001). Leitão (2022) confirms that monolithic zirconia eliminates the chipping problem entirely and achieves 91–100% short-term survival, but the mean follow-up is only 1.07 years and bruxism dramatically worsens marginal integrity (31.60%). The practical decision rule: for non-bruxers, monolithic zirconia reduces the dominant complication of veneered systems (chipping); for bruxers, both veneered and monolithic carry elevated risk, and the choice should be accompanied by occlusal protection and close surveillance.

**Thread 3 — Surface finishing decisions at chairside delivery**

Kwon (2024) reveals that as-sintered zirconia retains milling defects as active fracture initiators, while polishing removes them but introduces random intrinsic flaws with lower Weibull modulus (less consistent reliability). Neither state is clearly optimal. The practical implication: any chairside adjustment that re-introduces grinding marks without subsequent polishing or glazing creates a fresh stress concentration. When occlusal adjustment is necessary, complete the adjustment then re-polish or re-glaze before delivery. The polishing paradox is material-grade-specific — 5Y-PSZ materials respond differently from 3Y-TZP to polishing (Kwon 2024).

**Thread 4 — Managing the fracture/chipping complication**

When veneered zirconia chips or fractures, intraoral repair is the first-line option before deciding on crown replacement. The two-substrate protocol (HF + silane on the glass-containing veneer; sandblasting + MDP adhesive on the exposed zirconia core) is the evidence-based approach (Alqarawi 2022). For monolithic zirconia fractures, no HF is used — sandblasting + MDP adhesive is the protocol. Repair is appropriate as a minimally invasive bridge to definitive replacement when the extent of fracture and remaining bond area are favorable. Glazing of the repair site is not protective against LTD (Koenig 2021, Koenig 2024), so it should not be offered as an LTD mitigation strategy.

---

## Related Papers


### 신규 ingest cluster (2026-07-15)

- [[dental-materials/ceramic/cuzic-2025-clinicians-guide-material-selection-all-ceramics]] — Narrative review (58 articles): decision framework — silica-based ceramics (HF+silane, translucent anterior) vs oxide/zirconia (air-abrasion+MDP, high-strength posterior) — decision support, not new data

- [[dental-materials/ceramic/warreth-2020-all-ceramic-restorations-narrative-review]] — dental ceramic classification (composition × fabrication), strength hierarchy, clinical indication mapping
- [[dental-materials/zirconia/chopra-2024-mechanical-characteristics-zirconia-dentistry]] — mechanical property deep-dive: transformation toughening, LTD mechanism, fatigue, surface modification
- [[dental-materials/zirconia/kwon-2024-strength-limiting-defects-zirconia-cad-cam]] — CAD/CAM milling defects vs. intrinsic blank flaws as fracture origins; polishing paradox; Weibull analysis
- [[dental-materials/zirconia/cesar-2024-dental-zirconia-15years-material-processing]] — definitive generational taxonomy (3Y → 5Y → multilayer); powder technology; sintering; alumina/yttria trade-off
- [[dental-materials/zirconia/pjetursson-2018-zirconia-metal-ceramic-crown-survival-sr]] — SR, 35 studies, n=5,275: veneered zirconia vs. metal-ceramic implant-supported crowns, 5-year survival and complication rates
- [[dental-materials/zirconia/leitao-2022-monolithic-zirconia-single-crown-survival-sr]] — SR+MA, 9 studies, n=1,657: first meta-analysis specifically on monolithic zirconia single crowns; bruxism risk; short follow-up caveat
- [[dental-materials/zirconia/koenig-2021-ltd-monolithic-zirconia-prospective]] — first prospective clinical LTD documentation, 2-year: onset at 6 months, two LTD mechanisms, glazing non-protective
- [[dental-materials/zirconia/koenig-2024-ltd-monolithic-zirconia-5year-prospective]] — 5-year prospective LTD follow-up: significant progression, nanoparticle concern, 4.5% fracture rate
- [[dental-materials/ceramic/alqarawi-2022-intraoral-repair-fractured-ceramics-review]] — intraoral ceramic repair protocol by substrate; two-substrate protocol for veneered zirconia; bond strength as critical determinant
- [[overviews/zirconia-implant-clinical-outcomes]] — complementary overview: zirconia implant (not prosthetic material) survival, marginal bone loss, and patient-reported outcomes
- [[overviews/zirconia-types-clinical-selection]] — sibling overview: 3Y/4Y/5Y/UHTZ **grade-selection** decision axes (this page = material science overall; that page = which grade for which indication)
- [[overviews/zirconia-block-overview]] — sibling overview: the **CAD/CAM blank** manufacturing unit behind every milled restoration — fabrication workflow, yttria chemistry, composition-gradient multilayer, blank/milling defects, sintering, and nesting (this page = material science + clinical survival; that page = how the block is made and why it fractures)

### RBFPD·IRFPD cluster (2026-09)

- [[prosthetic-materials/ma-2026-clinical-outcomes-zirconia-restorations-sr-ma]] — SR+MA 66 studies: RBFPD 97.4% survival at 10–15yr; CFPD 50–52% (avoid); APA+MDP surface treatment standard; GRADE very low
- [[prosthetic-materials/boemicke-2025-zirconia-rbfpd-inlay-wing-3year-rct]] — pilot RCT n=30, 3yr: IR 100% vs WR 93.3% survival NS; intact abutments → WR preferred
- [[prosthetic-materials/kasem-2026-zirconia-frc-inlay-retained-fdp-5year-rct]] — RCT n=47, 5yr: cantilever IRFDP 91.7% survival; zirconia=catastrophic fracture, FRC=repairable; inlay-ring most conservative, performs equivalently
- [[prosthetic-materials/waldecker-2026-multilayer-zirconia-rbfpd-load-bearing]] — in-vitro (Heidelberg group): WR>IR load-bearing; 3Y/5Y multilayer centric best; 5Y-PSZ alone insufficient; aging no effect

### 임플란트 지지 보철 재료 비교 (2026-09)

- [[prosthetic-materials/kowar-2026-monolithic-veneered-zirconia-titanium-ceramic-fdp-rct]] — 3-arm prospective RCT (n=63 FDPs, 1yr): MZ 100%/0% chipping > VZ 95%/5% > TC 95%/11.1%; MBL NS; 5yr data pending
- [[prosthetic-materials/yi-2026-split-mouth-rct-zirconia-lithium-disilicate]] — split-mouth RCT (n=80 implants, 3yr): LS₂ non-inferior to ZrO₂ for MBL (diff 0.26 mm NS); 0 fractures/chipping/debonding; LS₂ valid esthetic alternative
- [[prosthetic-materials/pachiou-2026-monolithic-zirconia-pfm-implant-fdp-rct]] — RCT (n=55/45 completing, 3yr, Zurich): MonoZR 0% chipping vs PFM 13% (p=0.11 underpowered); 1 prosthesis failure per group = implant loss; MBL NS; MonoZR chipping-free PFM alternative for multi-unit iFDP

## Evidence Update — Bonding Pretreatment, Manufacturing Route, and Long-Term IRFDPs (2026-11-10)

### Surface pretreatment: more steps is not better

| Paper | Design | Finding |
|---|---|---|
| [[dental-materials/zirconia/shaikh-2026-influence-of-plasma-treatment]] | SR+MA, 14 in-vitro studies | Plasma vs untreated zirconia: SMD 3.04 (95% CI 1.76–4.32; I²=89%). Plasma vs sandblasting: not significant in the primary analysis (SMD 0.89), significant only after excluding one outlier (SMD 1.49, p=0.01). Plasma + 10-MDP primer gave the best results. |
| [[dental-materials/zirconia/alnazzawi-2026-role-of-cold-atmospheric]] | In vitro, n=200, 3Y-TZP and 5YSZ bonded to dentin, 10,000 thermocycles | CAP and APA were equivalent (~17 MPa without primer, ~26–27 MPa with). Zirconia type made no difference. Combinations (APA+CAP, HF+CAP) scored *lower* than single treatments. MDP primer was the dominant variable. |
| [[dental-materials/zirconia/aburawa-2026-effect-of-a-silicon-carbide]] | In-vitro pilot, n=30, 4Y-PSZ, 5,000 thermocycles | APA 37.0 MPa vs SiC bur 20.8 MPa vs APA + SiC bur 24.9 MPa (both p<0.001 against APA). |

Three independent papers converge on one rule. A mechanical or energetic activation step (APA or plasma) plus a phosphate-monomer primer is the working protocol, and stacking a second surface treatment on top of the first degrades the bond rather than adding to it: APA followed by plasma in Alnazzawi, APA followed by a SiC bur in Aburawa. The likely reason given in both is that the second step disturbs the surface the first one produced. Plasma is best read as an alternative to air abrasion where abrasion is undesirable, not as an upgrade to it; the meta-analytic advantage over sandblasting depends on dropping an outlier.

The one combination that does help is chemical, not mechanical: plasma with 10-MDP primer (Shaikh), which agrees with Alnazzawi's finding that the primer matters more than the choice between CAP and APA.

### Manufacturing route

[[prosthetic-materials/sengottaiyan-2026-zirconia-milling-vs-3d-printing-marginal-fit]] pooled 9 in-vitro studies: milled zirconia had better marginal fit than 3D-printed (MD −13.12 µm, P<.001) with equivalent internal adaptation (P=.30). Both were clinically acceptable. Heterogeneity was high (I² ≈ 92%) and the data are single crowns on the bench, so this is a small, consistent difference of uncertain clinical weight.

### Inlay-retained FDPs at ten years

[[inlay/chaar-2023-long-term-zirconia-ceramic-inlay-retained-fdps]] followed 30 three-unit zirconia IRFDPs prospectively for a mean 10.6 years (up to 15.4). Ten-year cumulative survival was 89% and success 70.4%; veneering-ceramic chipping (20.1%) was the dominant complication. The design used a short retainer-wing bevel within enamel, bonded with a phosphate-monomer resin after air abrasion.

This is primary long-term data behind the between-design comparison already summarised above. The gap between survival and success is the familiar veneered-zirconia pattern on this page: the framework survives and the veneer chips. The bonding protocol that kept these restorations in place is the same APA + phosphate monomer rule the three pretreatment papers support.

**Limit.** All four bonding and fit papers are in vitro. Chaar is a single-centre series of 30.
