Repository: ezinternet/dentopedia

File: wiki/overviews/zirconia-occlusal-efficiency-overview.md
---
title: "Zirconia Crowns and Occlusal Efficiency — Clinical Evidence Overview"
authors: Synthesis (Damian Lee)
year: 2026
date: 2026-11-14
doi: N/A
source: N/A
category: overviews
evidence_level: synthesis
pdf_path: N/A
pdf_filename: N/A
source_collection: synthesis
tags: [zirconia, crown, occlusal-efficiency, masticatory, monolithic, veneered, LTD, surface-treatment]
---

## 한국어 핵심요약

> [!summary] 한국어 핵심요약
> - 모놀리식 지르코니아 크라운은 베니어드 지르코니아에 비해 치핑(Chipping) 0%로, 저작 효율과 직접 연관된 기술적 합병증이 최소화됨. 대조 연구에서 베니어드 지르코니아는 5–11.1% 치핑률 보고.
> - 구강 내 저온분해(LTD, Low-Temperature Degradation)는 6개월부터 시작되어 5년까지 진행되나, ISO 25% 변환 임계치를 넘지 않아 임상 파절률에 유의미한 영향을 미치지 않음(LTD 기여 여부 불확실). 다만 오클루지얼(occlusal) 마모에서 나노입자 방출 가능성은 해결되지 않은 우려사항.
> - 접착 표면처리(APA + 10-MDP 프로바이머)가 지르코니아 크라운의 유합 강도와 유착 신뢰성을 결정하는 지배 변수이며, 플라즈마·연마 이단 단계는 오히려 결합 강도를 저하시킬 수 있음.
> - 이갈이증 환자에서 모놀리식 지르코니아 마진 완전성이 31.60%까지 저하될 수 있으나, 비이갈이 후방 고하중 구치부에서 모놀리식 3Y-TZP가 최대 강도(800–1500 MPa)를 제공하며 교합 보호 장치와 함께 시술 시 장기 생존율이 향상됨.
> - RBFPD(레진결합형가공의치) 및 IRFPD(인레이유지형가공의치)에서는 APA+MDP 프로토콜이 97.4%·89.0% 10년 생존율을 보이며, 교합 접촉 정확도가 생존율의 핵심 결정인자로 확인됨. 캔틸레버 CFPD는 50–52% 생존율로 사용을 권장하지 않음.

## Three-line Summary

> **Synthesis across 20+ studies (2008–2026):** Monolithic zirconia crowns achieve 0% chipping and superior occlusal efficiency versus veneered zirconia (5–11.1% chipping), but intraoral LTD progresses from 6 months with localized monoclinic clusters; APA+MDP surface treatment dominates bond strength, and bruxism reduces marginal integrity to 31.60%. RBFPD/IRFPD with APA+MDP protocol reach 89–97.4% 10-year survival, while CFPD (50–52%) should be avoided.

## summary

### 1. 서론: 교합 효율과 지르코니아 크라운의 관계

교작 효율(masticatory efficiency)은 구강 기능의 핵심 지표로, 단관 및 보철물의 재료 선택·설계·표면 처리와 밀접한 관련이 있다. 지르코니아(ZrO₂) 크라운은 높은 인장강도(800–1500 MPa), 균열 저항성(KIc 5–10 MPa·m⁰·⁵), 그리고 우수한 생체 적합성으로 인해 현대 보철학에서 가장 널리 사용되는 재료 중 하나이다. 그러나 재료의 기계적 특성만으로 교작 효율이 결정되지 않으며, **접착 표면처리, 저온분해(LTD), 오클루지аль 힘의 전달 경로** 등 임상 변수들이 복합적으로 작용한다.

본 오버뷰는 현재까지 인제스트된 논문(2008–2026, 총 20+ 연구)을 종합하여, 지르코니아 크라운에서 교작 효율과 직접 연관된 임상 증거를 정리한다.

### 2. 재료 비교: 모놀리식 vs 베니어드 지르코니아 crown

| 구분 | 모놀리식 지르코니아 (Monolithic Zirconia) | 베니어드 지르코니아 (Veneered Zirconia) |
|---|---|---|
| 1-year 치핑률 | **0%** (Kowar 2026, n=63 FDPs; Pachiou 2026, single crown) | 5% (Kowar 2026) ~ 11.1% (Ti-Ceramic 비교군) |
| 3-year 생존율 | 91–100% (Leitão 2022 SR+MA, 9 studies, n=1,657) | 97.5% (Pjetursson 2018, SR, 35 studies, n=5,275) |
| 재료 파절률 | 낮음 (0–4.5% at 5yr, Koenig 2024) | **10배 높음** (2.1% vs 0.2%, p=0.001; Pjetursson 2018) |
| 오클루지аль 마모 및 LTD 영향 | 진행되나 ISO 25% 임계치 미달; 나노입자 방출 가능성 (Koenig 2024) | 동일하나 베니어 박리가 추가적 실패 모드 |

**핵심 발견:** 모놀리식 지르코니아는 베니어드가 없으므로 치핑(Chipping) 완전 차단이 가능하며, 이로 인해 교작 효율이 저해되는 기술적 합병증이 현저히 적다. 그러나 베니어드 지르코니아는 금속도재관과 생존율이 통계적으로 동등(97.6% vs 98.3%, NS)하지만, 재료 자체 파절률이 10배 높다는 신호가 있다.

### 3. Low-Temperature Degradation (LTD) and Clinical Implications

LTD는 3Y-TZP 지르코니아가 구강 내 수분과 온도에 장기 노출되면서 정방정(→)에서 단사정(δ)으로 변태하는 현상으로, 치과계에서 가장 우려되는 장기 내구성 문제이다.

- **발병 시점:** 삽입 후 6개월부터 Raman 분광법으로 확인 (Koenig 2021)
- **진행 양상:** 균일하지 않은 국소적 군집(form clusters)으로 진행; ISO 25% 변환 임계치를 5년에도 초과하지 않음
- **오클루지얼 영역:** 전형적인 나클리어션-성장 기전과 달리, **구강 내 마모(tribological grain pull-out)**가 새로운 메커니즘으로 밝혀지며, 이때 **아파티트 나노입자**가 체내로 방출될 가능성 (Koenig 2024, FIB-SEM 관찰)
- **보호 효과 없음:** 유약(glazing)은 LTD 보호에 효과가 없음 (Koenig 2021, 2024)
- **파절 연관성:** 5년 누적 파절률 4.5%이며, LTD가 직접 원인인지 여부는 규명되지 않음

**임상적 시사점:** LTD는 임상 파절의 주요인이 되기 전에 ISO 임계치에 도달하지는 않지만, 오클루지얼 마모를 통해 나노입자가 방출될 수 있다는 점은 향후 독성학적 후속 연구가 필요한 미해결 영역이다. 현재로서는 5년 이내 임상 성공률에 직접적인 영향을 주지 않으나, 장기(10년 이상) 추적에서는 모니터링이 권장된다.

### 4. 접착 표면처리: APA + MDP가 지배 변수

크라운의 임상 생존율과 밀접하게 연관된 요인이 접착 신뢰성이다. 최근 2026년 메타분석 및 인비토 연구들에서 일관된 결과가 나타났다.

| 표면처리 프로토콜 | 유합 강도(SHS/SBS) 결과 | 임상 의의 |
|---|---|---|
| **APA(공기입자연마, 50μm Al₂O₃) + 10-MDP 프로바이머** | SMD 3.04 (vs untreated); 최우수 조합 (Alnazzawi 2026) | **권장 표준** - SC 98%+ 단기 생존율 확보 |
| 플라즈마(CAP) 단독 | APA와 동등하나 1차 분석서 유의미하지 않음 (outlier 제거 시 차이 소실) | APA 대체 가능했으나 단독 사용은 권장하지 않음 |
| APA + 플라즈마 이단 | **결합 강도 저하** (표면 교란 이유) | 단계 중복은 피해야 함 |
| APA + SiC 버 | APA 단독(37.0 MPa) 대비 감소 (24.9 MPa) | 2단계 처리는 결합 강도 감소 |

**임상 프로토콜:** 지르코니아 크라운 접착에 있어 **APA(50μm 알루미나 입자 연마) 후 10-MDP 함유 프라이머 도포**가 현재까지 가장 신뢰성 높은 프로토콜이다. 플라즈마는 APA가 불가능한 임상 상황(예: 구강 내 제한된 시야)에서 대안으로 고려될 수 있으나, APA 뒤에 플라즈마를 추가하면 오히려 결합이 약해지므로 피해야 한다.

### 5. Bruxism and Occlusal Considerations

이갈이증 환자에서 지르코니아 크라운의 장기적 성적이 우려되는 지점이다.

- **모놀리식 지르코니아:** Bruxism subgroup에서 마진 완전성 31.60%까지 저하 (Leitão 2022)
- **베니어드 지르코니아:** 치핑 위험이 이미 존재하므로, 이갈이와 함께하면 합병증 누적 위험 증가
- **교합 보호:** 비이갈이 후방 고하중 구치부에서 모놀리식 3Y-TZP가 최대 강도(800–1500 MPa)를 제공하며, **교합 보호 장치(야간 가드 등)와 함께 시술 시 장기 생존율이 향상됨**

**치료 전략:** 이갈이증이 있는 환자에게도 모놀리식 지르코니아를 피할 필요는 없지만, **교합 조절 및 야간 가드 착용**이 필수적이다. 교합 조정 시 연마 자국이 재생되지 않도록 주의하고, 조정 후 재연마·재유약을 반드시 시행해야 한다.

### 6. RBFPD and IRFPD: 교합 접촉이 생존율에 미치는 영향

단관 크라운 외에도 레진결합형가공의치(RBFPD)와 인레이유지형가공의치(IRFPD)에서 교합 효율이 생존율에 어떻게 영향을 미치는지 살펴보았다.

| 복원형태 | 10년 생존율 | 핵심 프로토콜 | 주요 제한 |
|---|---|---|---|
| **RBFPD** | **97.4%** (10–15yr, Ma 2026 SR+MA, 66 studies) | **APA + MDP** 표면처리 표준 | GRADE very low; 이종 연구 설계·시스템 편차 |
| **IRFPD** | **89.0%** (10yr, Ma 2026) | APA + MDP; 건강한 지대치 → WR 선호 | 캔틸레버 CFPD는 50–52%로 회피 권고 |
| **CFPD (캔틸레버)** | **50–52%** (9–13yr) | 피해야 함 — 생물학적 합병증 50% 도달 | 사용 시 connector 치수와 material failure mode 주의 |

- **WR(날개형) vs IR(인레이형) 3년생존률:** WR 93.3% vs IR 100% (Bömicke 2025 pilot RCT, n=30, P=0.317 NS) — 디자인이 생존에 유의미한 차이는 아니지만, **건강한 지대치라면 WR이 더 보존적**, 이미 수복이 필요한 지대치라면 IR이 적합
- **교합 접촉 정확도:** APA+MDP 프로토콜을 적용한 RBFPD/IRFPD에서 97.7–98.1% 단기 성공율 확보; 접촉 면적 부족은 생존율 저하의 주요 원인 중 하나

### 7. Clinical Decision Algorithm

**Step 1: Patient assessment**
- Bruxism present? → Occlusal guard mandatory + consider monolithic zirconia with caution
- Esthetic demand (anterior/premollex)? → 4Y-PSZ or multilayer (3Y base + 5Y occlusal) for translucency
- High-load posterior non-bruxer? → Monolithic 3Y-TZP for maximum strength (800–1500 MPa)

**Step 2: Material selection**
- Non-bruxer posterior single crown → Monolithic 3Y-TZP (0% chipping, highest strength)
- Anterior/esthetic posterior → Multilayer (3Y base + 5Y occlusal) or 4Y-PSZ
- Bruxer posterior → Monolithic 3Y-TZZ with occlusal guard; avoid veneered if chipping is primary concern

**Step 3: Surface treatment protocol**
- Standard: APA (50μm Al₂O₃) + 10-MDP primer
- Avoid: Plasma + APA sequencing (degrades bond)
- For repair: Sandblasting + MDP (monolithic); HF + silane + MDP (veneered core exposure)

**Step 4: Occlusal adjustment protocol**
- Any adjustment → complete, then re-polish or re-glaze
- Never leave grinding marks without subsequent surface re-treatment
- LTD-protective glaze does not exist — do not offer glazing as LTD mitigation

### 8. Evidence Gaps and Future Research

1. **Masticatory efficiency as primary outcome:** 현재까지 지르코니아 크라운에서 저작효율을 1차 결과로 삼은 RCT가 0건 (masticatory-performance-measurement-overview.md)
2. **LTD nanoparticle toxicity:** 구강 내 나노입자 방출의 생체적합성·독성학적 후속 연구 미비
3. **Long-term (>10yr) monolithic zirconia outcomes:** mean follow-up 1.07yr (Leitão 2022); 10년 이상의 대규모 코호트 연구 부족
4. **OCAD/CAM milling defect standardization:** as-sintered vs polished Weibull modulus 변이성과 임상 연계 연구 부재

### References (selected key papers)

- Kowar 2026: 3-arm FDP RCT — MZ 100% survival/0% chipping at 1yr
- Pachiou 2026: MonoZR vs PFM 3-unit iFDP RCT — 0% vs 13% chipping at 3yr
- Ma 2026 SR+MA: RBFPD 97.4% survival at 10–15yr; CFPD 50–52% (avoid)
- Bömicke 2025 pilot RCT: IR 100% vs WR 93.3% at 3yr NS
- Koenig 2021/2024: LTD prospective cohort — onset at 6mo, progression to 5yr, nanoparticle concern
- Alnazzawi 2026: Plasma vs APA + MDP — MDP is dominant variable
- Leitão 2022: Monolithic ZrC SC SR+MA — survival 91–100%, mean FU 1.07yr, bruxism risk 31.60%
- Pjetursson 2018: Veneered Zr vs metal-ceramic SR — 5-yr survival equivalent, but 10× material fracture

### Selections for Quick Reference

> **[확인]** 모놀리식 지르코니아 크라운은 베니어드 대비 치핑 0%로 교합 효율을 저해하는 기술적 합병증을 최소화한다. 다만 구강 내 LTD는 6개월부터 진행되나 ISO 임계치 미달로 immediate clinical failure로 이어지지는 않으며, 오클루지얼 마모 시 나노입자 방출 가능성은 해결되지 않은 미해결 과제다.

> **[확인]** APA(50μm 알루미나 입자 연마) + 10-MDP 프로바이머 프로토콜이 지르코니아 크라운 접착의 **표준(protocol)**이며, 플라즈마 이단 처리는 결합 강도를 저하시킬 수 있으므로 피해야 한다.

> **[확인]** RBFPD/IRFPD에서 APA+MDP 프로토콜 적용 시 10년 생존율 97.4%·89.0%을 기록하며, 교합 접촉 면적 부족은 생존율 저하의 주요인이 된다. 캔틸레버 CFPD는 50–52% 생존율로 사용을 권장하지 않는다.

---
*This overview was synthesized from ingested knowledge (20+ papers, 2008–2026). All factual claims are grounded in held evidence. For clinical decision-making, individual patient factors (bruxism, esthetic demand, occlusal scheme) should guide material and design selection.*
