Repository: ezinternet/dentopedia

File: wiki/overviews/zirconia-types-clinical-selection.md
---
title: "Zirconia Types — 3Y vs 4Y vs 5Y vs UHTZ Clinical Selection"
authors: Synthesis (Damian Lee)
year: 2026
date: 2026-10-20
doi: N/A
source: N/A
category: overviews
evidence_level: synthesis
pdf_path: N/A
pdf_filename: N/A
source_collection: synthesis
tags: [dental-materials, zirconia, 3y-tzp, 4y-psz, 5y-psz, uhtz, monolithic, translucency, flexural-strength, decision-ladder, overview]
---

## 한국어 핵심요약

> [!summary] 한국어 핵심요약
> - 결론: 치과용 지르코니아 grade(3Y·4Y·5Y·6Y/UHTZ) 선택을 5축(①결정학·강도-투명도 trade-off ②grade×적응증 ③두께-파절 ④대합치 마모 ⑤접착)으로 분해한 sub-overview. dental-materials-decision-ladder 축 2의 grade별 심화.
> - 핵심 원리: 이트리아(Yttria, Y₂O₃) 함량↑ → cubic phase 비율↑ → 투명도↑ but 상전이 강화(phase transformation toughening) 약화로 강도↓.
> - Grade별 정량(Ban 2023): 3Y-TZP 굴곡강도 ~1200 MPa(tetragonal, 후방부), 4Y-PSZ ~900, 5Y-PSZ 600–800(전치부 monolithic), 6Y/UHTZ 300–500 MPa(전치부 심미 전용).
> - 축② 적응증: 후방부 단관·장경간 FPD → 3Y-TZP(강도), 전치부 단관 → 5Y-PSZ 또는 multilayer M5Y(투명도), 전치부 short-span FPD → 4Y-PSZ. "투명한 UHTZ를 전 부위에"는 오판(후방부 stress에서 파절).
> - 축③ 두께: 모든 grade 공통 최소 occlusal 1.5mm. 두께 <1mm 시 파절 위험 급증(Ali 2023, CAD/CAM 실패의 파절 55%·탈락 20%), UHTZ일수록 두께 sensitivity↑. "Zr는 강하니 minimal prep OK"는 오판.
> - FPD 베니어 칩핑이 5년 실데이터 최다 합병증(Lolos 2025) → monolithic으로 회피 가능. Connector 단면: 후방부 4mm², 전치부 9mm²(3Y 기준).
> - 축④ 대합치 마모: 단일체 Zr 마모는 임상 허용, 연마(polishing) < 유약(glazing)의 역설 — 유약 표면이 첫 layer 마모 후 거친 표면 노출(Steiner 2024). Zr < 금속도재·장석도재·리튬디실리케이트(LDS). Grade 간 차이는 표면처리에 비해 작음.
> - 임상: 모든 grade 시적 후 occlusal 조정 → 연마 마감(유약 회피), 인계받은 유약 보철 조정부는 재폴리싱.
> - 축⑤ 접착: 모든 grade 공통 APC(Air-abrasion 50µm Al₂O₃ 1-2 bar + MDP primer + resin cement). 5Y-PSZ도 cubic이지만 hydroxyl group 노출로 MDP 화학결합 유지(Comba 2021) — "5Y는 cubic이라 MDP 약하다"는 오판. 상세 SOP는 ladder 축 1 위임.
> - 한국 가용성: Katana(STML/UTML, 전치부 1순위), IPS e.max ZirCAD(Prime 4Y·MT Multi·LT 3Y), BruxZir(수입 monolithic 3Y/4Y), 국산(DDS·HASS 등 3Y-TZP 후방부).
> - 확신도: 축①~④ = 근거강함(재료과학·SR+MA·umbrella·5y), 축⑤ 접착 = 합의수준(in vitro 중심, 임상 RCT 부족), 한국 가용성 = 미검증.
> - 2026 임상 데이터 보강: 지르코니아 단관 생존 92.9–98.7% (≤10년, Ma 2026 SR+MA, GRADE 매우 낮음); 후방 임플란트 FDP에서 monolithic Zr 칩핑 0% vs PFM 13%/Ti-세라믹 11% (Pachiou·Kowar 2026 RCT, 유의성 없음); 후방 임플란트 단관 Zr vs 리튬디실리케이트 (Lithium Disilicate, LS) 3년 비열등 (Yi 2026) — 이들 연구는 grade 비층화이므로 grade 선택 근거가 아니라 monolithic vs veneered 선택 근거. [확인]

## Three-line Summary

Sub-overview decomposing dental zirconia grade selection (3Y-TZP, 4Y-PSZ, 5Y-PSZ, 6Y/UHTZ) into 5 axes: crystallography and the strength–translucency trade-off, grade × indication matrix, thickness–fracture threshold, antagonist enamel wear, and adhesion/surface treatment; yttria ↑ = translucency ↑ but strength ↓ (3Y ~1200 MPa → 5Y ~600–800 → UHTZ ~300–500 MPa; Ban 2023), with grade × indication: posterior FPD/high-load → 3Y, anterior single crown → 5Y-PSZ/multilayer, anterior short-span FPD → 4Y-PSZ.

All grades require ≥1.5 mm occlusal thickness (fracture risk increases sharply below 1 mm; Ali 2023 SR+MA); polishing beats glazing for antagonist wear (glazing leaves rough surface after first layer wears; Steiner 2024); all grades use the same APC bonding protocol (air-abrasion + MDP primer + resin cement), with 5Y-PSZ retaining MDP chemical bonding despite its cubic-dominant phase (Comba 2021 in vitro).

Clinical error patterns to avoid: placing UHTZ in posterior high-load sites; "zirconia is strong so minimal prep is fine" (1 mm or less → fracture); assuming 5Y-PSZ bonds poorly because it is cubic; re-glazing after intraoral occlusal adjustment instead of polishing.

## 세줄요약

치과용 지르코니아 grade 선택 5축 sub-overview: 이트리아 함량 ↑ = 투명도 ↑·강도 ↓(3Y-TZP ~1200 MPa → 5Y-PSZ ~600–800 → UHTZ ~300–500 MPa; Ban 2023); grade × 적응증 매트릭스 — 후방부 FPD/고하중 → 3Y-TZP, 전치부 단관 → 5Y-PSZ/multilayer, 전치부 단교 → 4Y-PSZ.

모든 grade 공통 최소 교합면 두께 1.5 mm 필수, 두께 <1 mm 시 파절 급증(Ali 2023 SR+MA); 대합치 마모는 연마(polishing) < 유약(glazing) 역설 — 유약층 마모 후 거친 면 노출(Steiner 2024); 지르코니아 마모량 < 금속도재·장석도재·LDS(Aljomard 2022 SR+MA, Shah 2024 umbrella).

접착: 모든 grade 공통 APC(air-abrasion + MDP primer + resin cement); 5Y-PSZ는 cubic 우세이지만 MDP 화학결합 유지(Comba 2021 in vitro); UHTZ를 전 부위에 쓰거나 "Zr 강하니 최소삭제 OK"는 오판 — 임상 결정은 적응증 → 두께 → 표면처리 순으로 판단한다.

## Summary

[[dental-materials-decision-ladder]] 축 2 는 "CAD/CAM 단관·FPD vs PFM" 에서 단관은 grade 무관 PFM 대등하다고 결론. 본 페이지는 그 안 의 grade 선택 (3Y · 4Y · 5Y · 6Y/UHTZ) 을 5축으로 분해 — 결정학적 phase 와 yttria 함량이 강도·투명도·접착 거동을 결정하는 chain. Ban 2023 이 spine, Comba 2021 (5Y-PSZ 접착), Aljomard 2022 + Shah 2024 (대합치 마모), Ali 2023 (두께 파절) supporting.

핵심 명제 5개:
1. **Yttria 함량 ↑ → 투명도 ↑, 강도 ↓ — trade-off 는 결정상 비율 (tetragonal vs cubic) 로 설명** — Ban 2023 narrative-review. [확인]
2. **3Y-TZP 굴곡강도 ~1200 MPa, 5Y-PSZ ~600-800 MPa, 6Y/UHTZ ~300-500 MPa** — Ban 2023 정량. 후방부 FPD 는 3Y, 전치부 단관 monolithic 은 5Y/UHTZ. [확인]
3. **5Y-PSZ (cubic phase 우세) 도 MDP 화학결합 유지 — 접착 약점 아님. CoJet + 실란 + MDP primer 가 6mo 안정성 최고** — Comba 2021 in-vitro. [확인]
4. **단일체 지르코니아 대합치 enamel 마모는 임상 허용 수준. 연마 < 유약 처리 (역설). Zr < 금속도재·장석도재·LDS** — Aljomard 2022 SR+MA + Shah 2024 umbrella. [확인]
5. **두께 < 1 mm 시 파절 위험 급증. 모든 grade 공통, 최소 occlusal 1.5 mm 확보 필수** — Ali 2023 SR+MA. UHTZ 일수록 두께 sensitivity↑. [확인]

## Key Contributions

본 페이지는 wiki/dental-materials/ 의 zirconia grade-specific paper 들을 결정학 → 적응증 → 두께 → 마모 → 접착의 chain 으로 합성. [[dental-materials-decision-ladder]] 축 2 의 grade-agnostic "CAD/CAM vs PFM" 결론을 grade 별로 분해해서 chairside 선택을 더 미세하게 가능하게 함.

## Methodology (Synthesis Approach)

- spine 기준: 결정학·재료과학 narrative review + SR+MA + 5y retrospective. In vitro 는 메커니즘·grade 차이 근거로만 인용.
- 본 페이지는 grade 선택 spine. APC 접착 SOP·시멘트 선택은 [[dental-materials-decision-ladder]] 축 1·4 위임.
- 한국 임상 환경 — Katana (Kuraray) · IPS e.max ZirCAD (Ivoclar) · BruxZir (Glidewell, US 수입) 가용성 명시.

## Results

### 축 1 — Crystallography & the Strength-Translucency Trade-off

**핵심 원리**: Yttria (Y₂O₃) 가 tetragonal phase 를 안정화. 함량 ↑ → cubic phase 비율 ↑ → light scattering ↓ (투명도 ↑) but phase transformation toughening 약화 (강도 ↓). [확인]

| Spine paper | Evidence | Key finding |
|---|---|---|
| [[dental-materials/zirconia/ban-2023-dental-zirconia-types-development-review]] | narrative-review (Dental Mat J 2023) | **1998 3Y-HA → 2021 UHTZ 발전사**. Y₂O₃ stabilizer + 결정상 (monoclinic·tetragonal·cubic) 메커니즘. T-M phase transformation toughening 원리 |
| [[dental-materials/zirconia/miyazaki-2013-current-status-zirconia-restoration-review]] | narrative-review (J Prosthodont Res 2013) | Y-TZP · Ce-TZP 비교. CAD/CAM 가공·도재 결합·레진 결합·표면처리·대합치 마모·임상 결과 종합 |
| [[dental-materials/zirconia/comba-2021-chemical-bonding-cubic-zirconia]] | in-vitro | **5Y-PSZ (cubic 우세) 도 MDP 반응성 유지**. CoJet + silane + MDP 프라이머 6mo 가장 안정. Cubic phase 가 chemical bonding 약화시키지 않음 |

**Grade × 물성 정량 (Ban 2023)**:
| Grade | Yttria | 주 결정상 | 굴곡강도 (MPa) | 파괴인성 (MPa√m) | 투명도 | 임상 위치 |
|---|---|---|---|---|---|---|
| 3Y-TZP / 3Y-HA | 3 mol% | tetragonal | ~1200 | ~5 | low | 후방부 코어·FPD |
| 4Y-PSZ | 4 mol% | tet + cub | ~900 | ~4 | mid | 후방부 monolithic |
| 5Y-PSZ | 5 mol% | cub + tet | 600-800 | ~3 | high | 전치부 monolithic |
| 6Y / UHTZ | 6 mol%+ | mostly cub | 300-500 | ~2.5 | very high | 전치부 심미 전용 |
| M3Y/M5Y multilayer | gradient | gradient | 변동 | 변동 | gradient | 전체 단관 (gradient 색조) |

**임상 함의**: "지르코니아 = 단일 재료" 사고 회피. Grade 가 다르면 적응증·두께·접착 다 다름. [확인]

### 축 2 — Grade × Indication Matrix

**1차 권고 (chairside SOP)**:

| 임상 시나리오 | 추천 grade | 대안 | 이유 |
|---|---|---|---|
| 후방부 단관 (monolithic, 강도 우선) | **3Y-TZP** | 4Y-PSZ | 굴곡강도 1200 MPa, 대합치 마모 허용. Ban 2023, Aljomard 2022 |
| 후방부 long-span FPD (4 unit+) | **3Y-TZP 코어** + 베니어 또는 monolithic 3Y | layered Zr | 파괴인성 최대 필요. Saravi 2021 SR+MA |
| 전치부 단관 (심미 우선) | **5Y-PSZ** 또는 multilayer M5Y | LDS (리튬디실리케이트) | 투명도 우위, 단관 강도 충분 |
| 전치부 short-span FPD (3 unit) | **4Y-PSZ** 또는 **multilayer** | layered 3Y core | 균형 |
| 단일체 후방부 + 심미 요구 | **multilayer M3Y/M5Y** | monolithic 4Y | 치경부 opacity + 교합부 translucency |
| Implant abutment crown | **3Y-TZP** (강도 우선) | 4Y-PSZ | screw 채널·구치부 stress |
| Endocrown (post-endo) | **3Y-TZP** 또는 4Y-PSZ | LDS | thickness 충분 시 long-term 우수 |

**오판 패턴**:
- "투명도 좋아 보이는 UHTZ 를 전체 부위에 사용" — UHTZ 굴곡강도 300-500 MPa. 후방부 stress 에서 파절 위험. [확인]
- "지르코니아 = 강하니까 grade 무관" — Ban 2023 의 grade 별 강도 spectrum. 적응증과 grade 매칭이 필수.

### 축 3 — Thickness-Failure Threshold

**1차 권고**: 모든 grade 공통 **최소 occlusal 1.5 mm 확보**. < 1 mm 시 파절 risk 급증. UHTZ 일수록 두께 sensitivity↑. [확인]

| Spine paper | Evidence | Key finding |
|---|---|---|
| [[dental-materials/ali-2023-cadcam-restoration-failure-reasons-sr-ma]] | sr+ma | CAD/CAM 실패 — 파절 55%, 탈락 20%. **두께 < 1mm 시 파절 위험 유의 증가**. 두께 ≥ 1.5 mm occlusal + 엄격 접착 protocol 이 risk 감소 |
| [[dental-materials/zirconia/lolos-2025-zirconia-restorations-5year-retrospective]] | retrospective (5y, 루마니아) | Zr 단관·FPD 모두 5y >90% 생존. **FPD 의 베니어 칩핑 > 단관** (stress distribution 차이) |
| [[dental-materials/zirconia/aswal-2023-cadcam-zirconia-lithium-disilicate-crowns-sr-ma]] | sr+ma (13편 1,598 수복물) | 심미 합병증 OR 16.88 (Zr+LDS > PFM). 생존율 대등. 두께 prerequisite 강조 |
| [[dental-materials/ceramic/saravi-2021-cadcam-all-ceramic-fdp-clinical-sr-ma]] | sr+ma | Zr FDP 프레임 파절 드묾. **베니어 칩핑이 주 합병증** — monolithic 으로 회피 가능 |
| [[dental-materials/ceramic/almashaan-2023-lithium-disilicate-survival-sr]] | sr | LDS 단관 PFM 대등. 장경간 FPD 는 LDS 한계 — Zr 가 필요 |

**임상 ladder — preparation 단계**:
1. **3Y-TZP monolithic 후방부 단관**: occlusal 1.0-1.5 mm, axial 0.8 mm 충분.
2. **5Y-PSZ monolithic 전치부 단관**: occlusal/incisal **1.5 mm**, axial 1.0 mm. 두께 부족 시 파절.
3. **UHTZ 전치부 (심미 전용)**: 최소 1.5 mm. preparation 충분 안 되면 grade 하향 (multilayer M5Y).
4. **FPD connector**: 후방부 4 mm², 전치부 9 mm² (3Y-TZP 기준). connector 단면 부족 시 파절.
5. **Endocrown**: 두께 prerequisite + axial wall ferrule. 두께 1 mm 미만 시 LDS 또는 Zr 모두 실패율 ↑.

**Lolos 2025 의 함의**: 5y 실데이터에서 FPD 베니어 칩핑이 최다 합병증. Monolithic 으로 가면 회피 가능. [확인]

**오판 패턴**: "Zr 는 강하니 minimal preparation 도 OK" — Ali 2023 SR+MA 가 두께 < 1mm 파절 risk 증가 직접 보고. [확인]

### 축 4 — Antagonist Enamel Wear

**1차 권고**: 단일체 Zr 의 대합치 마모는 임상 허용. **연마 (polishing) 가 유약 (glazing) 보다 우수** (역설). Zr < 금속도재·장석도재·리튬디실리케이트 의 마모량. [확인]

| Spine paper | Evidence | Key finding |
|---|---|---|
| [[dental-materials/zirconia/aljomard-2022-enamel-wear-monolithic-zirconia-sr-ma]] | sr+ma (25 편, MA 3편) | **단일체 Zr 대합치 enamel 마모 임상 허용**. 연마 < 유약. 표면 거칠기가 dominant determinant. Grade 간 차이는 표면처리에 비해 작음 |
| [[dental-materials/zirconia/shah-2024-enamel-wear-zirconia-umbrella-review]] | sr (umbrella, 4 SR) | **연마 Zr ≤ 자연 enamel 마모**. 연마 < 유약. Zr < 금속도재 = 장석도재 = LDS. 이질성 큼 (MA 불가) |
| [[dental-materials/zirconia/steiner-2024-zirconia-conditioning-glazing-enamel-wear]] | in-vitro | **Glazing 이 오히려 wear ↑**. 유약 표면이 매끄러워 보이지만 마모 시 거친 표면 노출. 연마 maintenance 가 우수 |
| [[dental-materials/zirconia/badawy-2025-enamel-wear-zirconia-endocrowns-2year]] | prospective (2y) | Endocrown wear — 임상 허용 범위 |

**임상 ladder — 보철 마무리**:
1. **단일체 Zr 모든 grade** → 시적 후 occlusal 조정 → **연마 마감 (Zr polishing kit, 다이아몬드 paste)**. 유약 회피.
2. 유약 처리한 보철 인계받은 경우 → 조정 후 부위는 **재 polishing**. 거친 표면 노출 회피.
3. 대합치가 자연치 (특히 노인 환자 enamel 얇음) → 연마 더 엄격. Aljomard 2022 의 연마 protocol.
4. 대합치가 도재·LDS → wear couple 동등. Zr 의 wear 이점 작음.

**Aljomard 2022 의 함의**: Grade 간 차이는 마모량에서 작음. Polishing protocol 이 dominant. [확인]

**오판 패턴**: "유약이 매끄러워서 마모 적다" — Shah 2024 + Steiner 2024 직접 반박. 유약이 첫 layer 마모 후 거친 표면 노출. [확인]

### 축 5 — Adhesion · Surface Treatment (grade 별 차이)

**1차 권고**: 모든 grade — **Air-abrasion (50 µm Al₂O₃, 1-2 bar) + MDP-함유 primer + adhesive 또는 self-adhesive resin cement**. 5Y-PSZ 도 MDP 화학결합 유지. APC concept 모든 grade 공통. [확인]

상세 SOP 는 [[dental-materials-decision-ladder]] 축 1 (APC protocol) 위임. 본 페이지는 grade 별 차이만 기술.

| Spine paper | Evidence | Key finding |
|---|---|---|
| [[dental-materials/zirconia/comba-2021-chemical-bonding-cubic-zirconia]] | in-vitro | **5Y-PSZ MDP 반응성 유지**. CoJet + silane + MDP primer 6mo 가장 안정. Cubic phase 가 약점 아님 |
| [[dental-materials/ceramic/blatz-2018-resin-bonding-high-strength-ceramics-review]] | narrative-review | APC concept 원전 — Air-abrade · Prime · Cement. Grade 무관 적용 |

**임상 ladder — grade 별 접착 차이**:
1. **3Y-TZP**: Air-abrasion (50 µm, 1-2 bar) — 충분. Phase transformation 우려 있으나 1-2 bar 에서는 net 이득. 두꺼운 코어 권장 시 sandblasting 시간 단축.
2. **4Y / 5Y-PSZ**: 동일 air-abrasion. Cubic 비율 ↑ 일수록 phase transformation 영향 작음 — sandblasting 안전.
3. **UHTZ (6Y+)**: 동일 protocol. 단 두께 부족 시 air-abrasion 후 잔여 두께 < 1 mm 우려 — 검토 필요.
4. **Multilayer (M3Y/M5Y)**: 도재 측 sandblasting 회피 — gradient 부위 균질 처리.

**오판 패턴**: "5Y-PSZ 는 cubic 이라 MDP 약하다" — Comba 2021 반박. Cubic 도 hydroxyl group 노출되어 MDP 반응. [확인]

### 축 2 보강 — 2026 임상 결과 데이터 (grade 비층화)

grade별 강도 spectrum(축 1)은 in vitro 중심이므로, 최신 임상 데이터가 위 매트릭스를 어디까지 지지하는지 점검한다. **아래 연구들의 요약에는 3Y/4Y/5Y grade 구분이 명시되어 있지 않다 — grade 선택 근거가 아니라 "monolithic 지르코니아" 범주의 임상 성적이다.** [확인: 각 source 세줄요약; grade 세부는 미확인]

- **전체 생존율 (Ma 2026 SR+MA, 66편)**: 단관 92.9–98.7% (≤10년), IRFPD 89.0% (10년), 연속 cantilever/CFPD 50–52% (9–13년)로 합병증 최다. APA+MDP 표면처리가 단기 단관(98.6%)·IRFPD(98.1%) 생존율 최고, 주 합병증은 탈락·칩핑. GRADE 매우 낮음 — 방향 신호. → 축 5(접착) 및 "FPD 칩핑 회피 = monolithic" 논지와 일치.
- **임플란트 후방 FDP — veneering 칩핑 (Pachiou 2026 RCT, 3년; Kowar 2026 RCT, 1년)**: monolithic 지르코니아 칩핑 0%, PFM 13% (p=0.11, 3년) / 티타늄-세라믹 11.1%, veneered Zr 5% (1년). 소규모·유의성 없음 → "monolithic으로 칩핑 회피" 방향 지지, 확정 아님.
- **후방 임플란트 단관 — 지르코니아 vs 리튬디실리케이트 (Yi 2026 split-mouth RCT, 3년, n=40)**: ΔMBL ZrO₂ −0.62 vs LS −0.36 mm, 차이 0.26 mm (95% CI −0.17~0.70), 비열등성 — 양군 파절·칩핑·탈락 없음. → 축 2 표의 "Implant abutment crown → 3Y-TZP (강도 우선)"는 **강도 근거이지 임상 우열 근거가 아님**: 3년 시점 단관에서는 LS도 비열등.

임상 takeaway: 후방 임플란트 보철에서 grade 선택보다 **monolithic vs veneered** 선택(칩핑)이 3년 내 더 뚜렷한 차이를 보이며, 단관은 재료 간 차이가 작다. [미검증: 본 문장은 위 3편의 종합적 추론]

## Phase 2 확장 후보 (Stub)

- [ ] `wiki/overviews/cad-cam-thickness-failure-threshold.md` — 두께-파절 dose-response 정량 (axial · occlusal · connector 별).
- [ ] `wiki/overviews/multilayer-zirconia-color-zone-matching.md` — multilayer (M3Y/M5Y) gradient 의 색조 zone 매칭 SOP.
- [ ] `wiki/overviews/zirconia-aging-ltd-hydrothermal.md` — Low-Temperature Degradation (LTD) — 구강 내 hydrothermal aging 의 long-term 영향.
- [ ] `wiki/overviews/zirconia-polishing-protocol-clinician-vs-lab.md` — 클리닉 chairside 연마 vs lab 연마·유약 비교.

## 한국 임상 환경 조정 사항

- **Katana (Kuraray)** — STML (Super Translucent Multi-Layered, 4Y/5Y gradient) · UTML (Ultra Translucent ML) 가용. STML 전치부 1순위.
- **IPS e.max ZirCAD** (Ivoclar) — Prime (4Y), MT Multi (gradient), LT (3Y). Multilayer 매칭 우수.
- **BruxZir** (Glidewell, US) — 한국 수입. monolithic 3Y/4Y. 비용 합리적.
- **국산 (DDS, HASS 등)** — 3Y-TZP 후방부 합리적 옵션. 5Y 가용성 lab 따라 다름.
- 두께 1.0-1.5 mm preparation 결정 — preparation 시 ditto / chamfer / shoulder 선택은 lab 과 사전 협의.

## Related Papers

- See also [[overviews/zirconia-chairside-adjustment-polishing-overview]] — finishing after chairside adjustment (roughness, strength, phase, color, protocol; 35 papers, 2026-11-20)

### spine (본문 인용)

- [[dental-materials/zirconia/ban-2023-dental-zirconia-types-development-review]] — grade 발전사·결정학 spine
- [[dental-materials/zirconia/miyazaki-2013-current-status-zirconia-restoration-review]] — 종합 review
- [[dental-materials/zirconia/comba-2021-chemical-bonding-cubic-zirconia]] — 5Y-PSZ MDP 결합
- [[dental-materials/ali-2023-cadcam-restoration-failure-reasons-sr-ma]] — 두께-파절 SR+MA
- [[dental-materials/zirconia/lolos-2025-zirconia-restorations-5year-retrospective]] — 5y retrospective
- [[dental-materials/zirconia/aswal-2023-cadcam-zirconia-lithium-disilicate-crowns-sr-ma]] — CAD/CAM vs PFM SR+MA
- [[dental-materials/ceramic/saravi-2021-cadcam-all-ceramic-fdp-clinical-sr-ma]] — all-ceramic FDP SR+MA
- [[dental-materials/ceramic/almashaan-2023-lithium-disilicate-survival-sr]] — LDS survival SR
- [[dental-materials/zirconia/aljomard-2022-enamel-wear-monolithic-zirconia-sr-ma]] — 대합치 마모 SR+MA
- [[dental-materials/zirconia/shah-2024-enamel-wear-zirconia-umbrella-review]] — 마모 umbrella
- [[dental-materials/zirconia/steiner-2024-zirconia-conditioning-glazing-enamel-wear]] — 유약 wear 역설
- [[dental-materials/zirconia/badawy-2025-enamel-wear-zirconia-endocrowns-2year]] — Endocrown wear 2y
- [[dental-materials/ceramic/blatz-2018-resin-bonding-high-strength-ceramics-review]] — APC concept
- [[prosthetic-materials/ma-2026-clinical-outcomes-zirconia-restorations-sr-ma]] — 지르코니아 보철 생존율·합병증 SR+MA (2026)
- [[prosthetic-materials/pachiou-2026-monolithic-zirconia-pfm-implant-fdp-rct]] — monolithic Zr vs PFM 임플란트 FDP 3년 RCT
- [[prosthetic-materials/kowar-2026-monolithic-veneered-zirconia-titanium-ceramic-fdp-rct]] — monolithic vs veneered Zr vs Ti-ceramic FDP 1년 RCT
- [[prosthetic-materials/yi-2026-split-mouth-rct-zirconia-lithium-disilicate]] — 후방 임플란트 단관 Zr vs LS 3년 split-mouth RCT

### Related overviews / interactives

- [[overviews/dental-materials-decision-ladder]] — 부모 페이지 (본 sub-overview 의 parent)
- [[overviews/zirconia-material-clinical-overview]] — 자매 오버뷰: 지르코니아 **재료과학·세대분류·생존율·LTD·파절수리** (본 페이지=등급 선택, 저 페이지=재료 전반)
- [[overviews/zirconia-block-overview]] — 자매 오버뷰: **블록(CAD/CAM blank) 제조·결함·소결·네스팅** (본 페이지=어떤 grade, 저 페이지=그 grade가 어떤 블록으로 만들어지고 왜 파절하는가)
- [[overviews/zirconia-implant-clinical-outcomes]] — 자매 오버뷰: **지르코니아 임플란트** 임상 성적 (보철 재료가 아닌 fixture)
- [[interactives/2026-05-25_zirconia-inlay-bonding]] — chairside 분기형 의사결정 트리

## 원장 메모 체크리스트

- [ ] 본 sub-overview 는 grade 선택의 chairside reference. 새 grade (예: 7Y 가설적) · 새 multilayer system ingest 시 갱신.
- [ ] Lab 협의 — Katana / e.max ZirCAD / 국산 별 grade 선택 SOP 정리.
- [ ] Preparation guideline — 두께 1.5 mm 확보 위한 부위별 reduction protocol 환자 안내.
- [ ] Polishing kit 확인 — chairside Zr polishing kit (Brasseler · Komet) 보유 점검.
- [ ] 환자 안내 — "Zr 단관 = grade 에 따라 강도·심미 다름" 평어 설명서.

확신도 등급 글로벌:
- 축 1 결정학·강도 = [확인] (재료과학 narrative + 정량).
- 축 2 grade × 적응증 = [확인] (SR+MA + 5y retrospective).
- 축 3 두께 = [확인] (SR+MA + 5y).
- 축 4 대합치 마모 = [확인] (SR+MA + umbrella + in vitro).
- 축 5 접착 차이 = [확인] (in vitro 중심, 임상 RCT 부족).
- 한국 가용성 = [미검증]+[미검증].
