Repository: ezinternet/dentopedia

File: wiki/prosthetic-materials/abdulla-2018-convergence-all-ceramic-crowns-dubai-practice.md
---
title: "Convergence angles of all-ceramic full crown preparations performed in Dubai private practice"
authors: Fahad Abdulla, Hassan Khamis, Alexander Milosevic, Moosa Abuzayda
year: 2018
date: 2018-12-01
doi: 10.4317/jced.55305
source: abdulla-2018-convergence-all-ceramic-crowns-dubai-practice.md
category: [prosthetic-materials]
confidence: cross-sectional
pdf_path: /Users/oracleneo/llm-wiki/papers/abdulla-2018-convergence-all-ceramic-crowns-dubai-practice.pdf
pdf_filename: abdulla-2018-convergence-all-ceramic-crowns-dubai-practice.pdf
source_collection: external
tags: [convergence-angle, TOC, all-ceramic, bonded-crown, dubai, private-practice, clinical-survey, intraoral-scanner]
---

## Three-line Summary

Cross-sectional clinical practice survey (Dubai private practice; 154 dentists, 206 all-ceramic bonded crown preparations digitally scanned via Carestream CS 3500; anterior n=72, posterior n=134) measuring total occlusal convergence (TOC) separately for mesio-distal and bucco-lingual directions.

Mean TOC was 24.6° mesio-distal (SD 11.8) and 32.6° bucco-lingual — both far exceeding the Shillingburg 6° textbook ideal and the Tiu 2015 SR's 10–22° realistic range, with the BL > MD directional pattern consistent with the preclinical literature.

Real-world all-ceramic crown preparations are substantially over-tapered versus both textbook and systematic-review recommendations; adhesive cementation may be masking clinical failure feedback, suggesting clinicians do not self-correct without external benchmarking.

## 세줄요약

두바이 개원의 단면 임상 실태 조사(154명, all-ceramic bonded crown 준비와 206개, Carestream CS 3500 디지털 스캔; 전치 72개, 구치 134개): 근원심(MD)·협설(BL) 방향별 전체 교합 수렴각(Total Occlusal Convergence, TOC) 측정.

평균 TOC: MD 24.6°(SD 11.8), BL 32.6° — Shillingburg의 이상치 6°와 Tiu 2015 SR의 현실치 10–22° 모두 초과; BL>MD 패턴은 선임상 문헌과 일치.

실제 all-ceramic crown 삭제량은 교과서·SR 권장보다 현저히 과도하게 수렴(over-tapered)되어 있으며, 접착 시멘트가 임상 실패 피드백을 완충해 자기 교정이 이루어지지 않을 가능성이 있다.

## Summary
Cross-sectional clinical practice survey (Journal of Clinical and Experimental Dentistry December 2018) of all-ceramic bonded crown preparations from Dubai private practitioners. 206 preparations from 154 dentists scanned via Carestream CS 3500 and measured digitally.

## Key Contributions
- **Real-world TOC documentation** from a private practice cohort — rare empirical data
- BL > MD pattern confirmed in clinical setting (matches preclinical literature)
- Highlights persistent **textbook-to-practice gap**: 6° ideal → ~25-33° reality

## Methodology
- Convenience sample, 154 dentists
- 206 all-ceramic crown preparations (72 anterior, 134 posterior)
- Cast scanning via Carestream CS 3500 intraoral scanner
- Digital image assessment, axial wall taper measurement
- MD and BL convergence calculated separately

## Results

| Direction | Mean | SD |
|---|---|---|
| Mesio-distal (MD) | 24.6° | 11.8° |
| Bucco-lingual (BL) | 32.6° | ~11.8° |

- Both substantially exceed:
  - Shillingburg 6° ideal (4-5× over)
  - Tiu 2015 SR realistic 10-22° range
- BL > MD direction pattern consistent with literature

## Clinical Implications [근거강함 for the numbers; claude해석 for application]
- The 6° taper is essentially a fiction in clinical practice. Updating patient/staff communication and grading rubrics to reflect 20-30° empirical reality
- All-ceramic bonded crowns can tolerate higher TOC than cement-retained (adhesive retention compensates) — possibly why these clinicians don't crown-failure-feedback themselves into tighter taper
- Korean private practice TOC values not directly measured here — extrapolation suggests similar gap (data needed for Korean validation)
- BL > MD: anatomic + access constraint, especially for posterior teeth — accept and design accordingly

## Limitations
- Convenience sample (not random)
- Single geographic context (Dubai)
- No outcome correlation — high TOC may or may not predict crown failure given adhesive cementation

## Related Papers
- [[prosthetic-materials/tiu-2015-clinical-tooth-preparations-measuring-sr]] — 10-22° SR-derived "realistic" range that Dubai practice exceeds
- [[prosthetic-materials/amine-2022-convergence-tooth-preparation-students-typodont]] — student preclinical TOC ~12° (much tighter than practice)
- [[prosthetic-materials/vinnakota-2015-convergence-retention-multiple-unit-invitro]] — retention implications of high TOC

File: wiki/prosthetic-materials/aboushelib-2026-translucent-zirconia-monolithic-mechanical-performance.md
---
title: "Effect of sintering speed and surface treatment on the flexural strength of 3Y-PSZ and 4Y-PSZ zirconia: an in vitro study"
authors: Aboushelib M, Yousry M
year: 2026
date: 2026-01-01
doi: "10.1186/s12903-025-07318-y"
source: aboushelib-2026-translucent-zirconia-monolithic-mechanical-performance.md
category: [prosthetic-materials]
evidence_level: in-vitro
pdf_path: /Users/oracleneo/llm-wiki/papers/aboushelib-2026-translucent-zirconia-monolithic-mechanical-performance.pdf
pdf_filename: aboushelib-2026-translucent-zirconia-monolithic-mechanical-performance.pdf
source_collection: external
tags: [zirconia, 3Y-PSZ, 4Y-PSZ, flexural-strength, sintering, surface-treatment, speed-sintering, in-vitro]
relations:
  - type: reinforces
    target: kui-2023-translucent-zirconia-fixed-prosthodontics-overview
  - type: reinforces
    target: ban-2021-classification-properties-dental-zirconia-implant
---

## Three-line Summary

In vitro study (n=160 bar specimens; 3Y-PSZ vs 4Y-PSZ; 4 surface treatments: polishing, glass bead abrasion, alumina abrasion, grinding; conventional vs speed sintering; ±2M cycle fatigue) examining how sintering protocol and surface treatment interact to affect flexural strength and reliability.

Glass bead treatment significantly improves 3Y-PSZ strength (p<0.001); grinding significantly reduces both types (p<0.001); speed sintering does not affect 3Y-PSZ (p=0.10) but significantly decreases 4Y-PSZ strength (p<0.001); after fatigue, 3Y-PSZ stable while 4Y-PSZ significantly reduced (p<0.001).

3Y-PSZ is more suitable for high-stress applications and tolerates both speed sintering and cyclic loading; 4Y-PSZ requires careful sintering protocol and surface treatment selection to minimize strength reduction.

## 세줄요약

3Y-PSZ vs 4Y-PSZ 지르코니아 굴곡강도 실험(n=160 막대 시편; 4가지 표면처리; 일반/속성 소결; ±200만 회 피로): 유리구슬 처리 → 3Y-PSZ 강도 유의 증가(p<0.001); 연삭 → 양쪽 모두 유의 감소(p<0.001).

속성 소결은 3Y-PSZ에 무영향(p=0.10)이나 4Y-PSZ 강도 유의 감소(p<0.001); 피로 하중 후 3Y-PSZ 안정, 4Y-PSZ 유의 감소(p<0.001); 최고 Weibull 계수: 연마된 4Y-PSZ(12.8), 유리구슬 3Y-PSZ(12.9).

3Y-PSZ는 고응력 임상 적용 및 속성 소결에 더 적합; 4Y-PSZ는 소결 프로토콜·표면처리 엄격 선택 필요 — 임상 연삭(grinding) 조정 시 강도 손상 주의.

## Summary

Aboushelib and Yousry 2026 provides experimental evidence resolving a clinically important question: can speed sintering be safely used for translucent zirconia? The answer is material-dependent. 3Y-PSZ tolerates speed sintering without significant strength loss, enabling efficient same-day workflows. In contrast, 4Y-PSZ (the more translucent, more esthetic type) shows significant strength reduction with speed sintering — requiring careful protocol selection. Surface treatment findings have direct clinical implications: glass bead abrasion enhances 3Y-PSZ strength (beneficial for adhesive cementation prep), while grinding — which simulates chairside occlusal adjustments — significantly reduces strength in both types. The fatigue data reinforces the fundamental strength-durability difference: 3Y-PSZ remains stable after 2 million cycles while 4Y-PSZ does not. Weibull modulus analysis confirms that polished 4Y-PSZ and glass-bead treated 3Y-PSZ offer the most reliable performance within their respective categories.

## Key Contributions

- Speed sintering validated for 3Y-PSZ (no strength penalty), contraindicated without protocol optimization for 4Y-PSZ
- Glass bead treatment (50 µm) significantly improves 3Y-PSZ strength — preferred surface treatment for adhesive protocols
- Grinding significantly reduces BOTH zirconia types — clinical chairside adjustments should be minimized and followed by polishing
- Fatigue data: 3Y-PSZ more durable (stable after 2M cycles) vs 4Y-PSZ (significant reduction)
- Weibull modulus: highest reliability in polished 4Y-PSZ (12.8) and glass-bead treated 3Y-PSZ (12.9)

## Methodology

In vitro experimental. 160 bar-shaped specimens (3Y-PSZ + 4Y-PSZ). Surface treatments: (1) polishing — control, (2) airborne-particle abrasion with 50 µm glass beads, (3) alumina abrasion, (4) grinding. Sintering: conventional vs speed protocol. Fatigue: half tested initial, half after 2 million cyclic loading. 4-point bending test. Weibull statistics, SEM microstructure analysis. ANOVA + Bonferroni post-hoc, α=0.05.

## Results

| Condition | 3Y-PSZ | 4Y-PSZ |
|---|---|---|
| Glass bead treatment | Significantly improved (p<0.001) | No significant change |
| Alumina abrasion | Intermediate effect | Intermediate effect |
| Grinding | Significantly reduced (p<0.001) | Significantly reduced (p<0.001) |
| Speed sintering | No significant effect (p=0.10) | Significantly decreased (p<0.001) |
| After 2M cyclic fatigue | Stable (p=0.082) | Significantly reduced (p<0.001) |
| Weibull modulus (highest) | Glass bead: 12.9 | Polished: 12.8 |

## Related Papers

- [[prosthetic-materials/kui-2023-translucent-zirconia-fixed-prosthodontics-overview]] — translucent zirconia clinical properties overview (data consistent)
- [[prosthetic-materials/ban-2021-classification-properties-dental-zirconia-implant]] — 12-type classification framework (yttria strength-translucency axis confirmed)
- [[prosthetic-materials/strasding-2024-cadcam-implant-supported-fdps-material-abutment]] — material selection guidance using this strength data
- [[prosthetic-materials/pjetursson-2026-metal-ceramic-all-ceramic-crowns-survival-sr-ma]] — clinical outcome data for zirconia crowns

File: wiki/prosthetic-materials/alammar-2022-zirconia-bonding-durability-clinical-outcomes-sr.md
---
title: "Bonding Durability Between Zirconia and Different Types of Tooth or Implant Abutments—A Systematic Review. Part II: Outcomes of Clinical Studies"
authors: Alammar, Amirah / Att, Wael
year: 2022
date: 2022-09-26
doi: 10.11607/ijp.6871
source: alammar-2022-zirconia-bonding-durability-clinical-outcomes-sr.md
category: [prosthetic-materials]
confidence: sr
pdf_path: /Users/oracleneo/llm-wiki/papers/alammar-2022-zirconia-bonding-durability-clinical-outcomes-sr.pdf
pdf_filename: alammar-2022-zirconia-bonding-durability-clinical-outcomes-sr.pdf
source_collection: external
tags: []
---

## Three-line Summary

Systematic review (PRISMA; 2,856 records → 24 clinical studies included; up to September 2020; narrative synthesis, no meta-analysis due to heterogeneity) on clinical bonding durability of zirconia restorations to tooth and implant abutments across diverse surface pretreatment methods, primers, and resin cements.

Airborne-particle abrasion (APA) and tribochemical silica coating APA (TBS APA), both combined with an MDP monomer-based primer and an MDP or phosphoric-ester resin cement, consistently yielded durable clinical bonding outcomes across all tooth surface types; resin cement type was a less influential variable than surface pretreatment and primer selection.

Omitting surface pretreatment did not compromise outcomes for certain zirconia restoration designs on most abutment surfaces, suggesting macromechanical retention geometry may partially compensate for reduced chemical adhesion; APA+MDP primer+MDP/phosphoric-ester cement remains the evidence-based protocol.

## 세줄요약

PRISMA 기반 체계적 문헌고찰(2,856편 → 24편 임상연구 포함; 2020년 9월까지; 정성 합성, 이질성으로 메타분석 불가): 치아·임플란트 지대치에 대한 지르코니아 수복물의 임상 접착 내구성을 표면처리·프라이머·레진 시멘트 유형별로 검토.

공기연마(Airborne-Particle Abrasion, APA) 및 트리보화학 실리카 코팅 APA(TBS APA)에 MDP 단량체 프라이머와 MDP 또는 인산에스테르 레진 시멘트를 조합하면 모든 치면에서 내구적 접착을 일관되게 달성; 레진 시멘트 종류는 표면처리·프라이머보다 영향이 작음.

특정 지르코니아 수복물 설계에서는 표면처리 생략도 대부분의 지대치 표면에서 임상 결과를 저해하지 않았으며(기계적 유지 형태로 보완 가능성), APA+MDP 프라이머+MDP/인산에스테르 시멘트가 근거 기반 프로토콜로 권장된다.

## Summary

Alammar and Att (2022) conducted a systematic review of all clinical studies on zirconia restorations bonded to tooth or implant abutments, published up to September 2020. From 2,856 initially identified studies, 24 met inclusion criteria. The heterogeneity of study designs, surface pretreatment methods, primers, resin cements, abutment types, and restoration designs precluded meta-analysis.

The key clinical finding is that airborne-particle abrasion (APA) and tribochemical silica coating APA (TBS APA) consistently yielded positive clinical bonding outcomes across all tooth surface types. Combining either pretreatment method with an MDP monomer-based primer and an MDP or phosphoric ester monomer-based resin cement produced durable, long-term bonding in clinical settings. Notably, skipping the surface pretreatment step did not negatively affect clinical outcomes for certain zirconia restoration types on most tooth or implant abutment surfaces, suggesting that restoration design and geometry may partially compensate for reduced chemical adhesion in some scenarios. Resin cement type was identified as a less influential variable than surface pretreatment and primer selection.

## Key Contributions

- First systematic review focused specifically on **clinical** (not laboratory) bonding durability of zirconia restorations to tooth and implant abutments (Part II companion to a laboratory SR)
- Establishes **APA + MDP primer + MDP/phosphoric-ester cement** as the evidence-based bonding protocol for all tooth surface types
- Identifies **resin cement type** as less critical than surface pretreatment method and primer chemistry
- Clarifies that surface pretreatment omission may be clinically acceptable for **certain restoration types** on most abutment surfaces — providing a nuanced, clinically actionable conclusion
- Offers practical clinical guidelines stratified by abutment type (tooth vs. implant) and zirconia restoration design

## Methodology

- **Study type**: Systematic review (PRISMA-guided search, no meta-analysis)
- **Search**: English-language dental journals + MeSH terms + free text; up to September 2020
- **Studies identified**: 2,856 → 24 included after screening
- **Variables extracted**: surface pretreatment method, primer type, resin cement type, abutment type (tooth vs. implant), zirconia restoration type and design, clinical outcomes
- **Analysis**: Narrative synthesis due to high data heterogeneity

## Results

| Bonding variable | Clinical finding |
|---|---|
| Surface pretreatment | APA and TBS APA both yield positive outcomes on all tooth surface types |
| Primer | MDP monomer-based primer chemically activates APA/TBS APA surfaces; recommended |
| Resin cement | MDP or phosphoric ester monomer-based cement; **cement type less influential** than pretreatment + primer |
| No surface pretreatment | Did not compromise outcomes for **certain** zirconia restoration types on most abutment surfaces |
| Abutment type | Clinical data covers both tooth abutments and implant abutments; protocol remains consistent |

**Key clinical guideline**: APA or TBS APA → MDP primer → MDP-based or phosphoric-ester-based resin cement = durable zirconia bonding protocol for all tooth abutment types.

**Note on omitting pretreatment**: This finding applies specifically to certain zirconia restoration designs (likely full-coverage crowns with macromechanical retention geometry) and should not be generalized to all situations.

## Related Papers

- [[resin-bonding/dimitriadi-2019-silane-reactivity-lithium-disilicate-bond-strength]] — laboratory data on silane primer reactivity for glass-ceramic bonding; complements APA/MDP protocol for zirconia
- [[prosthetic-materials/gseibat-2025-zirconia-metal-ceramic-posterior-5year-rct]] — 5-year RCT clinical outcomes of zirconia crowns in posterior region; provides survival data context

File: wiki/prosthetic-materials/ban-2021-classification-properties-dental-zirconia-implant.md
---
title: "Classification and Properties of Dental Zirconia as Implant Fixtures and Superstructures"
authors: Ban S
year: 2021
date: 2021-08-27
doi: "10.3390/ma14174879"
source: ban-2021-classification-properties-dental-zirconia-implant.md
category: [prosthetic-materials]
evidence_level: narrative-review
pdf_path: /Users/oracleneo/llm-wiki/papers/ban-2021-classification-properties-dental-zirconia-implant.pdf
pdf_filename: ban-2021-classification-properties-dental-zirconia-implant.pdf
source_collection: external
tags: [zirconia, classification, ATZ, 3Y-TZP, 4Y-TZP, 5Y-TZP, implant-fixture, superstructure, low-temperature-degradation]
---

## Three-line Summary

Review (Materials 2021) presenting a 12-type classification of dental zirconia by yttria content, mono/polychromatic color, uniform/hybrid composition, and mono/multilayer structure — the most comprehensive taxonomy of dental zirconia available, covering both implant fixture and superstructure applications.

ATZ (alumina-toughened zirconia) and NanoZR are suitable for implant fixtures (high mechanical strength despite poor esthetics); yttria-stabilized zirconia (YSZ, 3Y→5Y) is used for superstructures; higher yttria = higher translucency + lower mechanical strength + lower LTD resistance; mirror-polished zirconia has least bacterial adhesion among dental ceramics.

Adequate zirconia selection requires matching yttria content (strength vs esthetics priority) to clinical region and restoration design; zirconia fixtures achieve osseointegration comparable to titanium after surface modification (sandblasting + acid etching).

## 세줄요약

치과 지르코니아 12종 분류(이트리아 함량 × 단/다색 × 균질/하이브리드 × 단/다층) 체계 고찰(Materials 2021): ATZ/NanoZR은 임플란트 고정체용(강도↑·심미↓), YSZ 3Y→5Y는 상부구조물용.

이트리아 증가 → 투명도↑ + 강도↓ + LTD 저항↓; 거울연마 지르코니아는 치과 재료 중 세균 부착 최소, 연조직 적합성 우수.

임플란트 고정체용 지르코니아는 샌드블라스팅+산부식 등 표면 처리 후 티타늄과 동등한 골유착 가능; 임상 부위·수복 디자인에 맞는 이트리아 함량 선택이 핵심.

## Summary

Ban 2021 provides the most comprehensive classification framework for dental zirconia, organizing the rapidly expanding landscape of zirconia types into a 12-category system. The four axes are: yttria content (3Y/4Y/5Y), monochromatic vs polychromatic color distribution, uniform vs hybrid composition, and monolayer vs multilayer architecture. Key clinical insights: ATZ composites (zirconia-alumina) are indicated for implant fixtures where maximum mechanical strength is required; yttria-stabilized zirconia provides sufficient esthetics for superstructures. The strength-translucency trade-off (more yttria = more translucent but weaker) has since been confirmed by multiple experimental studies (Kui 2023, Aboushelib 2026). The low-temperature degradation (aging/LTD) concern for zirconia is addressed: even 3Y zirconia has sufficient durability under oral conditions, and LTD risk decreases as yttria content increases. Mirror polishing of zirconia surfaces yields uniquely favorable biological properties: least bacterial adhesion and best soft tissue response among all dental ceramics.

## Key Contributions

- 12-type classification: systematic framework unifying diverse dental zirconia types
- ATZ/NanoZR identification as preferred fixture materials (strength > esthetics acceptable for subgingival use)
- Established that yttria content is the primary determinant of the strength-translucency trade-off
- Low-temperature degradation (LTD/aging) quantified by yttria content — concern is clinically manageable
- Mirror polishing: least bacterial adhesion + best soft tissue response — key argument for zirconia abutments
- Surface modification for fixtures: sandblasting + acid etching achieves osseointegration comparable to titanium

## Methodology

Literature review (narrative). Author: Aichi Gakuin University, Japan (Department of Dental Materials Science). Covered: phase transformation, fracture mechanics, low-temperature degradation, antagonist wear, bacterial adhesion, osseointegration, and surface treatment methods for both implant fixtures and superstructures.

## Results

**12-type classification framework:**
- Axis 1: Yttria content — 3Y / 4Y / 5Y
- Axis 2: Color — Monochromatic (uniform) / Polychromatic (gradual color layers)
- Axis 3: Composition — Uniform / Hybrid (gradient particle composition)
- Axis 4: Architecture — Monolayer / Multilayer (gradient translucency + strength profile)

**Material properties by yttria content:**
| Yttria | Flexural strength | Translucency | LTD resistance |
|---|---|---|---|
| 3Y-TZP | Highest (~1,200 MPa) | Low | Good |
| 4Y-TZP | Medium (~800 MPa) | Medium | Moderate |
| 5Y-TZP | Lowest (~500 MPa) | High | Lower |

**Implant fixtures:**
- ATZ: highest mechanical strength, adequate for bite-force-bearing fixture applications
- Surface modification for osseointegration: roughening + surface activation + coating
- Clinical data: modified zirconia fixtures achieve osseointegration comparable to titanium

**Soft tissue/bacterial properties (mirror polished):**
- Zirconia: least bacterial adhesion among dental materials
- Better soft tissue adhesion vs other ceramics

## Related Papers

- [[prosthetic-materials/kui-2023-translucent-zirconia-fixed-prosthodontics-overview]] — clinical applications of translucent subtypes
- [[prosthetic-materials/aboushelib-2026-translucent-zirconia-monolithic-mechanical-performance]] — experimental validation of 3Y vs 4Y mechanical behavior
- [[prosthetic-materials/strasding-2024-cadcam-implant-supported-fdps-material-abutment]] — clinical material selection guidance

File: wiki/prosthetic-materials/behr-2014-pfm-precious-alloy-crowns-clinical-performance.md
---
title: "The Clinical Performance of Porcelain-Fused-to-Metal Precious Alloy Single Crowns: Chipping, Recurrent Caries, Periodontitis, and Loss of Retention"
authors: Behr M et al.
year: 2014
date: 2014-03-15
doi: "10.11607/ijp.3440"
pmid: "24596914"
source: behr-2014-pfm-precious-alloy-crowns-clinical-performance.md
category: [prosthetic-materials]
evidence_level: retrospective
pdf_path: /Users/oracleneo/llm-wiki/papers/behr-2014-pfm-precious-alloy-crowns-clinical-performance.pdf
pdf_filename: behr-2014-pfm-precious-alloy-crowns-clinical-performance.pdf
source_collection: external
full_text: false
tags: [crown, PFM, porcelain-fused-to-metal, survival-rate, chipping, periodontitis, retrospective]
relations:
  - type: reinforces
    target: sailer-2015-allceramic-metalceramic-fdps-survival-complication-sr
---

## Three-line Summary

Retrospective cohort of 997 PFM precious alloy single crowns inserted 1984–2009 (median follow-up 4.33 years) using Kaplan-Meier analysis to quantify chipping, recurrent caries, periodontitis, and loss of retention rates over 10 years.

5-year survival: anterior 96.4%, posterior 97.5%; 10-year survival: anterior 92.3%, posterior 95.9%; chipping rare (1.7%, mainly early); periodontitis dominant long-term risk (10-year free-of-PE rate 72.2%), increasing continuously with service time.

PFM crowns demonstrate excellent long-term survival; chipping and loss of retention are predominantly early complications, while periodontitis risk accumulates continuously with age and service duration — supporting peri-implant hygiene focus regardless of crown type.

## 세줄요약

PFM 귀금속 단단관 997개 후향 코호트(1984–2009, 중위 추적 4.33년, KM 분석): 5년 생존율 전치 96.4%·구치 97.5%, 10년 전치 92.3%·구치 95.9%.

치핑 1.7%(대부분 초기 발생), 재발성 우식 1.3%, 치주염 14.4% — 10년 치주염 무이벤트율 72.2%로 장기 사용 시 치주 합병증이 지배적 위험.

PFM 크라운은 우수한 장기 생존율; 치핑·유지력 상실은 초기 위험, 치주염은 사용 기간·연령에 비례하여 지속 증가 — 보철물 종류와 무관하게 구강위생 관리 중요성 확인.

## Summary

Behr et al. 2014 provides one of the largest single-center PFM cohort data sets with up to 25 years of follow-up. Using Kaplan-Meier analysis on 997 crowns placed under a standardized protocol, the study demonstrated that PFM precious alloy crowns achieve excellent long-term survival. The key clinical finding was the differential timing of complications: technical failures (chipping, loss of retention) occur predominantly in the first few years and then plateau, while biological complications — especially periodontitis — accumulate continuously throughout the restoration's lifetime. The 10-year free-of-PE rate of 72.2% emphasizes that any fixed prosthesis demands sustained periodontal maintenance.

## Key Contributions

- Large single-center PFM data (n=997) with up to 25-year follow-up under standardized protocol
- Established PFM chipping rate (1.7%) and loss of retention pattern for precise comparison with all-ceramic data
- Demonstrated that periodontitis — not material failure — is the dominant long-term clinical risk
- Identified risk factors: bruxism, antagonist type, crown location influence chipping/LR timing
- 10-year free-of-PE rate 72.2% highlights long-term peri-prosthetic periodontal vulnerability

## Methodology

Retrospective cohort. 997 PFM precious alloy SCs, standardized treatment protocol, University Medical Center Regensburg. Period: January 1984 – May 2009. Median follow-up 4.33 years (inverse Kaplan-Meier). Outcomes: chipping/facing failure, recurrent caries (RC), periodontitis (PE), loss of retention (LR). Risk factors analyzed: bruxism, antagonist type (metal vs ceramic vs natural), crown location (anterior/posterior, maxilla/mandible). abstract-only — publisher landing/abstract page, full text not retrieved.

## Results

| Outcome | 5-year rate | 10-year rate |
|---|---|---|
| Survival (anterior) | 96.4% | 92.3% |
| Survival (posterior) | 97.5% | 95.9% |
| Free of chipping (anterior) | 98.9% | 98.9% |
| Free of chipping (posterior) | 98.2% | 97.3% |
| Free of recurrent caries | 98.7% | 97.2% |
| Free of periodontitis | 85.8% | 72.2% |
| Free of LR (anterior) | 92.2% | 92.2% |
| Free of LR (posterior) | 97.1% | 97.1% |

Chipping 1.7% total; RC 1.3%; PE 14.4%. Chipping/LR: predominantly early. PE: progressive accumulation with time.

## Related Papers

- [[prosthetic-materials/sailer-2015-allceramic-metalceramic-fdps-survival-complication-sr]] — SR using metal-ceramic data (Behr data compatible benchmark)
- [[prosthetic-materials/pjetursson-2026-metal-ceramic-all-ceramic-crowns-survival-sr-ma]] — updated SR 2014–2024, metal-ceramic 97.1% (5-yr)

File: wiki/prosthetic-materials/boemicke-2025-zirconia-rbfpd-inlay-wing-3year-rct.md
---
title: "Zirconia RBFPD: inlay-retained vs wing-retained, 3-year pilot RCT"
authors: Bömicke W, Rathmann F, Rammelsberg P, Zenthöfer A
year: 2025
doi: 10.1016/j.jdent.2025.105807
pmid: 40339895
source: boemicke-2025-zirconia-rbfpd-inlay-wing-3year-rct.md
source_collection: pubmed-abstract
category: prosthetic-materials
tags: [zirconia, rbfpd, resin-bonded-fdp, inlay-retained, wing-retained, rct, clinical-outcomes, minimally-invasive]
evidence_level: rct
relations:
  - type: extends
    target: waldecker-2026-multilayer-zirconia-rbfpd-load-bearing
    note: clinical counterpart of in vitro load-bearing study from same Heidelberg group
  - type: contextualized_by
    target: ma-2026-clinical-outcomes-zirconia-restorations-sr-ma
  - type: compared_with
    target: kasem-2026-zirconia-frc-inlay-retained-fdp-5year-rct
---

## 한국어 핵심요약

> [!summary] 한국어 핵심요약
> - 파일럿 RCT (n=30, 28명 3년 완료): 단일체 지르코니아 RBFPD 인레이 유지형(IR) vs 날개형(WR) 비교
> - 3년 생존율: IR 100% vs WR 93.3% (P=0.317, 유의차 없음)
> - 3년 성공률: IR 72.7% vs WR 86.7% (P=0.379, 유의차 없음) — WR 수치 우세하나 통계적 유의성 없음
> - 1건 실패: WR RBFPD 편측 탈락(3개월) → 재접착 아닌 교체로 카운트
> - 접착 프로토콜: Rocatec 트리보화학 실리카 코팅 + Clearfil Ceramic Primer 실란처리 + Panavia 21
> - **임상 권고**: 결손 없는(건강한) 지대치 → WR 선호(더 보존적); 지대치에 이미 수복이 필요한 경우 → IR 고려
> - 파일럿 연구로 결정적 결론 불가; 5년+ 추적 필요
> - Heidelberg 그룹의 lab 연구(waldecker-2026)와 같은 설계 쌍 — IR 성능 임상·실험 모두 확인

## Three-line Summary

Pilot RCT (n=30, 28 completed 3yr): monolithic zirconia RBFPD inlay-retained (IR) vs wing-retained (WR) — IR 3yr survival 100%, WR 93.3% (P=0.317, NS); success IR 72.7% vs WR 86.7% (P=0.379, NS)

One WR failure (unilateral debonding at 3mo); IR design numerically inferior in success but statistically equivalent; pilot sample precludes definitive conclusions

For intact abutment teeth: WR preferred (less invasive); IR appropriate when abutment requires restoration

## 세줄요약

파일럿 RCT (30명): 단일체 지르코니아 RBFPD IR vs WR — 3년 생존율 IR 100%/WR 93.3%, 유의차 없음; WR 탈락 1례(3개월)

성공률 IR 72.7% vs WR 86.7% — 수치 차이 있으나 통계적 유의성 없음, 파일럿으로 결론 제한

건강한 지대치에서는 WR 선호; 지대치에 수복 필요 시 IR 대안 제시

---

## Background

Resin-bonded fixed dental prostheses (RBFPDs) offer a maximally conservative option for single tooth replacement. Two retainer designs compete: wing-retained (WR, Maryland bridge) — minimal preparation, thin palatal/lingual wing; inlay-retained (IR) — requires inlay cavity but retains existing tooth structure. This pilot RCT from the Heidelberg group is the first prospective comparison of these two designs in posterior monolithic zirconia.

## Methods

- **Design**: Prospective pilot RCT (ClinicalTrials.gov: NCT01997710)
- **n**: 30 patients (28 completed 3yr follow-up), mandibular second premolar/first molar/second molar
- **Groups**: IR (n=15, mean age 56.4yr, 66.7% male) vs WR (n=15, mean age 45.9yr, 46.7% male)
- **Material**: Monolithic zirconia — Cercon ht (DeguDent)
- **Surface treatment**: Rocatec tribochemical silica coating + Clearfil Ceramic Primer (Kuraray) silanization
- **Cement**: ED Primer + Panavia 21 (Kuraray, self-etching resin)
- **Follow-up**: 1wk, 3mo, 6mo, 1yr, 2yr, 3yr
- **Statistics**: Kaplan-Meier, log-rank test, Fisher's exact test (α=0.05)

## Results

| Outcome | IR | WR | P value |
|---|---|---|---|
| 3yr failure-free survival | 100% | 93.3% | 0.317 NS |
| 3yr success | 72.7% | 86.7% | 0.379 NS |

- **1 failure**: WR RBFPD, unilateral debonding at 3 months (counted as failure, not re-cemented)
- **1 withdrawal**: patient with intact IR RBFPD (health reasons, not restoration-related)
- Success criteria based on modified FDI criteria

## Clinical Significance

1. **Both IR and WR zirconia RBFPDs show acceptable 3yr outcomes** for minimally invasive posterior replacement
2. **Wing-retained preferred for intact abutment teeth**: less invasive (no cavity preparation), numerically higher success rate
3. **Inlay-retained appropriate when abutment already needs restoration**: converts necessary restoration into retainer, avoiding additional invasiveness elsewhere
4. **Surface treatment matters**: tribochemical silica coating + silanization + resin cement is current standard for monolithic zirconia adhesive bonding
5. **Pilot limitation**: insufficient power for definitive design comparison — results are directional

## Relation to Lab Data (Waldecker 2026)

The same Heidelberg group published in vitro load-bearing data for the same design comparison [[waldecker-2026-multilayer-zirconia-rbfpd-load-bearing]]:
- IR load-bearing: 684–1216 N
- WR load-bearing: 1025–1617 N
- The higher lab load-bearing capacity of WR does not translate to statistically better clinical outcomes at 3yr

## Limitations

- Pilot study — underpowered
- Heterogeneous replacement sites (premolar + different molar types)
- Age/sex distribution imbalance between groups
- 3yr short-to-medium follow-up
- Single zirconia material/cement system (may not generalize to other protocols)

## Links

- [[waldecker-2026-multilayer-zirconia-rbfpd-load-bearing]] — in vitro load-bearing companion study
- [[ma-2026-clinical-outcomes-zirconia-restorations-sr-ma]] — SR+MA: RBFPD 97.4% survival at 10-15yr
- [[kasem-2026-zirconia-frc-inlay-retained-fdp-5year-rct]] — cantilever IR-FDP 5yr RCT (different design)
- [[habibzadeh-2024-full-ceramic-rbfdp-sr]] — full ceramic RBFPD SR for broader context

File: wiki/prosthetic-materials/chan-2026-fea-cad-cam-zirconia-3d-printed-hybrid.md
---
title: "Comparative finite element analysis of stress distribution of different implant-supported crown and abutment materials"
authors: Wan Wan Chan, Muaiyed Mahmoud Buzayan, Eshamsul Sulaiman, Nur Diyana Mohamed Radzi, Mohammed Rafiq Abdul Kadir, Mahmoud Z. Ibrahim
year: 2026
date: 2026-04-01
doi: 10.1186/s12903-026-07684-1
source: chan-2026-fea-cad-cam-zirconia-3d-printed-hybrid.md
category: [prosthetic-materials]
confidence: in-vitro
pdf_path: /Users/oracleneo/llm-wiki/papers/chan-2026-fea-cad-cam-zirconia-3d-printed-hybrid.pdf
pdf_filename: chan-2026-fea-cad-cam-zirconia-3d-printed-hybrid.pdf
source_collection: external
tags: []
---

## Three-line Summary

3D FEA comparative study of five crown–abutment material combinations on a mandibular molar bone-level implant, loaded vertically (600 N) and obliquely (225 N at 45°).

A CAD/CAM zirconia crown paired with a 3D-printed ceramic-filled hybrid abutment minimized prosthetic stress, reducing custom-abutment von Mises stress by ~90% and Ti-base stress by ~27% versus metal-based alternatives.

Peri-implant cortical and cancellous bone stress was relatively insensitive to crown–abutment material choice, limiting direct clinical conclusions on bone biology.

## 세줄요약

하악 대구치 골유착형 임플란트에서 5종 크라운-지대주 재료 조합을 비교한 3D 유한요소 분석(수직 600 N / 사선 225 N).

CAD/CAM 지르코니아 크라운 + 3D 프린팅 세라믹 충전 하이브리드 지대주 조합이 금속 지대주 대비 custom abutment 응력 약 90%, Ti-base 응력 약 27% 감소로 가장 우수했다.

피질골·해면골 응력은 재료 선택에 크게 영향을 받지 않아 골생물학적 임상 결론 도출에는 한계가 있다.

## Summary
Comparative 3D FEA evaluating stress distribution across five combinations of CAD/CAM zirconia and 3D-printed ceramic-filled hybrid materials for crown and CAD/CAM custom abutment on mandibular molar implants.

## Key Contributions
Documents that abutment-material selection drives most of the stress redistribution at the prosthetic complex, while peri-implant bone stress is relatively insensitive — practical for material selection decisions.

## Methodology
3D FEA on bone-level implant with Ti-base abutment. Five crown-abutment combinations. Vertical 600 N and oblique 225 N @ 45° loads. Von Mises analysis on each component.

## Results
Crown VMS 102–214 MPa; CAD/CAM custom abutment 45–423 MPa; abutment screw 158–225 MPa; Ti-base 242–580 MPa; fixture 201–461 MPa; cortical bone 122–204 MPa. Zirconia crown + 3D-printed hybrid abutment reduced custom-abutment VMS by 90% and Ti-base by 27%.

## Limitations
FEA idealizations; linear elasticity; bone stress relatively flat across groups limits clinical conclusions on bone biology.

## Related Papers
- [[prosthetic-materials/ziada-2025-abutment-material-stress-distribution-fea]]
- [[implants/baki-2025-all-on-4-trefoil-five-implant-fea]]

File: wiki/prosthetic-materials/coelho-2024-preload-removal-torque-screw-coatings-laboratory.md
---
title: "GapSeal vs PTFE Tape Screw Coatings: Effect on Preload and Removal Torque (In Vitro)"
authors: Coelho et al.
year: 2024
date: 2024-03-20
doi: 10.3390/ma17061414
pmid: "38541567"
pmcid: "PMC10972164"
source: coelho-2024-preload-removal-torque-screw-coatings-laboratory.md
category: [prosthetic-materials]
confidence: in-vitro
source_collection: pubmed-text
text_path: /Users/oracleneo/llm-wiki/papers/coelho-2024-preload-removal-torque-screw-coatings-laboratory.txt
text_filename: coelho-2024-preload-removal-torque-screw-coatings-laboratory.txt
tags: [screw-loosening, preload, removal-torque, GapSeal, PTFE, abutment-screw, implant-prosthetics]
relations:
  - type: extends
    target: varvara-2020-retightening-preload-loss-abutment-screws
---

## Three-line Summary

In vitro study (n=45 external hex implant-abutment-screw complexes, 15/group) comparing no coating, GapSeal silicone gel, and PTFE tape for their effect on screw preload and removal torque value (RTV) after tightening to 30 N·cm.

PTFE tape significantly reduced preload (28.88 vs 30.41 N·cm control, p=0.004) — acting as a lubricant rather than a lock; GapSeal maintained preload (NS vs control) and significantly increased RTV (28.67 vs 26.59 N·cm, p<0.001); ANCOVA-adjusted RTV confirmed GapSeal highest and PTFE lowest (17.20 vs 28.70 N·cm).

PTFE tape should be avoided despite its common clinical use, as it reduces the clamping force it is meant to protect; GapSeal can be applied to the implant internal space at chairside to reduce loosening risk without compromising preload.

## 세줄요약

체외 연구 (외부 헥스 임플란트-어버트먼트-나사 복합체 n=45, 군당 15) — 코팅 없음·GapSeal 실리콘 젤·PTFE 테이프를 30 N·cm 체결 후 프리로드(Preload, PL)와 제거 토크(Removal Torque Value, RTV)에서 비교.

PTFE 테이프는 프리로드를 유의하게 감소(28.88 vs 30.41 N·cm, p=0.004) — 잠금이 아닌 윤활제로 작용; GapSeal은 프리로드 유지(비유의)하고 RTV 유의하게 증가(28.67 vs 26.59 N·cm, p<0.001); ANCOVA 보정 후 GapSeal RTV 최고(28.70), PTFE 최저(17.20 N·cm).

PTFE 테이프는 임상에서 흔히 사용되나 조임력을 오히려 약화시키므로 금기; GapSeal은 어버트먼트 나사 체결 전 임플란트 내부에 적용하여 프리로드 손실 없이 나사 이완 방지 가능.


## Summary

This laboratory study compared two chairside screw coating materials — GapSeal silicone sealing gel and PTFE (polytetrafluoroethylene) tape — against an uncoated control for their effect on implant-abutment screw preload and removal torque value (RTV). Forty-five external hexagonal implant-abutment-screw complexes (DIUIMPLANT, Korea) were equally divided into three groups (n=15). Screws were torqued to 30 N·cm (manufacturer recommendation) and preload was recorded with a high-precision force gauge (1000 Hz); RTV was measured immediately after tightening.

Key finding: PTFE tape acts as a lubricant, reducing preload by ~5% (p=0.004, η²=0.23) — a clinically significant reduction since preload is the primary mechanism preventing screw loosening. In contrast, GapSeal did not reduce preload (NS vs control) but substantially increased RTV by 2.1 N·cm above control (p<0.001, η²=0.83), likely through viscous resistance to rotational displacement.

ANCOVA adjusting RTV for baseline preload confirmed group differences remained significant (η²p=0.90), with GapSeal maintaining the highest adjusted RTV (28.70 N·cm) and PTFE the lowest (17.20 N·cm).

Clinical implication: at chairside, GapSeal can be applied to implant internal spaces before seating the abutment screw to reduce loosening risk without compromising the preload. PTFE tape should be avoided despite its common use, as it reduces the very clamping force it is meant to protect.

## Key Contributions

1. **PTFE lubricates, it does not lock**: PTFE tape reduces preload (p=0.004) — directly undermining screw stability. This challenges the clinical practice of wrapping PTFE around abutment screws.
2. **GapSeal dual benefit**: maintains preload (no significant loss) AND increases RTV (p<0.001) — the only tested material to improve both parameters simultaneously.
3. **Strong preload–RTV correlation**: positive association confirmed (ANCOVA preload effect p=0.068, moderate η²p=0.08), consistent with Siamos et al.'s foundational work.
4. **Large effect sizes** (η²=0.83 for RTV model; R²=88.3%) indicate coating choice is the dominant determinant of RTV, not chance variation.

## Methodology

- **Design**: Bench/laboratory comparative study
- **Sample**: 45 external hexagonal implants (4.0×11.5 mm), abutments (1mm cuff, 7mm), Ti screws 1.7 Torx (DIUIMPLANT, Korea)
- **Groups** (n=15 each):
  - Control (GC): no coating
  - GapSeal (GG): silicone sealing gel (Hager & Werken, Germany) injected into implant well
  - PTFE (GP): Teflon tape wound ×2 around screw shaft
- **Tightening**: 30 N·cm via calibrated digital torque meter (iSD900, NSK); recalibrated after each measurement
- **Preload**: Centor Touch Star TH force gauge, ISO 9001:2015 certified, 1000 Hz
- **Statistics**: ANOVA → Tukey post-hoc; ANCOVA for RTV adjusted to preload; η² effect sizes; Shapiro-Wilk + Levene tests; R v4.3.0

## Results

| Parameter | Control | GapSeal | PTFE |
|---|---|---|---|
| Preload (N·cm) | 30.41 ± 1.04 | ~30.2 (NS) | 28.88 ± 1.07* |
| RTV (N·cm) | 26.59 ± 1.25 | 28.67 ± 1.47* | 16.15 ± 2.89* |
| Adj. RTV (ANCOVA) | 26.40 | 28.70* | 17.20* |

*p<0.05 vs control; all pairwise RTV comparisons also significant (p<0.05)

- 프리로드 (Preload, PL): PTFE만 유의하게 감소 (p=0.004); GapSeal은 대조군과 차이 없음
- 제거 토크 (Removal Torque Value, RTV): 세 군 모두 유의하게 다름 — GapSeal > Control > PTFE
- PTFE RTV는 대조군보다 10.4 N·cm 낮음 (39% 감소) — 임상적으로 매우 유의미

## Related Papers

- [[prosthetic-materials/varvara-2020-retightening-preload-loss-abutment-screws]] — settling effect and re-tightening timing on preload loss; this study extends by adding coating material comparison

File: wiki/prosthetic-materials/coelho-2025-screw-coating-ptfe-gapseal-cyclic-load.md
---
title: "PTFE Tape vs GapSeal Screw Coating Under Cyclic Loading: RTV Reversal Effect"
authors: Coelho A, Pico A, Sanz JL, Llena C, Forner L, Fernandez-Estevan L
year: 2025
date: 2025-06-19
doi: 10.3390/ma18122921
pmid: "40573051"
pmcid: "PMC12194849"
source: coelho-2025-screw-coating-ptfe-gapseal-cyclic-load.md
category: [prosthetic-materials]
confidence: in-vitro
source_collection: pubmed-text
text_path: /Users/oracleneo/llm-wiki/papers/coelho-2025-screw-coating-ptfe-gapseal-cyclic-load.txt
text_filename: coelho-2025-screw-coating-ptfe-gapseal-cyclic-load.txt
tags: [screw-loosening, prosthetic-screw, PTFE, GapSeal, removal-torque, preload, cyclic-loading, implant-prosthetics]
relations:
  - type: extends
    target: coelho-2024-preload-removal-torque-screw-coatings-laboratory
---

## Three-line Summary

In vitro study (n=90 external hex implants, 6 subgroups: 3 coatings × ±ISO 14801 cyclic loading; 300,000 cycles, 20–200 N, 2 Hz, 37 °C water) extending Coelho 2024 by adding oral-environment simulation to the GapSeal vs PTFE vs control comparison.

PTFE tape consistently reduced preload in both conditions (p=0.009), but demonstrated a striking RTV reversal: without loading PTFE gave the lowest RTV (15.30 Ncm), whereas after 300,000 cycles PTFE produced the highest RTV (31.50 vs 26.00 control and 27.44 GapSeal Ncm); SEM confirmed PTFE fragments in thread valleys post-loading as the proposed locking mechanism.

GapSeal remains superior without loading (maintains preload, highest RTV); PTFE behaves as a lubricant clinically but may offer a mechanical interlocking advantage after oral-loading fatigue — however, PTFE's consistent preload reduction is a safety concern irrespective of loading condition.

## 세줄요약

체외 연구 (외부 헥스 임플란트 n=90, 6군: 코팅 3가지 × ISO 14801 사이클 하중 유무; 30만 사이클, 20–200 N, 2 Hz, 37 °C 증류수) — Coelho 2024의 후속으로 구강 환경 모사(Cyclic Loading, CL) 조건 추가.

PTFE 테이프는 모든 조건에서 프리로드 유의 감소(p=0.009); 단 RTV 역전 현상 — 비하중 시 PTFE RTV 최저(15.30 Ncm), 30만 사이클 후 PTFE RTV 최고(31.50 vs 대조군 26.00 vs GapSeal 27.44 Ncm); SEM에서 하중 후 PTFE 파편이 나사 골에 분포(기계적 잠금 기전 추정).

하중 없을 때는 GapSeal이 최적(프리로드 유지 + RTV 최고); PTFE는 임상적으로 윤활제로 작용하나 피로 하중 후 기계적 잠금 효과 가능성 — 단, 프리로드 일관 감소는 조건 무관 안전 우려 사항.


## Summary

This in vitro study (Coelho 2025) is the direct follow-up to Coelho 2024, adding ISO 14801-compliant cyclic loading (CL: 300,000 cycles, 20–200 N, 2 Hz, 37 °C distilled water) to the same PTFE vs GapSeal® screw coating comparison. Ninety external hex implant-abutment complexes (DIUIMPLANT) were randomized across 6 subgroups (3 coatings × 2 loading conditions, n=15 each). All screws tightened to 30 Ncm and retightened at 10 min. Preload and RTV were measured by dynamometer; micro-CT confirmed absence of microgaps; SEM documented coating status post-loosening.

Key finding: **Loading condition reverses PTFE's effect on RTV.** Without CL, PTFE tape reduced RTV to 15.30 Ncm versus 27.98 Ncm (control) and 28.48 Ncm (GapSeal). After CL, PTFE yielded the highest RTV at 31.50 Ncm versus 26.00 (control) and 27.44 (GapSeal). PTFE consistently lowered preload in both conditions. GapSeal showed no significant preload effect in either condition and maintained superior RTV without CL.

The null hypothesis (coatings do not affect preload or RTV) was rejected for PTFE in all conditions and for GapSeal in RTV comparisons (nCL only). Micro-CT confirmed no microgap creation from either coating. SEM showed PTFE fragments accumulate in thread valleys post-CL — the proposed mechanism for mechanical interlocking that increases RTV after loading.

## Key Contributions

- **RTV reversal effect**: PTFE's clinically problematic low RTV (nCL) flips to the highest RTV under oral-environment cyclic loading — a clinically important and previously unreported phenomenon.
- **GapSeal stability**: Maintains high RTV without CL and no microgap creation; appropriate for non-parafunctional or early-loading scenarios.
- **Preload caveat**: Both coatings leave preload ≤ control; PTFE significantly reduces preload in all conditions (30.29–29.92 Ncm vs 31.72–30.95 Ncm for control).
- **Micro-CT safety**: Neither coating introduces microgaps at the implant–abutment interface.
- **SEM insight**: Fragmented PTFE debris redistributes into thread inner surfaces post-CL, potentially acting as a mechanical "lock."

## Methodology

- **Implants**: External hex, 11.5 mm × 4.0 mm (DIUIMPLANT, Busan, Korea)
- **Abutments**: Straight hex, sleeve 1 mm, length 7 mm; screw: Torx 1.7 titanium
- **Coatings**: (1) No coating (control); (2) GapSeal® injected into implant internal compartment; (3) PTFE tape wrapped twice around screw (0.075 mm × 12 mm, MIARCO)
- **CL protocol**: ISO 14801:2016 — 30° inclination, 20–200 N sinusoidal, 2 Hz, 300,000 cycles, 37 °C distilled water
- **Outcomes**: Screw preload (dynamometer), RTV (dynamometer post-nCL or post-CL), microgap presence (Micro-CT, n=2/group, nCL), coating status (SEM, n=2/group/condition)
- **Stats**: One-way ANOVA, Tukey HSD, η² effect size; significance α=0.05

## Results

### Non-Cyclic Loading (nCL)

| | Control | GapSeal | PTFE |
|---|---|---|---|
| Preload (Ncm) | 30.95±1.00 | **31.19±1.22** | 29.92±0.76* |
| RTV (Ncm) | 27.98±1.20 | **28.48±1.47** | 15.30±1.21*** |

*p<0.05 vs GapSeal/Control; ***p<0.001 vs both. Effect size: preload η²=0.24, RTV η²=0.94 (large)

### Cyclic Loading (CL)

| | Control | GapSeal | PTFE |
|---|---|---|---|
| Preload (Ncm) | **31.72±1.16** | 31.42±0.98 | 30.29±0.83* |
| RTV (Ncm) | 26.00±2.00 | 27.44±3.76 | **31.50±0.80*** |

*p=0.009; ***p<0.001 vs both. Effect size: preload η²=0.29, RTV η²=0.48 (large)

**Micro-CT**: No microgaps in any group (nCL, n=6 samples).  
**SEM**: PTFE heavily fragmented post-CL; fragments in thread valleys. GapSeal present post-CL but less uniform than nCL.

## Related Papers

- [[prosthetic-materials/coelho-2024-preload-removal-torque-screw-coatings-laboratory]] — parent study (same authors, same coatings, nCL only); this paper extends with CL condition
