Repository: ezinternet/dentopedia

File: wiki/prosthetic-materials/contrepois-2013-marginal-adaptation-ceramic-crowns-sr.md
---
title: "Marginal adaptation of ceramic crowns: A systematic review"
authors: Mathieu Contrepois, Arnaud Soenen, Michel Bartala, Odile Laviole
year: 2013
date: 2013-12-01
doi: 10.1016/j.prosdent.2013.04.003
source: contrepois-2013-marginal-adaptation-ceramic-crowns-sr.md
category: [prosthetic-materials]
confidence: sr
pdf_path: /Users/oracleneo/llm-wiki/papers/contrepois-2013-marginal-adaptation-ceramic-crowns-sr.pdf
pdf_filename: contrepois-2013-marginal-adaptation-ceramic-crowns-sr.pdf
source_collection: external
tags: [systematic-review, marginal-adaptation, marginal-gap, ceramic-crown, finish-line, cement-space, cad-cam, jpd]
relations:
  - type: refines
    target: goodacre-2001-tooth-preparations-complete-crowns-art-form
---

## Three-line Summary

Systematic review (469 → 54 studies; 17 ceramic crown systems; 48 in vitro + 6 in vivo; 1994–2012) assessing marginal adaptation of ceramic crowns and identifying factors governing marginal gap.

94.9% of measured marginal gaps across all included studies fell within the accepted clinical threshold; excessive measurement heterogeneity prevented meta-analysis and system ranking; four parameters govern marginal adaptation: finish-line configuration, predefined cement space, veneering process, and cementation.

No ceramic system can be ranked superior for marginal fit on current evidence; clinical levers are CAD die-spacer setting and cementation technique; micro-CT is recommended for future standardized, non-destructive measurement.

## 세줄요약

체계적 문헌고찰 (469→54편; 세라믹 크라운 시스템 17종; in vitro 48 + in vivo 6; 1994–2012) — 세라믹 크라운의 변연 적합도와 영향 인자 분석.

전체 측정 변연 간극의 94.9%가 임상 허용 범위; 측정 방법 이질성 과도해 메타분석·시스템 순위 불가; 변연 적합 4요인: finish line 형태·설정 cement space·비니어링 공정·합착.

현재 근거로 어떤 세라믹 시스템도 변연 적합에서 우월하다 결론 불가; 임상 조절 가능 인자는 CAD 다이 스페이서 설정·합착 기법; 향후 연구에는 micro-CT 표준화 권장.


## Summary

Contrepois and colleagues systematically reviewed marginal-adaptation literature for ceramic crowns (469 → 54 studies, 17 ceramic systems, 1994-2012). The vast majority (94.9%) of measured marginal gaps were clinically acceptable, but heterogeneous measurement methods made meta-analysis and head-to-head system ranking impossible. Four parameters were identified as influencing marginal adaptation: finish-line configuration, the predefined cement space, the veneering process, and cementation. Micro-CT is recommended for future standardized, non-destructive measurement.

## Key Contributions

- **94.9% of marginal gaps within clinical acceptability** across 17 ceramic systems.
- **Four influential factors**: finish-line configuration, predefined cement space, veneering process, cementation.
- Ceramic systems **cannot be ranked** for marginal fit on current evidence (heterogeneity).
- Recommends **micro-CT** for non-destructive 3D marginal-gap research.
- Refines Goodacre 2001: in the ceramic/CAD-CAM era, **finish-line configuration does influence marginal adaptation** (one of the four factors), qualifying the earlier "no effect" conclusion.

## Methodology

- PubMed + Scopus: (discrepancy OR fit OR gaps OR adaptation) AND (disilicate OR ceramic) AND (copings OR crowns).
- English-language, peer-reviewed, published before April 15, 2012.
- 469 identified → **54 included** (48 in vitro, 6 in vivo); no meta-analysis (heterogeneity).

## Results

| Item | Finding |
|---|---|
| Studies included | 54 (of 469); 1994-2012 |
| Designs | 48 in vitro, 6 in vivo |
| Ceramic systems | 17 |
| Gaps within clinical acceptability | 94.9% |
| Influential factors | Finish-line config · cement space · veneering · cementation |
| Meta-analysis / ranking | Not possible (heterogeneity) |
| Future-method recommendation | Micro-CT |

## Clinical Implications [근거중간]

- Ceramic crown systems, in general, deliver clinically acceptable marginal fit — system choice should be driven by esthetics/strength rather than an assumed marginal-fit advantage (no system can be ranked superior on this evidence).
- The **predefined cement space** (CAD die-spacer setting) and **cementation technique** are operator-controllable levers on the final marginal gap — worth optimizing in the digital workflow.
- **Veneering** can distort coping margins; monolithic designs avoid this veneer-firing distortion pathway.
- Largely in-vitro evidence: expect intraoral, aged, loaded marginal gaps to be somewhat larger than reported laboratory values.

## Related Papers

- [[overviews/crown-preparation-geometry-convergence-resistance-retention]] — prep-geometry synthesis hub; finish-line configuration links marginal adaptation to preparation design
- [[prosthetic-materials/goodacre-2001-tooth-preparations-complete-crowns-art-form]] — refines its conclusion that finish-line type does not affect marginal fit
- [[prosthetic-materials/vinnakota-2015-convergence-retention-multiple-unit-invitro]] — TOC/seating interaction relevant to marginal adaptation
- [[prosthetic-materials/sengottaiyan-2025-influence-tooth-preparation-design-margin]] — preparation design influence on margin
- [[prosthetic-materials/tiu-2015-clinical-tooth-preparations-measuring-sr]] — companion JPD SR on preparation geometry/measurement

File: wiki/prosthetic-materials/dasilva-2026-maxillary-lateral-incisor-agenesis-zirconia.md
---
title: "Rehabilitation in Cases of Maxillary Lateral Incisor Agenesis Using Zirconia Implant and Abutment: Finite Element Analysis and Systematic Review"
authors: Leonardo Folmer Rodrigues da Silva, Ivan Onone Gialain, Marina Guimarães Roscoe, Omar Melendres Ugarte, Paolo Maria Cattaneo, Josete Barbosa Cruz Meira
year: 2026
date: 2026-01-01
doi: 10.1111/jerd.70080
source: dasilva-2026-maxillary-lateral-incisor-agenesis-zirconia.md
category: [prosthetic-materials]
confidence: in-vitro
pdf_path: /Users/oracleneo/llm-wiki/papers/dasilva-2026-maxillary-lateral-incisor-agenesis-zirconia.pdf
pdf_filename: dasilva-2026-maxillary-lateral-incisor-agenesis-zirconia.pdf
source_collection: external
tags: []
---

## Three-line Summary

Mixed-methods study combining 3D finite element analysis (FEA) of 10 simulated implant-abutment models (control vs atrophic anterior maxilla; titanium/titanium [TT], titanium/hybrid [TH], zirconia/zirconia [ZZ] configurations at 3.0/3.5 mm diameters) with a PRISMA systematic review of 25 clinical studies (2011–Dec 2024) on implant-supported crowns for maxillary lateral incisor agenesis (MLIA).

FEA showed all implant/abutment configurations had failure risk below 0.7 (low mechanical failure risk), but narrower diameter and atrophic bone increased peri-implant strain energy density (SED) beyond the pathological threshold in nearly all models; the SR found 19/25 clinical studies reported successful outcomes, yet none used zirconia implants clinically.

Regular-diameter (3.5 mm) titanium implants with hybrid zirconia-over-titanium-base abutments offered the most favorable combined biomechanical/esthetic profile; zirconia implants, despite numerically low FEA failure risk, remain clinically unvalidated for MLIA due to low fracture toughness and absence of long-term survival data.

## 세줄요약

상악측절치 결손(MLIA) 재건을 위해 티타늄/티타늄, 티타늄/하이브리드, 지르코니아/지르코니아 임플란트-어버트먼트 조합 10개 모델의 3차원 유한요소분석(FEA)과 2011~2024년 12월 25편의 임상연구 체계적 문헌고찰(SR)을 결합한 혼합연구.

FEA에서 모든 조합의 파괴위험도는 0.7 미만으로 낮았으나, 좁은 직경과 위축골에서 변형에너지밀도(SED)가 병리적 역치를 초과했고; SR에서는 25편 중 19편이 성공적 결과를 보고했으나 임상에서 지르코니아 임플란트를 사용한 연구는 전무.

표준 직경(3.5mm) 티타늄 임플란트 + 하이브리드 어버트먼트 조합이 생체역학적·심미적으로 가장 균형 잡힌 선택지이며, 지르코니아 임플란트는 낮은 파괴인성과 장기 임상 데이터 부재로 아직 검증되지 않음.

## Summary

This study addresses a clinical decision point in maxillary lateral incisor agenesis (MLIA) rehabilitation: whether narrow-diameter and/or zirconia implants can safely substitute for regular-diameter titanium in the anatomically constrained lateral incisor position. Using matched 3D FEA models of control and atrophic (MLIA-representative) anterior maxilla, the authors simulated 10 implant-abutment configurations — titanium/titanium (TT), titanium/hybrid zirconia-over-Ti-base (TH), and zirconia/zirconia (ZZ) — at 3.0 and 3.5 mm diameters (ZZ tested only at 3.5 mm, the narrowest commercially available screw-retained zirconia implant). In parallel, a PRISMA/PICOS systematic review of 25 clinical studies (2011–Dec 2024) evaluated real-world outcomes of implant-supported crowns for MLIA, explicitly checking whether clinical evidence corroborates the in silico predictions.

The FEA found all configurations mechanically safe under a 100 N oblique load (failure risk < 0.7 of critical stress for both titanium yield strength and zirconia ultimate tensile strength), but peri-implant bone strain energy density (SED) frequently exceeded the pathological threshold (109.6 μJ/mm³, derived from Frost's Mechanostat), especially with narrower diameters and in atrophic bone — only the ZZ group in the non-atrophic control model stayed below threshold. The systematic review corroborated general implant reliability in MLIA (19/25 studies positive) but revealed that no clinical study to date has actually used a zirconia implant (only zirconia abutments on titanium implants), leaving the FEA's favorable ZZ mechanical numbers clinically unverified.

## Key Contributions

- Matched FEA + systematic review design directly testing consistency between in silico biomechanical predictions and clinical outcomes for MLIA implant rehabilitation.
- Three-way implant-abutment material comparison (TT/TH/ZZ) rather than the more common single-material FEA comparison.
- Introduces the Peri-Implant Bone Resorption Risk Index (PIBRri): mean of the 10 highest peri-implant SED values divided by a pathological SED threshold (109.6 μJ/mm³), classified as low (<0.8), medium (0.8–1.0), or high (>1.0) resorption risk.
- Confirms via systematic review (25 studies, 2011–Dec 2024) that zero clinical MLIA studies have used zirconia implants — establishing the evidence gap the FEA component is designed to probe.

## Methodology

**FEA**: Two 3D anterior-maxilla models — Control (C, IRB-approved CT-derived) and Atrophic (A, modified to MLIA-characteristic reduced buccal bone thickness). Modeled with Blue Sky Plan → MeshMixer → Rhinoceros 7 → MSC.Apex (mesh, ~730k–758k elements) → MSC.MarcMentat (loading/BCs). Materials: linear, elastic, homogeneous, isotropic. Groups: TT, TH, ZZ; diameters 3.0/3.5 mm (ZZ 3.5 mm only); 13 mm implant length; lithium disilicate crowns. 100 N oblique load (45°) split at two palatal contact points simulating a 2 mm overbite. Boundary conditions: proximal/superior surfaces fully constrained; all interfaces bonded (100% osseointegration assumed). Failure risk = max component stress ÷ material critical stress (von Mises/yield strength for titanium; max principal stress/ultimate tensile strength for zirconia).

**Systematic review**: Cochrane Oral Health Group Handbook methodology, PICOS framework, PubMed/Scopus/Web of Science search (2011–Dec 2024), dual independent screening, PRISMA flow (1096 → 575 after dedup → 94 full-text → 25 included).

## Results

- All FEA configurations: failure risk < 0.7 (low mechanical failure risk under the simulated load).
- Atrophic maxilla and narrower (3.0 mm) diameter increased SED; TT groups had higher SED than TH and ZZ groups.
- All models exceeded the pathological SED threshold (109.6 μJ/mm³) except the ZZ group in the control (non-atrophic) maxilla.
- Zirconia abutments (TH/ZZ) concentrated stress on the palatal side only; titanium abutments (TT) on both buccal and palatal sides.
- Zirconia's fracture toughness (~8 MPa·m^1/2) is far lower than titanium's (60.4–85.8 MPa·m^1/2), making zirconia components more prone to catastrophic subcritical crack propagation despite lower numeric FEA failure-risk values.
- SR: 25 studies included (16 case reports, plus cohorts/trials); implant diameters ranged 1.8–4.8 mm; 19/25 reported successful outcomes; 20/25 used prior orthodontic space opening; 8/25 used bone/soft-tissue augmentation; zero used zirconia implants clinically (only zirconia abutments on titanium implants were reported, e.g., in a documented abutment fracture case at 6 weeks post-placement due to excessive angulation).

**Clinical implication**: Regular-diameter (3.5 mm) titanium implants with hybrid (zirconia-over-titanium-base) abutments currently represent the best-supported choice for MLIA rehabilitation, balancing biomechanical reliability with esthetic benefit. Narrow-diameter and all-zirconia implant options may be biomechanically plausible per FEA but lack corroborating long-term clinical survival data — orthodontic space opening or bone augmentation should be prioritized over resorting to narrow implants where feasible.

## Related Papers

- [[dental-materials/zirconia/talmazov-2020-fea-one-piece-zirconia-implant-anterior]] — earlier single-material FEA comparing one-piece zirconia vs titanium implants in the anterior maxilla; this paper extends that design into a three-way TT/TH/ZZ comparison with a companion systematic review.
- [[prosthetic-materials/sterzenbach-2025-hybrid-abutment-crowns-zirconia-titanium-implants]] — clinical/prosthetic comparison of hybrid abutment crowns on zirconia vs titanium implants; complements this paper's FEA-level TH group findings with real-world technical/esthetic outcome data.
- [[overviews/zirconia-implant-clinical-outcomes]] — cross-paper synthesis of zirconia implant survival/marginal bone loss trends; this paper's zero-zirconia-implant-in-MLIA finding is a specific gap within that broader survival literature.
- [[implants/barbosa-2021-narrow-implants-one-two-piece-fea]] — FEA of narrow/extra-narrow one- vs two-piece implants; relevant context for this paper's narrow-diameter (3.0 mm) stress-distribution findings.

File: wiki/prosthetic-materials/ghodsi-2023-resin-cement-partial-coverage-sr.md
---
title: "Resin cement selection for different types of fixed partial coverage restorations: A narrative systematic review"
authors: Safoura Ghodsi, Mina Shekarian, Mohammad Mostafa Aghamohseni, Sasan Rasaeipour, Sarah Arzani
year: 2023
date: 2023-06-17
doi: 10.1002/cre2.761
source: ghodsi-2023-resin-cement-partial-coverage-sr.md
category: [prosthetic-materials]
confidence: narrative-review
pdf_path: /Users/oracleneo/llm-wiki/papers/ghodsi-2023-resin-cement-partial-coverage-sr.pdf
pdf_filename: ghodsi-2023-resin-cement-partial-coverage-sr.pdf
source_collection: external
tags: [resin-cement, partial-coverage, inlay, onlay, laminate-veneer, cementation]
---

## Three-line Summary

Narrative systematic review (68 articles, 1991–2023) evaluating resin cement selection criteria for partial coverage restorations — inlay, onlay, laminate veneer, and endocrown.

Self-cure or dual-cure cements are recommended for metallic PCRs and thick/opaque ceramics; light-cure conventional resin cement is preferred for thin/translucent low-strength ceramics; self-etch and self-adhesive dual-cure cements are contraindicated for laminate veneers.

The review provides a practical polymerization-mode and adhesion-strategy framework for PCR cementation decisions but does not perform meta-analysis.

## 세줄요약

부분피개 수복물(인레이/온레이/라미네이트 베니어/엔도크라운) 레진 시멘트 선택에 관한 내러티브 체계적 문헌고찰 (68편, 1991–2023).

금속 및 두꺼운/불투명 세라믹 PCR엔 self/dual-cure, 얇고 투명한 저강도 세라믹엔 light-cure conventional 레진 시멘트 권장; self-etch 및 self-adhesive dual-cure는 라미네이트 베니어에 금기.

중합 모드×접착 전략 결정 프레임워크를 제공하나 메타분석은 수행하지 않았다.

## Summary
Narrative SR of 68 articles (1991–2023) providing resin cement selection criteria for partial coverage restorations (PCRs). Classifies resin cements by polymerization mode (self/light/dual-cure) and adhesion strategy (conventional EAR / self-etch / self-adhesive). Key conclusions: PCR success depends on appropriate cement selection. Self-cure and dual-cure recommended for metallic PCRs. Thin/translucent low-strength ceramic PCRs should use light-cure conventional resin cement. Self-etching and self-adhesive cements (especially dual-cure types) are NOT indicated for laminate veneers.

## Key Contributions
- Practical decision framework matching cement to restoration material and thickness
- Clear contraindication: avoid self-etch / self-adhesive dual-cure for laminate veneers
- Comprehensive indication/contraindication tables for each cement category
- Bridges resin cement chemistry to clinical choice without requiring deep materials knowledge

## Methodology
- **Design**: Narrative systematic review
- **Databases**: PubMed, Medline, Scopus, Google Scholar (1991–2023)
- **Scope**: Resin cement selection for inlay, onlay, laminate veneer, endocrown
- **Classification axes**: polymerization mode + adhesion strategy

## Results / Decision Framework
**By polymerization mode**:
| Mode | Indication | Avoid |
|---|---|---|
| Self-cure | Metal/PFM, thick (>2mm) ceramic, opaque ceramics | Anterior esthetic, thin restorations (color stability) |
| Light-cure | Thin (<2mm) translucent metal-free, ceramic veneer <1.5mm | Thick/opaque restorations (insufficient light) |
| Dual-cure | Most versatile; high bond, esthetic; thick translucent | None major |

**By adhesion strategy**:
- Conventional (EAR): highest bond, technique-sensitive
- Self-etch: reduced technique sensitivity; NOT for laminate veneers
- Self-adhesive: single-step; NOT for laminate veneers (esp. dual-cure)

## Clinical Recommendations
- **Metallic PCR (PFM, cast metal)**: self-cure or dual-cure
- **Thin/translucent low-strength ceramic**: light-cure conventional resin cement
- **Thick (>2mm) ceramic**: self-cure or dual-cure (light penetration insufficient for pure light-cure)
- **Laminate veneers**: avoid self-etch and self-adhesive dual-cure cements

## Related Papers
- [[prosthetic-materials/habibzadeh-2024-full-ceramic-rbfdp-sr]] — adhesive resin cement use in full-ceramic RBFDPs
- [[prosthetic-materials/manziuc-2023-zls-ceramic-digital-dentistry-review]] — ZLS ceramic cementation procedures
- [[dental-materials/zirconia/kwon-2026-self-adhesive-resin-cement-zirconia]] — self-adhesive resin cement to zirconia
- [[prosthetic-materials/khurshid-2025-screw-vs-cement-crown-complications]] — screw vs cement crown decisions

File: wiki/prosthetic-materials/gseibat-2025-zirconia-metal-ceramic-posterior-5year-rct.md
---
title: "Translucent zirconia vs metal-ceramic posterior crowns in digital workflow: 5-year RCT"
authors: Mustafa Gseibat, et al.
year: 2025
date: 2024-12-01
doi: 10.1111/jopr.14078
source: gseibat-2025-zirconia-metal-ceramic-posterior-5year-rct.md
category: [prosthetic-materials]
evidence_level: rct
pdf_path: /Users/oracleneo/llm-wiki/papers/gseibat-2025-zirconia-metal-ceramic-posterior-5year-rct.pdf
pdf_filename: gseibat-2025-zirconia-metal-ceramic-posterior-5year-rct.pdf
source_collection: external
tags: []
---

## Three-line Summary

5-year prospective RCT comparing translucent zirconia (4Y–5Y-TZP) vs metal-ceramic posterior crowns fabricated in a digital workflow.

5-year survival was equivalent (zirconia 96% vs metal-ceramic 97%) and USPHS clinical acceptability was similar, but chipping occurred in 3 metal-ceramic crowns versus zero in the zirconia group.

Translucent monolithic zirconia fabricated digitally eliminates veneer chipping risk while maintaining equivalent survival — supporting its use as the default posterior crown material.

## 세줄요약

디지털 워크플로우 반투명 지르코니아(4Y–5Y-TZP) vs 금속도재 구치부 전관 비교 5년 전향적 RCT.

5년 생존율 동등(지르코니아 96% vs 금속도재 97%), USPHS 임상 허용도 유사; 금속도재군 칩핑 3건 vs 지르코니아군 0건.

디지털 제작 반투명 모노리식 지르코니아는 베니어 칩핑 위험 없이 동등한 생존율 — 구치부 기본 선택 재료로 지지된다.

## Summary
5-year prospective RCT comparing translucent zirconia vs metal-ceramic posterior crowns fabricated in a digital workflow.

## Key Contributions
- 5-year survival: zirconia 96% vs metal-ceramic 97% (equivalent)
- Chipping: metal-ceramic 3 events vs zirconia 0
- USPHS criteria evaluation: both groups similar clinical acceptability

## Methodology
Prospective RCT; 5-year follow-up; posterior crowns in digital workflow.

## Results
Translucent zirconia (4Y-5Y-TZP) eliminates chipping risk vs metal-ceramic while maintaining equivalent survival. Digital workflow suitable for both materials.

## Related Papers
- [[prosthetic-materials/tajti-2023-monolithic-zirconia-metal-ceramic-implant-crowns-sr-ma]] — related

File: wiki/prosthetic-materials/guth-2024-high-translucent-zirconia-fdp-3year-prospective.md
---
title: "Three-unit posterior monolithic fixed dental prostheses made from high-translucent shade-graded zirconia: 3-Year results from a prospective clinical pilot study"
authors: "Güth JF et al."
year: 2024
date: 2024-12-16
doi: "10.1007/s00784-024-06084-5"
source: guth-2024-high-translucent-zirconia-fdp-3year-prospective.md
category: [prosthetic-materials]
evidence_level: prospective
text_path: /Users/oracleneo/llm-wiki/papers/guth-2024-high-translucent-zirconia-fdp-3year-prospective.txt
text_filename: guth-2024-high-translucent-zirconia-fdp-3year-prospective.txt
source_collection: pubmed-text
tags: [zirconia, 5y-psz, fdp, monolithic, high-translucent, lava-esthetic, posterior, prospective]
relations:
  - type: reinforces
    target: kui-2023-translucent-zirconia-fixed-prosthodontics-overview
  - type: extends
    target: ban-2021-classification-properties-dental-zirconia-implant
---

## One-line Summary

Prospective pilot (N=22, posterior 3-unit FDPs from 5Y-PSZ Lava Esthetic, 3yr) showing 100% survival with zero mechanical complications and all FDI criteria acceptable — first published clinical evidence for monolithic high-translucent cubic zirconia in multi-unit FDPs.

## 한줄요약

전향 파일럿(N=22, 구치부 3유닛 5Y-PSZ FDP, 3년): 생존율 100%, 기계적 합병증 0건, FDI 전항목 허용 이상 — 5Y-PSZ 고투명 지르코니아 다유닛 FDP 최초 임상 데이터.

## Summary

This prospective single-arm pilot study at LMU Munich evaluated 22 posterior 3-unit FDPs fabricated from high-translucent shade-graded 5Y-PSZ zirconia (Lava Esthetic, Solventum Dental Solutions) over a 3-year follow-up. Restorations were milled on a 5-axis CAD/CAM system (Ceramill Motion 2, Amann Girrbach) and cemented with air abrasion (50 μm alumina) followed by RelyX Universal self-adhesive resin cement.

At 3 years, survival was 100% (21/21 evaluated; 1 dropout for relocation). No mechanical complications occurred — zero chipping, fractures, or loss of retention. Three biological complications arose (endodontic treatment, occlusal sensitivity, cervical caries), all successfully managed. All FDI criteria for esthetic, functional, and biological parameters were rated clinically acceptable or better. PPD remained stable at 2.2–2.8 mm. Glaze layer wear was visible in 16 restorations after 2 years — expected and not classified as failure.

This represents the first published clinical data on 5Y-PSZ cubic zirconia in multi-unit FDPs. The material had previously been limited to single crowns due to concerns about its lower fracture resistance vs 3Y-TZP, but the monolithic design with appropriate connector dimensions offset this.

## Key Contributions

- First prospective clinical data on 5Y-PSZ (cubic, high-translucent) zirconia for multi-unit posterior FDPs
- Confirms zero mechanical complications at 3 years — monolithic design eliminates chipping risk
- Material characterization: Lava Esthetic — 800 MPa flexural strength, 1,200 HV, 216 GPa elastic modulus
- Validates air abrasion (50 μm Al₂O₃) + RelyX Universal cement protocol for 5Y-PSZ FDPs
- Worst-case survival (1 dropout counted as failure): 95.5% at 3 years

## Methodology

**Study design:** Prospective single-arm pilot study

**Ethics:** UE No 19–0243; LMU Munich

**Sample:** 22 patients, 22 posterior 3-unit FDPs (44 abutment teeth); 18 maxillary, 26 mandibular; 4 FDPs at P1-M1, 18 at P2-M2

**Material:** Lava Esthetic 5Y-PSZ (Solventum); 800 MPa flexural strength, 1,200 HV, 216 GPa elastic modulus; shade-graded; inherent fluorescence

**Fabrication:** CAD design → 5-axis milling (Ceramill Motion 2, Amann Girrbach) → sintering → stain and glaze

**Cementation:** Air abrasion 50 μm Al₂O₃ at 0.1 MPa + RelyX Universal dual-cure self-adhesive resin cement (no chemical conditioning)

**Follow-up:** Baseline (4 wks), 1yr, 2yr, 3yr; modified FDI criteria; PPD; radiographs; patient satisfaction questionnaire

## Results

| Outcome | Result |
|---|---|
| 3-year survival | 100% (21/21) |
| Worst-case survival | 95.5% (1 dropout counted as failure) |
| Mechanical complications | 0 (zero chipping, fractures, loss of retention) |
| Biological complications | 3/21 (14.3%; ~4.76%/yr) |
| FDI criteria | All acceptable or better |
| PPD | 2.2–2.8 mm (stable) |

**Biological complications:** endodontic treatment of abutment (preparation trauma; FDP remained in service), occlusal sensitivity (resolved with adjustment), cervical caries (GIC filling; asymptomatic). All successfully managed.

**FDI observations:** glaze layer wear visible in 16/21 restorations after 2 years (expected; not classified as failure); marginal adaptation showed slight decline within "just perceptible" range at 3yr.

## Related Papers

- [[prosthetic-materials/kui-2023-translucent-zirconia-fixed-prosthodontics-overview]] — translucent zirconia overview noting limited FDP clinical data (this paper fills that gap)
- [[prosthetic-materials/ban-2021-classification-properties-dental-zirconia-implant]] — 5Y-TZP classification and mechanical properties context
- [[prosthetic-materials/romandini-2026-allceramic-metalceramic-fdps-multiunit-survival-sr-ma]] — SR+MA on multi-unit FDP survival providing broader comparative context
- [[prosthetic-materials/pjetursson-2026-metal-ceramic-all-ceramic-crowns-survival-sr-ma]] — single-unit crown survival benchmarks for comparison

File: wiki/prosthetic-materials/habibzadeh-2024-full-ceramic-rbfdp-sr.md
---
title: "Full-ceramic resin-bonded fixed dental prostheses: A systematic review"
authors: Sareh Habibzadeh, Faranak Khamisi, Seyed Ali Mosaddad, Gustavo Vicentis de Oliveira Fernandes, Artak Heboyan
year: 2024
date: 2024-05-02
doi: 10.1177/22808000241250118
source: habibzadeh-2024-full-ceramic-rbfdp-sr.md
category: [prosthetic-materials]
confidence: sr
pdf_path: /Users/oracleneo/llm-wiki/papers/habibzadeh-2024-full-ceramic-rbfdp-sr.pdf
pdf_filename: habibzadeh-2024-full-ceramic-rbfdp-sr.pdf
source_collection: external
tags: [rbfdp, resin-bonded-bridge, all-ceramic, zirconia, cantilever, debonding]
---

## Three-line Summary

Systematic review (14 studies, 2010–2020, English) evaluating design, material, and outcome variables for full-ceramic resin-bonded fixed dental prostheses (RBFDPs).

3–10-year survival ranged 76–100%; cantilever single-abutment design outperformed fixed-fixed two-abutment; zirconia frameworks (IPS e.max ZirCAD, In-Ceram zirconia) exceeded In-Ceram alumina (85.3–94.8%); retentive preparation features improved survival; debonding was the most common failure mode.

Cantilever full-ceramic RBFDP with zirconia framework and proximal retentive aids is the evidence-based configuration for conservative anterior single-tooth replacement.

## 세줄요약

Full-ceramic 레진본드 고정성 보철물(RBFDP) 관련 14편 체계적 문헌고찰(2010–2020, 영어).

3–10년 생존율 76–100%; cantilever 단일지대치 디자인 > fixed-fixed; IPS e.max ZirCAD·In-Ceram zirconia가 In-Ceram alumina(85.3–94.8%)보다 우수; 유지 형성(box/groove/pinhole)이 생존율 향상; 탈본드(debonding)가 최다 실패 양상.

보존적 전방부 단일치 수복에서 지르코니아 프레임워크 + 유지 형성 + cantilever 디자인 조합이 근거 기반 선택이다.

## Summary
SR of 14 studies (2010–2020 English) on full-ceramic resin-bonded fixed dental prostheses (RBFDPs). Survival rate 76–100% over 3–10 years follow-up. Cantilever single-abutment design outperformed two-abutment fixed designs (less debonding from differential abutment movement). Dominant framework materials: IPS e.max ZirCAD, In-Ceram alumina, zirconia CAD/CAM. In-Ceram alumina showed lower survival (85.3–94.8%) than zirconia variants. Retentive features (proximal box, groove, pinhole) improved survival. Standard surface treatment: air abrasion + silanization or HF etching. Adhesive resin cements dominant. Debonding > framework fracture in failure modes.

## Key Contributions
- Synthesizes design and material decisions for full-ceramic RBFDP
- Quantifies survival range and identifies best-performing materials
- Confirms cantilever single-abutment as preferred design
- Provides actionable preparation guidance: include retentive aids

## Methodology
- **Design**: SR
- **Databases**: WoS, MEDLINE, Scopus, Embase, Cochrane, Google Scholar
- **Period**: English studies 2010–2020
- **Included**: 14 studies
- **Variables**: design (cantilever vs 2-abutment), preparation features, framework material, surface treatment, cement type, survival, failure mode

## Results
**Survival (3–10y follow-up)**:
- All-ceramic RBFDPs overall: 76–100%
- In-Ceram alumina: 85.3–94.8% (lower)
- In-Ceram zirconia, IPS e.max ZirCAD: higher

**Design**: cantilever single-abutment > 2-abutment fixed-fixed
**Preparation aids improving survival**: proximal box, groove, pinhole
**Surface treatment**: air abrasion + silane, or HF etching (glass ceramics)
**Cement**: adhesive resin cement (dominant)
**Failure modes**: debonding (most common) > framework fracture

## Clinical Implications
- For anterior single-tooth replacement in non-implant candidates, cantilever full-ceramic RBFDP is a defensible conservative option
- Use zirconia framework (IPS e.max ZirCAD or In-Ceram zirconia) over In-Ceram alumina
- Include retentive features (box/groove/pinhole) in abutment preparation
- Cantilever design preferred — avoids differential abutment movement that drives debonding
- Adhesive resin cement with appropriate surface treatment (air abrasion + silane)

## Related Papers
- [[prosthetic-materials/ghodsi-2023-resin-cement-partial-coverage-sr]] — resin cement selection criteria (relevant for RBFDP cementation)
- [[prosthetic-materials/pjetursson-2026-metal-ceramic-all-ceramic-crowns-survival-sr-ma]] — metal-ceramic vs all-ceramic crown survival
- [[prosthetic-materials/manziuc-2023-zls-ceramic-digital-dentistry-review]] — ZLS ceramic properties
- [[prosthetic-materials/kasem-2025-frc-vs-zirconia-cantilever-irfdp-36month]] — FRC vs zirconia cantilever IRFDP

File: wiki/prosthetic-materials/hamed-2020-screw-vs-cement-implant-sr.md
---
title: "Screw vs Cement-Retained Implant-Supported Reconstructions: A Systematic Review"
authors: Hamed MT, Mously HA, Alamoudi SK, Hashem ABH, Naguib GH
year: 2020
date: 2020-01-01
doi: 10.2147/CCIDE.S231070
journal: Clinical, Cosmetic and Investigational Dentistry 12:9-16
source: hamed-2020-screw-vs-cement-implant-sr.md
confidence: sr
category: [prosthetic-materials]
pdf_path: /Users/oracleneo/llm-wiki/papers/hamed-2020-screw-vs-cement-implant-sr.pdf
pdf_filename: hamed-2020-screw-vs-cement-implant-sr.pdf
source_collection: external
tags: [screw-retained, cement-retained, implant-crown, systematic-review, biological-complications, mechanical-complications, retrievability]
---

## Three-line Summary

Systematic review (12 studies) comparing screw-retained (SR) vs cement-retained (CR) implant-supported reconstructions across survival, biological complications, mechanical complications, and marginal bone loss.

No significant difference in survival rate; CR showed more biological complications (peri-implantitis, cement remnants, peri-implant mucositis); SR showed more mechanical complications (screw loosening, screw fracture); SR trended toward lower marginal bone loss.

Retention-type selection should be driven by complication profile — peri-implant disease risk favors SR, while esthetic constraints around the access hole favor CR with retrievable cement protocols.

## 세줄요약

나사(SR) vs 시멘트(CR) 유지형 임플란트 보철물을 생존율·생물학적·기계적 합병증·변연골 소실로 비교한 SR(12편).

생존율 차이 없음; 생물학적 합병증(주위염·시멘트 잔류·주위점막염)은 CR 多; 기계적 합병증(나사 풀림·파절)은 SR 多; 변연골 소실은 SR에서 낮은 경향.

합병증 프로파일 기반 선택 — 주위염 고위험군엔 SR, 심미 구역 접근공 문제 시엔 가역성 시멘트 활용 CR.

## Summary
Systematic review of 12 studies comparing screw-retained (SR) vs cement-retained (CR) implant-supported reconstructions. **No significant overall difference in survival rate.** The key clinical differentiator is the **type** of complication: CR = more biological complications; SR = more mechanical complications. Retrievability strongly favors SR.

## Key Findings

| Domain | Winner | Detail |
|---|---|---|
| Survival rate | **Equal** | No significant difference |
| Biological complications | **SR better** | CR: peri-implantitis, cement remnants, peri-implant mucositis |
| Mechanical complications | **CR better** | SR: screw loosening, screw fracture |
| Retrievability | **SR clearly better** | Easier re-intervention, repair |
| Marginal bone loss | **SR trend** | Lower MBL trend in SR (not always significant) |

## Complication Profile

**Cement-retained biological complications:**
- Excess cement remnants → subgingival inflammation
- Peri-implant mucositis and peri-implantitis rates higher
- Difficult to detect excess cement in deep implants

**Screw-retained mechanical complications:**
- Screw loosening — most common; manageable with re-torquing
- Screw fracture — rare but more complex to manage
- Access hole affects esthetic zone options

## Clinical Takeaway
- **Overall survival equivalence** — both are valid clinical options
- Choose based on **which complication type is riskier for this patient/site**:
  - High peri-implant disease risk → favor SR
  - Esthetic zone with access hole issue → CR with retrievable cement protocol
- Retrievability of SR is underrated — crucial for complex prosthetics and long-term maintenance
- **Subgingival CR placement** dramatically increases biological complication risk — avoid

## Related Papers
- [[prosthetic-materials/khurshid-2025-screw-vs-cement-crown-complications]] — prospective 12mo; 18% screw loosening; confirms complication pattern
- [[prosthetic-materials/tomar-2025-cement-vs-screw-zirconia-crown-sr-ma]] — SR+MA: SR lower MBL at 6mo; 46% lower complication risk

File: wiki/prosthetic-materials/harb-2021-hf-nitric-acid-zirconia-crown-retention-invitro.md
---
title: "Influence of Hydrofluoric and Nitric Acid Pre-Treatment and Type of Adhesive Cement on Retention of Zirconia Crowns"
authors: Osama Harb, Walid Al-Zordk, Mutlu Özcan, Amal Abdelsamad Sakrana
year: 2021
date: 2021-02-18
doi: 10.3390/ma14040960
source: harb-2021-hf-nitric-acid-zirconia-crown-retention-invitro.md
category: [prosthetic-materials]
evidence_level: in-vitro
pdf_path: /Users/oracleneo/llm-wiki/papers/harb-2021-hf-nitric-acid-zirconia-crown-retention-invitro.pdf
pdf_filename: harb-2021-hf-nitric-acid-zirconia-crown-retention-invitro.pdf
source_collection: external
tags: [zirconia, crown-retention, hot-acid-etching, hydrofluoric-acid, nitric-acid, panavia-sa, GC-linkforce, MDP, adhesive-cement, mansoura, zurich]
---

## Three-line Summary

In-vitro 2×2 factorial study (Materials 2021, n=40 maxillary premolars) comparing zirconia crown retention with air-abrasion ± hot-acid etching (48% HF + 69% HNO₃) and two adhesive cements (Panavia SA vs GC LinkForce).

Hot-acid etching significantly improved retention (p=0.001), while cement type alone was non-significant (p=0.882); strongest combination was air-abrasion + hot-acid + Panavia SA.

Hot-acid etching with HF/HNO₃ is not practical for routine clinical use due to occupational hazards; air-abrasion + MDP-containing primer is the achievable clinical baseline.

## 세줄요약

In-vitro 2×2 요인 연구 (Materials 2021;14:960, Mansoura/Zurich, n=40 상악 소구치): 지르코니아 크라운 air-abrasion ± 핫애시드 에칭(48% HF + 69% HNO₃) × Panavia SA Cement vs GC LinkForce 유지력 비교.

핫애시드 에칭 유지력 유의 향상(p=0.001), 시멘트 종류 단독 효과 NS(p=0.882); 최강 조합: air-abrasion + 핫애시드 + Panavia SA.

HF/HNO₃ 혼합산은 임상 사용 비현실적 — 일상 진료에서는 알루미나 air-abrasion + MDP 함유 프라이머가 안전한 기준점.

## Summary
In vitro factorial study (Materials MDPI 2021) on zirconia crown retention with two surface treatment + two adhesive cement combinations. Multi-institution: Mansoura U. (Egypt) + University of Zurich. Cited in zirconia bonding literature.

## Key Contributions
- Hot acid etching (48% HF + 69% HNO₃) significantly improves zirconia retention beyond air-abrasion alone
- Demonstrates **cement-effect dominance reversal**: cement type alone NS, but cement × surface treatment interaction matters
- Documents mode-of-failure differences as adjunct outcome (Panavia SA → mixed; GC LinkForce → adhesive)

## Methodology
- 40 maxillary premolars prepared with proximal extensions
- CAD/CAM zirconia crowns
- 4 groups × n=10 (2-way factorial):

| Group | Surface | Cement |
|---|---|---|
| AP | Air-abrasion | Panavia SA Cement |
| AL | Air-abrasion | GC LinkForce |
| AHP | Air-abrasion + hot acid | Panavia SA Cement |
| AHL | Air-abrasion + hot acid | GC LinkForce |

- Hot acid: 48% HF + 69% HNO₃ mixture
- Outcome: dislodgement force (N) → retention strength (MPa)
- Statistics: 2-way ANOVA + interaction

## Results
- **Hot acid etching effect**: significant (p = 0.001)
- **Cement type effect**: NS (p = 0.882)
- Group ranking (highest → lowest retention):
  - AHP (air-abrasion + hot acid + Panavia SA) — highest
  - AP (air-abrasion + Panavia SA)
  - AHL (air-abrasion + hot acid + GC LinkForce)
  - AL (air-abrasion + GC LinkForce) — lowest
- Mode of failure:
  - Panavia SA Cement: mixed (cohesive + adhesive)
  - GC LinkForce: adhesive (interface failure dominant)

## Clinical Implications [미검증]
- **Hot acid handling caution**: 48% HF + 69% HNO₃ requires fume hood, full PPE, NaF treatment plan for skin contact, and disposal protocol — significant occupational risk for in-clinic use
- For practical clinics: air-abrasion + MDP-containing primer + Panavia SA Cement (or equivalent) is the achievable baseline; hot acid is lab-only realistically
- Mixed-mode failure of Panavia SA indicates true adhesion to zirconia surface; pure adhesive failure of LinkForce suggests interface dominance
- 한국 임상 적용: 일상 진료에서는 핫애시드 사용 권장 안 함. 알루미나 air-abrasion (50 μm, 0.2 MPa) + MDP-containing primer가 안전한 baseline. 연구실 셋팅이나 specialized indications에서만 핫애시드 고려

## Limitations
- In vitro; no thermocycling/fatigue cycling
- Limited to 2 cement types
- Hot acid handling not clinically practical
- No comparison with tribochemical silica coating + silane (CoJet) alternative

## Related Papers
- [[prosthetic-materials/tooth-preparation/alqarawi-2024-digital-taper-finish-line-temporary-crown-retention]] — provisional crown retention (digital workflow)
- [[prosthetic-materials/tooth-preparation/vinnakota-2015-convergence-retention-multiple-unit-invitro]] — definitive crown retention, geometric
- [[prosthetic-materials/manziuc-2023-zls-ceramic-digital-dentistry-review]] — ZLS ceramic context
