Repository: ezinternet/dentopedia

File: wiki/prosthetic-materials/harimkar-2025-zirconia-peek-marginal-fit-cad-cam.md
---
title: "Zirconia vs PEEK Copings Marginal Fit CAD/CAM: SR+MA"
authors: "Harimkar RL, Jaiswal N, Gangurde AP, Chauhan M, Shaikh S, Bhosale S"
year: 2025
doi: 10.7759/cureus.96664
source: harimkar-2025-zirconia-peek-marginal-fit-cad-cam.md
category: prosthetic-materials
evidence_level: sr+ma
date: 2025-11-12
tags: [zirconia, PEEK, marginal-fit, CAD/CAM, systematic-review, meta-analysis, dental-coping]
pmid: "41393586"
source_collection: pubmed-text
text_path: /Users/oracleneo/llm-wiki/papers/harimkar-2025-zirconia-peek-marginal-fit-cad-cam.txt
text_filename: harimkar-2025-zirconia-peek-marginal-fit-cad-cam.txt
relations:
  - target: overviews/implant-abutment-restoration-interface-material-morphology-fit-overview
    type: contributes-to
  - target: prosthetic-materials/alammar-2022-zirconia-bonding-durability-clinical-outcomes-sr
    type: related
  - target: prosthetic-materials/ban-2021-classification-properties-dental-zirconia-implant
    type: related
---

## Three-line Summary

This SR+MA of 8 in vitro studies compared marginal fit of CAD/CAM-fabricated zirconia and PEEK copings. Zirconia demonstrated numerically superior adaptation in 6/8 studies (reported gaps 17–60 µm) versus PEEK (30–108 µm, with milled forms consistently better than pressed/granular). Pooled meta-analysis (5 studies, n=126) showed SMD=1.72 µm (95% CI: −0.46 to 3.90, p=0.12), not statistically significant, with I²=95% heterogeneity; both materials met the clinical acceptability threshold of <120 µm.

## 세줄요약

CAD/CAM 지르코니아(Zirconia)·PEEK 코핑(coping) 변연적합도 (marginal fit)를 비교한 체외 연구 8편의 SR+MA. 지르코니아는 8편 중 6편에서 수치상 우수(17–60 µm 범위), PEEK는 밀링 가공 형태가 프레스·과립형 대비 일관되게 양호. 5편 메타분석(n=126)의 표준화 평균차 (SMD)=1.72 µm, p=0.12로 유의하지 않았고 I²=95%의 극심한 이질성 존재; 양재료 모두 임상적 허용 기준(<120 µm) 충족.

## Summary

Harimkar et al. (2025) conducted a PRISMA-compliant systematic review and meta-analysis (PROSPERO: CRD42024604881) of in vitro studies comparing 변연적합도 (marginal fit) of 지르코니아 (Zirconia, ZrO₂) and 폴리에테르에테르케톤 (Polyetheretherketone, PEEK) copings fabricated by 컴퓨터 보조 설계/제조 (Computer-Aided Design/Manufacturing, CAD/CAM) technology.

**Included studies:** 8 in vitro studies (2019–2025); 4 from India, 4 from Egypt; sample sizes 18–40 per study. Half used extracted human teeth; half used typodont or standardized dies. Five-axis milling systems predominated.

**Primary finding:** Zirconia copings showed superior marginal adaptation in 6/8 studies. Specific examples: Attia 2019 (zirconia 43.98±1.3 µm vs. milled PEEK 45.22±6.09 µm — marginal advantage), Emad 2020 (zirconia 18.39±3.1 µm vs. PEEK 49.88±7.97 µm — large advantage), Emam 2023 (zirconia 48.67±11.98 µm vs. PEEK CAD 108.00±20.08 µm — large advantage). Two studies favored PEEK: Amalorpavam 2021 (PEEK 30.3±5.1 µm vs. zirconia 50.26±16.02 µm) and Chouksey 2023 (PEEK 33.99±8.81 µm vs. zirconia 56.21±15.07 µm).

**Processing-method effect:** Across studies evaluating multiple PEEK forms, CAD/CAM milled PEEK consistently outperformed pressed and granular variants. In Attia 2019: milled PEEK 45.22 µm < pellet PEEK 72.38 µm < granular PEEK 78.69 µm.

**Meta-analysis:** Pooled from 5 eligible studies (n=126 total, 63 per group). SMD = 1.72 µm (95% CI: −0.46 to 3.90), p=0.12 — not statistically significant. Heterogeneity: I²=95%, Tau²=5.76, Chi²=79.78 (df=4), p<0.00001. Funnel plot showed no strong evidence of publication bias; minor asymmetry attributed to methodological heterogeneity.

**Clinical acceptability:** All 8 studies reported marginal gaps for both materials below the 120 µm threshold universally regarded as clinically acceptable for cemented restorations.

**Risk of bias:** 2/8 studies low risk (Attia 2019, Amalorpavam 2021); 6/8 moderate risk. Most common deficiencies: absent sample randomization (6/8), no blinding of outcome assessors (5/8).

## Key Contributions

1. **Synthesis resolving conflicting individual studies:** pooled 8 studies that individually showed contradictory results into a unified framework, demonstrating that the apparent contradiction (zirconia vs. PEEK superiority) depends heavily on methodology and processing conditions.
2. **Processing method matters for PEEK:** milled PEEK is not equivalent to pressed or granular PEEK — a distinction with direct clinical implications for material specification.
3. **Heterogeneity quantification:** I²=95% signals that existing in-vitro methodology is too variable to support definitive material rankings; standardized protocols are required.
4. **Both materials are clinically viable:** all included studies confirmed <120 µm marginal gaps for both materials under controlled in-vitro conditions.

## Methodology

- **Study design**: PRISMA-compliant SR+MA; PROSPERO CRD42024604881
- **Search period**: 2016–2025; PubMed, Scopus, Web of Science, Google Scholar, Embase, EBSCOHost
- **Eligibility**: In vitro studies; CAD/CAM fabrication; both zirconia AND PEEK; quantitative marginal gap (mean±SD)
- **Measurement techniques across included studies**: 전계 방출 주사전자현미경 (Field Emission Scanning Electron Microscopy, FE-SEM) (n=2), 실체현미경 (Stereomicroscopy) (n=2), digital microscopy+ImageJ (n=2), 3D triple-scan/PolyWorks (n=1), handheld 40× microscope (n=1)
- **Statistical method**: RevMan; SMD; random-effects model (I²>50%); 이질성 (Heterogeneity) assessed by I² statistic and Chi²
- **Risk of bias**: QUIN tool (9 domains): clarity of aim, sample size justification, preparation standardization, randomization, blinding, operator consistency, outcome measurement, statistical reporting, limitations acknowledgment

## Results

| Study | Country | n | PEEK gap (µm) | Zirconia gap (µm) | Favors |
|---|---|---|---|---|---|
| Attia 2019 | Egypt | 40 | 45.22±6.09 (milled) | 43.98±1.3 | Zirconia |
| Emad 2020 | Egypt | 40 | 49.88±7.97 | 18.39±3.1 | Zirconia |
| Makky 2020 | Egypt | 21 | 69±10 | 60±10 | Zirconia |
| Amalorpavam 2021 | India | 30 | 30.3±5.1 | 50.26±16.02 | PEEK |
| Chouksey 2023 | India | 40 | 33.99±8.81 | 56.21±15.07 | PEEK |
| Emam 2023 | Egypt | 18 | 108.00±20.08 (CAD) | 48.67±11.98 | Zirconia |
| Mahajan 2024 | India | 20 | ~23.1 (avg) | ~17.8 (avg) | Zirconia |
| Jangade 2025 | India | 30 | 92.84±3.48 | 63.12±31.47 | Zirconia |

**Meta-analysis summary (5 studies, n=126):**
- SMD = 1.72 µm (95% CI: −0.46 to 3.90)
- p = 0.12 (not significant)
- I² = 95% (substantial heterogeneity)
- Direction: numerically favored PEEK in the pooled estimate, contrasting with 6/8 individual studies favoring zirconia — artifact of which 5 studies were poolable and direction of SMD coding

**Key threshold:** Clinical acceptability cut-off = 120 µm; all studies for both materials remained below this threshold.

## Related Papers

- [[overviews/implant-abutment-restoration-interface-material-morphology-fit-overview]] — synthesis of material and morphological fit factors at the abutment-restoration interface
- [[prosthetic-materials/alammar-2022-zirconia-bonding-durability-clinical-outcomes-sr]] — SR on zirconia bonding durability and clinical outcomes
- [[prosthetic-materials/aboushelib-2026-translucent-zirconia-monolithic-mechanical-performance]] — translucent zirconia monolithic mechanical performance
- [[prosthetic-materials/ban-2021-classification-properties-dental-zirconia-implant]] — classification and properties of dental zirconia
- [[prosthetic-materials/guth-2024-high-translucent-zirconia-fdp-3year-prospective]] — 3-year prospective study on high-translucency zirconia FDPs

File: wiki/prosthetic-materials/hjerppe-2025-minimally-invasive-glassceramic-fullmouth-12year.md
---
title: "Minimally invasive glass-ceramic restorations: Clinical and patient-reported outcomes in full-mouth rehabilitations"
authors: Hjerppe J, Mühlemann S, Ioannidis A, Naenni N, Jung RE, Thoma DS
year: 2025
date: 2025-01-01
doi: 10.1016/j.prosdent.2024.12.001
source: hjerppe-2025-minimally-invasive-glassceramic-fullmouth-12year.md
category: [prosthetic-materials]
evidence_level: prospective
pdf_path: /Users/oracleneo/llm-wiki/papers/hjerppe-2025-minimally-invasive-glassceramic-fullmouth-12year.pdf
pdf_filename: hjerppe-2025-minimally-invasive-glassceramic-fullmouth-12year.pdf
source_collection: external
tags: []
---

## Three-line Summary

Prospective cohort (n=20 patients, 439 restorations, mean 4.5-year / max 12.4-year follow-up) of minimally invasive glass-ceramic full-mouth rehabilitation; 79.7% lithium disilicate, mix of partial/full-coverage and veneer designs.

5-year restoration survival 96.6% and patient-level survival 86.4% (Kaplan-Meier); main technical complications were chipping (n=5) and retention loss (n=7); patient VAS esthetics 9.5/10, function 9.3/10.

Glass-ceramic full-mouth rehabilitation with predominantly lithium disilicate achieves high survival and satisfaction over a decade, supporting minimally invasive design choices, but small n=20 limits generalizability.

## 세줄요약

최소침습 유리세라믹 전악 수복 전향적 코호트(n=20명, 439개 수복물, 평균 4.5년/최대 12.4년); 79.7% 리튬 디실리케이트, 부분피개·전피개·베니어 혼합 설계.

5년 수복물 생존율 96.6%·환자 생존율 86.4%(Kaplan-Meier); 주요 기술적 합병증 칩핑(5건)·탈락(7건); 환자 VAS 심미 9.5·기능 9.3.

주로 리튬 디실리케이트를 이용한 전악 수복은 10년 이상 높은 생존율과 만족도를 달성하나 n=20의 소규모 코호트라는 한계가 있다.

## Summary
Prospective cohort study (n=20 patients, 439 restorations, up to 12.4-year follow-up) of minimally invasive glass-ceramic full-mouth rehabilitation. 5-year restoration survival 96.6% and patient-level survival 86.4% (Kaplan-Meier). Lithium disilicate comprised 79.7% of restorations. Technical complications 3%; biological complications 4.3%. High patient satisfaction (VAS esthetics 9.5, function 9.3).

## Key Contributions
- Longest prospective cohort for minimally invasive glass-ceramic full-mouth rehabilitation in this wiki
- 5-year restoration survival: 96.6%; patient-level: 86.4% (KM)
- 439 restorations: 79.7% lithium disilicate, 17.5% feldspathic, 2.7% leucite
- Design distribution: 35.3% partial coverage, 31.2% full-contour, 27.8% veneers
- Technical complications 3%: chipping (n=5), retention loss (n=7)
- Biological complications 4.3%
- Patient VAS: esthetics 9.5/10, function 9.3/10

## Methodology
Prospective cohort. n=20 patients requiring full-mouth rehabilitation. Minimally invasive glass-ceramic restorations (lithium disilicate, feldspathic porcelain, leucite). Partial and full-coverage designs, veneers, onlays, inlays. Follow-up: mean 4.5 years, max 12.4 years. Outcomes: survival, complications (technical/biological), patient-reported outcomes (VAS). Kaplan-Meier for time-to-event; FDI/USPHS criteria.

## Results
- 5-year restoration survival: 96.6%; patient survival: 86.4%
- Chipping (n=5): main technical complication
- Retention loss (n=7): second most common complication
- Biological complications: caries, periodontal issues (4.3%)
- VAS esthetics: 9.5/10; function: 9.3/10
- Lithium disilicate: best-performing subgroup within cohort

## Related Papers
- [[inlay/abdulrahman-2021-lithium-disilicate-clinical-success-retrospective]] — LD survival by restoration type (87,203 restorations)
- [[inlay/malament-2021-lithium-disilicate-partial-coverage-109year]] — 10.9yr LD partial coverage survival
- [[dental-materials/warreth-2020-all-ceramic-restorations-narrative-review]] — narrative review of all-ceramic restoration types

File: wiki/prosthetic-materials/hosseini-2022-zirconia-metal-implant-premolar-5year-rct.md
---
title: "Zirconia-based vs metal-based implant-supported single crowns in premolars: 5-year RCT"
authors: Mandana Hosseini, Nils Worsaae, Klaus Gotfredsen
year: 2022
date: 2022-05-10
doi: 10.1111/clr.13960
source: hosseini-2022-zirconia-metal-implant-premolar-5year-rct.md
category: [prosthetic-materials]
confidence: rct
pdf_path: /Users/oracleneo/llm-wiki/papers/hosseini-2022-zirconia-metal-implant-premolar-5year-rct.pdf
pdf_filename: hosseini-2022-zirconia-metal-implant-premolar-5year-rct.pdf
source_collection: external
tags: []
---

## Three-line Summary

5-year RCT (n=50, University of Copenhagen) comparing zirconia-based (abutment + crown) versus metal-based (metal-ceramic abutment + ceramic crown) implant-supported single premolar restorations.

5-year survival was identical (96% both groups), marginal bone loss was comparable (~1.1 mm), and the zirconia group had zero chipping events vs one in the metal-ceramic group and zero abutment fractures.

Zirconia-based restorations are non-inferior to metal-based for premolar implant crowns at 5 years, with a chipping-free profile supporting monolithic zirconia for posterior single implant restoration.

## 세줄요약

소구치 임플란트 단관 수복에서 지르코니아 기반(지대주+크라운) vs 금속 기반(금속-세라믹 지대주+크라운) 5년 RCT(n=50, 코펜하겐대).

5년 생존율 동등(양군 96%), 변연골 소실 비슷(~1.1 mm), 지르코니아군 칩핑 0건 vs 금속군 1건, 지대주 파절 없음.

지르코니아 기반 수복은 소구치 임플란트 단관에서 금속 기반과 비열등하며 칩핑 없는 장점 — 구치부 단일 임플란트 수복에서 모노리식 지르코니아를 지지한다.

## Summary
5-year RCT comparing zirconia-based abutment+crown vs metal-based abutment+ceramic crown for premolar implant-supported restorations.

## Key Contributions
- 5-year survival: zirconia 96% vs metal-based 96% — no significant difference
- MBL comparable between groups (-1.1mm at 5 years)
- Zirconia group: zero chipping events vs one in metal-ceramic group

## Methodology
RCT; n=50; 5-year follow-up; University of Copenhagen.

## Results
Zirconia-based restorations non-inferior to metal-based for premolar implant crowns at 5 years. Abutment fractures: zero in zirconia group.

## Related Papers
- [[prosthetic-materials/tajti-2023-monolithic-zirconia-metal-ceramic-implant-crowns-sr-ma]] — related
- [[prosthetic-materials/gseibat-2025-zirconia-metal-ceramic-posterior-5year-rct]] — related

File: wiki/prosthetic-materials/humm-2023-zirconia-titanium-abutments-13year-rct.md
---
title: "13-year follow-up of a randomized controlled study on zirconia and titanium abutments"
authors: "Humm VL et al."
year: 2023
date: 2023-06-20
doi: "10.1111/clr.14117"
source: humm-2023-zirconia-titanium-abutments-13year-rct.md
category: [prosthetic-materials]
evidence_level: rct
source_collection: pubmed-abstract
tags: [zirconia, abutment, titanium, implant, rct, long-term, posterior, periimplant]
relations:
  - type: extends
    target: strasding-2024-cadcam-implant-supported-fdps-material-abutment
---

## One-line Summary

RCT 13-year follow-up (n=40 implants; 20 customized Zr abutments + all-ceramic crowns vs 20 Ti abutments + metal-ceramic crowns; posterior) showing 100% technical survival of both abutment types and comparable periimplant biological and esthetic outcomes — the longest available RCT data on ceramic vs titanium abutments.

## 한줄요약

RCT 13년 추적(n=40임플란트, 구치부 지르코니아 vs 티타늄 어버트먼트): 양쪽 어버트먼트·크라운 기술적 생존율 100%, 임플란트 주변 생물학적·심미적 결과 유사 — 현재까지 가장 긴 세라믹 어버트먼트 RCT.

## Three-line Summary

Humm et al. (2023, University of Zürich) reported the 13-year follow-up of an RCT comparing customised zirconia abutments + all-ceramic crowns (ACC) against customised titanium abutments + metal-ceramic crowns (MCC) in posterior implant-supported single restorations. Of the original 22 patients (40 implants), 15 patients (21 abutments: 13 Zr, 8 Ti) were examined at a mean 13.4-year follow-up, with 25% dropout. This is the longest available RCT follow-up for ceramic versus titanium abutments.

Both abutment types achieved 100% technical survival at 13.4 years, with no technical complications of any kind (no fractures, no loosening, no failures). Periimplant biological outcomes (PPD, BOP, PCR, bone level) and esthetic outcomes (papilla index, mucosal recession) were similar between groups. Crown survival was 100% in both groups.

The 13-year zero-fracture record for zirconia abutments in posterior regions definitively addresses the historical concern that ceramic abutments are biomechanically unsuitable for high-load posterior applications. This confirms long-term viability of customised zirconia abutments as an alternative to titanium where esthetics are a priority, supplementing shorter-term RCT data that existed previously (maximum ~5 years).

## 세줄요약

훔 등(2023, 취리히 대학)은 구치부 임플란트 단관 수복에서 맞춤형 지르코니아 어버트먼트+전세라믹 크라운 대 맞춤형 티타늄 어버트먼트+금속도재관을 비교한 RCT의 13년 추적 결과를 발표했다. 원래 22명(40임플란트)에서 15명(21어버트먼트: 지르코니아 13개, 티타늄 8개)이 평균 13.4년 시점에 평가됐다—세라믹 어버트먼트 RCT 최장 추적이다.

지르코니아·티타늄 어버트먼트 모두 13.4년 기술적 생존율 100%, 기술적 합병증 0건(파절·이완·실패 없음). 임플란트 주위 생물학적 결과(탐침 깊이·출혈지수·치태지수·골 수준)와 심미적 결과(유두지수·점막 퇴축)는 양군 유사했다.

13년간 지르코니아 어버트먼트의 파절 0건 기록은 고부하 후방부에서 세라믹 어버트먼트의 생체역학적 부적합성 우려를 결정적으로 불식시킨다. 심미가 우선될 때 맞춤형 지르코니아 어버트먼트가 티타늄의 장기 대안으로 적합함을 확인한다.

## Summary

This RCT 13-year follow-up study from the University of Zürich compared customized zirconia abutments + all-ceramic crowns (ACC) against customized titanium abutments + metal-ceramic crowns (MCC) in posterior implant-supported single restorations. Twenty patients/abutments per group were randomized at the site level. Of the original 22 patients (40 implants), 15 patients (21 abutments: 13 Zr, 8 Ti) were examined at a mean 13.4-year follow-up, representing a 25% dropout rate.

Both abutment types achieved 100% technical survival. No technical complications occurred on either zirconia or titanium abutments throughout the 13.4-year follow-up. Crown survival was 100% in both groups. Periimplant biological outcomes (PPD, BOP, PCR, bone level) and esthetic outcomes (papilla index, mucosal recession) were similar between groups. The study represents the longest available RCT evidence for ceramic implant abutments, confirming long-term viability of zirconia as an alternative to titanium where esthetics are a priority.

## Key Contributions

- Longest RCT follow-up on ceramic vs titanium abutments (13 years; previously max ~5 years)
- Confirms 100% technical survival of customized zirconia abutments at 13 years — no fractures
- Establishes periimplant biological equivalence of ceramic and titanium abutments long-term
- No ceramic abutment fractures in posterior regions over 13 years supports safe clinical use
- Dropout rate and small final sample limit precision, but direction is clear

## Methodology

**Study design:** RCT 13-year follow-up (single-center, University of Zürich)

**Original allocation:** 20 customized zirconia abutments + all-ceramic cemented crowns (ACC) vs 20 customized titanium abutments + metal-ceramic crowns (MCC); posterior implant sites; randomized per site

**Follow-up:** Mean 13.4 years post-loading; original n=22 patients, 40 implants

**Sample at 13yr:** 15 patients, 21 abutments (13 Zr, 8 Ti); 25% dropout

**Outcomes:** Technical survival (abutment, crown); technical complications; PPD, BOP, PCR, bone level; papilla index (PAP), mucosal recession; descriptive statistics only

## Results

| Outcome | Zirconia | Titanium |
|---|---|---|
| Technical survival (abutment) | 100% | 100% |
| Crown survival | 100% | 100% |
| Technical complications | 0 | 0 |
| PPD | Similar | Similar |
| BOP | Similar | Similar |
| PCR | Similar | Similar |
| Bone level | Similar | Similar |
| Papilla index | Similar | Similar |

No inferential statistics due to small sample size; descriptive comparison only. No ceramic abutment fractures in either group at any timepoint. Periimplant biological and esthetic outcomes indistinguishable between groups at 13 years.

## Related Papers

- [[prosthetic-materials/strasding-2024-cadcam-implant-supported-fdps-material-abutment]] — CAD/CAM implant FDP material and abutment selection; Ti-base vs zirconia context
- [[prosthetic-materials/ban-2021-classification-properties-dental-zirconia-implant]] — zirconia properties for implant applications
- [[prosthetic-materials/pjetursson-2026-metal-ceramic-all-ceramic-crowns-survival-sr-ma]] — implant single crown survival benchmarks (includes abutment effects)

File: wiki/prosthetic-materials/kasem-2025-frc-vs-zirconia-cantilever-irfdp-36month.md
---
title: "Fiber-reinforced composite or zirconia in cantilever fixed dental prosthesis? 36-month follow-up clinical study"
authors: Kasem AT, Tribst JPM, Abo-Madina M, Al-Zordk W
year: 2025
date: 2025-01-01
doi: 10.1016/j.jdent.2025.01.001
source: kasem-2025-frc-vs-zirconia-cantilever-irfdp-36month.md
category: [prosthetic-materials]
evidence_level: rct
pdf_path: /Users/oracleneo/llm-wiki/papers/kasem-2025-frc-vs-zirconia-cantilever-irfdp-36month.pdf
pdf_filename: kasem-2025-frc-vs-zirconia-cantilever-irfdp-36month.pdf
source_collection: external
tags: []
superseded_by: kasem-2026-zirconia-frc-inlay-retained-fdp-5year-rct
relations:
  - type: superseded_by
    target: kasem-2026-zirconia-frc-inlay-retained-fdp-5year-rct
    note: 5-year extension published 2026; use 5yr data as primary reference
---

> [!warning] Superseded (full) → [[kasem-2026-zirconia-frc-inlay-retained-fdp-5year-rct]]
> The 5-year extension of the same RCT replaces this 36-month report as the primary reference. Survival fell from 97.5% (36 mo) to 91.7% (60 mo) and success from 96.6% to 81.7% as later failures accrued; the between-material difference stayed non-significant. Cite the 5-year data. (set 2026-09-30)

## Three-line Summary

RCT (n=32 patients, 40 cantilever IR-FDPs, 36-month follow-up) comparing monolithic zirconia vs fiber-reinforced composite (FRC) for replacing a missing mandibular second premolar with lingual or occlusal coverage designs.

Overall survival was 97.5% and success 96.6%; no statistically significant difference between zirconia and FRC (p>0.05); complications were one Zr connector fracture, one Zr debond (re-bonded), and one FRC endodontic complication.

Both materials are viable for minimally invasive posterior single-tooth replacement at 36 months, with no coverage design effect on outcomes.

## 세줄요약

하악 제2소구치 결손 캔틸레버 인레이 유지형 보철물(IR-FDP)에서 모노리식 지르코니아 vs 섬유강화 복합레진(FRC) 비교 RCT(n=32명, 40개 IR-FDP, 36개월).

전체 생존율 97.5%·성공률 96.6%; 재료 간 유의차 없음(p>0.05); 지르코니아 커넥터 파절 1건·탈본드 1건(재접착 성공)·FRC 근관치료 합병증 1건.

최소침습 후방부 단일치 수복에서 지르코니아·FRC 모두 36개월 유효; 피개 디자인(설면/교합면) 차이 없음.

## Summary
RCT (n=40 IR-FDPs, 36-month follow-up) comparing monolithic zirconia vs fiber-reinforced composite (FRC) cantilever inlay-retained FDPs. Overall survival 97.5%, success 96.6%. No statistically significant difference between materials (p>0.05). Both lingual and occlusal coverage designs showed satisfactory results. Provides evidence for conservative treatment of single mandibular posterior tooth loss.

## Key Contributions
- Overall survival: 97.5%; success: 96.6% at 36 months
- No significant difference: zirconia vs FRC (p>0.05)
- One zirconia OC fracture at connector (30mo); one Zr debond (10mo, re-bonded)
- One FRC endo complication (12mo)
- Both lingual (LC) and occlusal (OC) coverage designs: satisfactory
- Conservative, minimally invasive alternative for mandibular premolar replacement

## Methodology
RCT (n=32 patients, 40 cantilever IR-FDPs). Two ceramic materials: monolithic zirconia and FRC. Two retainer coverage designs: lingual (LC) and occlusal (OC). Replacement of missing mandibular second premolar. 36-month follow-up. Modified FDI criteria (5 categories). Kaplan-Meier and log-rank test.

## Results
- Survival: 97.5%; success: 96.6% at 36 months
- Material comparison: no significant difference (p>0.05)
- One Zr-OC connector fracture (month 30)
- One Zr-LC debond (month 10, successfully re-bonded)
- One FRC-LC endo complication (month 12)
- Coverage design: no significant impact on outcomes

## Related Papers
- [[inlay/kermanshah-2020-fracture-load-inlay-retained-ceramic-fdp]] — in vitro fracture load of zirconia vs ZrLS inlay-retained FDPs
- [[inlay/bomicke-2025-3ytzp-inlay-enamel-wear-5year]] — 5-year enamel wear opposing 3Y-TZP RBFPDs
- [[dental-materials/ceramic/blatz-2018-resin-bonding-high-strength-ceramics-review]] — resin bonding protocols for zirconia and high-strength ceramics

File: wiki/prosthetic-materials/kasem-2026-zirconia-frc-inlay-retained-fdp-5year-rct.md
---
title: "Zirconia vs FRC cantilever inlay-retained FDPs: 5-year RCT"
authors: Kasem AT, Tribst JPM, Abo-Madina M, Al-Zordk W
year: 2026
doi: 10.1016/j.jdent.2026.106877
pmid: 42392351
source: kasem-2026-zirconia-frc-inlay-retained-fdp-5year-rct.md
source_collection: pubmed-abstract
category: prosthetic-materials
tags: [zirconia, frc, inlay-retained-fdp, cantilever, rct, 5-year, clinical-outcomes]
evidence_level: rct
relations:
  - type: supersedes
    target: kasem-2025-frc-vs-zirconia-cantilever-irfdp-36month
    note: 5-year extension of same RCT
  - type: contextualized_by
    target: ma-2026-clinical-outcomes-zirconia-restorations-sr-ma
  - type: compared_with
    target: boemicke-2025-zirconia-rbfpd-inlay-wing-3year-rct
---

## 한국어 핵심요약

> [!summary] 한국어 핵심요약
> - RCT (47명, 60개 IRFDP, 60개월): 지르코니아 vs FRC 캔틸레버 인레이 유지형 가공의치(IRFPD), 3가지 유지체 디자인
> - 전체 생존율 91.7%, 성공률 81.7% — 군간 유의차 없음 (P>0.05)
> - 유지체 디자인: 인레이 링(IR) vs 설측 피개(LC) vs 교합면 피개(OC) — 모두 비슷한 임상 성과
> - **재료별 실패 양상 차이**: 지르코니아 = 연결부 파절·탈락(비수복성), FRC = 변형·박리(수복 가능)
> - 실패 5례: 지르코니아 연결부 파절 2, 탈락 2, FRC 변형 1
> - 보존적 IR 디자인도 LC·OC 대비 열등하지 않음 → 결손 없는 지대치에도 사용 가능성
> - 36개월 데이터(kasem-2025) 대비 생존율 약간 감소 (97.5% → 91.7%) — 장기 추적 시 소수 실패 발생
> - 임상 의의: 최소침습 후방부 결손 수복의 유효한 5년 근거 제공

## Three-line Summary

RCT (n=47, 60 IR-FDPs, 60 months): zirconia vs FRC cantilever IRFDP — overall survival 91.7%, success 81.7%; no significant difference between designs or materials (P>0.05)

Zirconia failures: catastrophic connector fractures; FRC failures: repairable deformation — material choice influences failure mode, not survival rate

Inlay ring (most conservative) design performs comparably to lingual/occlusal coverage at 5 years

## 세줄요약

RCT (47명, 60개, 60개월): 지르코니아 vs FRC 캔틸레버 IRFPD — 생존율 91.7%, 성공률 81.7%, 군간 유의차 없음

지르코니아 = 연결부 파절(비수복성), FRC = 수복 가능한 변형 — 재료별 실패 모드 상이

가장 보존적인 IR 디자인도 피개형 대비 열등하지 않음

---

## Background

Cantilever inlay-retained fixed dental prostheses (IR-FDPs) offer a minimally invasive option for posterior tooth replacement, avoiding implant surgery and full crown preparation. The 36-month data from this RCT (kasem-2025) showed 97.5% survival with no material difference. This 5-year extension provides longer-term evidence and reveals emerging failure patterns.

## Methods

- **Design**: Prospective RCT
- **n**: 47 patients, 60 cantilever IR-FDPs replacing mandibular second premolars
- **Groups** (n=20 each):
  - IR: inlay ring retainer (most conservative)
  - LC: lingual coverage retainer
  - OC: occlusal coverage retainer
- **Materials per group**: Zirconia (n=10) vs FRC (n=10)
- **Randomization**: computer-generated, allocation concealment via sealed opaque envelopes
- **Bonding**: standardized adhesive protocol
- **Evaluation**: modified FDI criteria at 60 months
- **Statistics**: Monte Carlo tests, Cochran's Q test

## Results

| Outcome | Value |
|---|---|
| Overall survival | 91.7% |
| Overall success | 81.7% |
| Between-group difference | P>0.05 (NS) |

### Failures (n=5, requiring replacement)
| Failure type | Material |
|---|---|
| Connector fracture ×2 | Zirconia |
| Debonding ×2 | Zirconia |
| Irreversible framework deformation ×1 | FRC |

### Complications (n=6, managed without replacement)
- Debonding (re-bonded)
- Plastic deformation
- Veneering composite delamination
- Minor veneering chipping
- Secondary caries ×2

### Material-specific failure patterns
| Material | Failure mode | Reparability |
|---|---|---|
| **Zirconia** | Connector fractures, loss of retention | Non-repairable (catastrophic) |
| **FRC** | Progressive deformation, occasional repairable complications | Partially repairable |

No statistically significant differences between groups — failure behavior differences are exploratory due to small n per subgroup.

## Clinical Significance

1. **Survival 91.7% at 5yr** is acceptable for a minimally invasive posterior replacement — no implant, no full-crown preparation
2. **Material choice shapes failure mode more than survival rate**: zirconia fails abruptly at the connector; FRC degrades gradually and may be repaired
3. **Inlay ring (IR) design** — the most conservative option (least tooth preparation) — shows equivalent outcomes to more extensive retainer designs
4. **Connector integrity** is the critical zone for zirconia cantilever IR-FDPs; generous connector dimensions are important
5. **Supersedes 36-month data** from kasem-2025 as primary 5yr reference

## Comparison to 36-month Data (kasem-2025)

| Parameter | 36-month (kasem-2025) | 60-month (this paper) |
|---|---|---|
| Overall survival | 97.5% | 91.7% |
| Overall success | 96.6% | 81.7% |
| Material difference | NS | NS |

Incremental failures at 36-60mo period account for the survival drop.

## Limitations

- Small n=10 per subgroup — insufficient power for subgroup comparisons
- Failure mode differences should be treated as exploratory
- Single jaw (mandibular), single tooth type (second premolar)
- Single operator preparation — may not generalize

## Links

- [[kasem-2025-frc-vs-zirconia-cantilever-irfdp-36month]] — 36-month data (superseded by this)
- [[ma-2026-clinical-outcomes-zirconia-restorations-sr-ma]] — SR+MA placing IRFPD 10yr survival at 89%
- [[boemicke-2025-zirconia-rbfpd-inlay-wing-3year-rct]] — wing vs inlay RBFPD 3yr pilot
- [[ghodsi-2023-resin-cement-partial-coverage-sr]] — cement selection for adhesive restorations

File: wiki/prosthetic-materials/khurshid-2025-screw-vs-cement-crown-complications.md
---
title: "Assessment of Prosthodontic Complications in Screw-Retained vs Cement-Retained Implant Crowns"
authors: Khurshid Z, Zafar MS, Najeeb S, Sefat F, Zohaib S
year: 2025
date: 2025-01-01
doi: 10.4103/jpbs.jpbs_1359_25
journal: Journal of Pharmaceutical and Bioallied Sciences 17:S3316
source: khurshid-2025-screw-vs-cement-crown-complications.md
confidence: prospective
category: [prosthetic-materials]
pdf_path: /Users/oracleneo/llm-wiki/papers/khurshid-2025-screw-vs-cement-crown-complications.pdf
pdf_filename: khurshid-2025-screw-vs-cement-crown-complications.pdf
source_collection: external
tags: [screw-retained, cement-retained, implant-crown, complications, prospective, screw-loosening, marginal-gap, peri-implantitis]
---

## Three-line Summary

Prospective 12-month comparison (n=100; 50 screw-retained vs 50 cement-retained single implant crowns) of prosthodontic complication rates.

Screw-retained had more screw loosening (18% vs 4%, p=0.032); cement-retained had more marginal gap (20% vs 8%) and cement washout (14% vs 2%), both p<0.05; peri-implantitis trended higher for cement-retained (10% vs 4%) but was non-significant.

No single retention type is superior overall; choose based on which complication profile is less acceptable for each clinical scenario.

## 세줄요약

전향적 연구(n=100, 나사 유지형 50개 vs 시멘트 유지형 50개), 12개월 단일 임플란트 크라운 합병증 비교.

나사 유지형: 스크류 풀림 18% vs 4%(p=0.032) 높음; 시멘트 유지형: 변연 간격 20% vs 8%, 시멘트 용해 14% vs 2% 높음(모두 p<0.05); 임플란트 주위염은 경향(10% vs 4%)만 있고 유의하지 않음.

두 방식 모두 각각의 합병증 프로파일이 있어 일률적 우열 없음 — 어떤 합병증이 더 수용 불가능한지에 따라 유지 방식 선택.

## Summary
Prospective 12-month comparison of single implant crowns: 50 screw-retained (SR) vs 50 cement-retained (CR). Key finding: **SR has more mechanical complications** (screw loosening 18% vs 4%); **CR has more biological/marginal complications** (marginal gap 20% vs 8%; cement washout 14% vs 2%). Peri-implantitis trended higher in CR but did not reach significance at 12 months.

## Complication Rates

| Complication | SR | CR | p-value |
|---|---|---|---|
| Screw loosening | **18%** | 4% | 0.032 |
| Marginal gap | 8% | **20%** | <0.05 |
| Cement washout | 2% | **14%** | <0.05 |
| Peri-implantitis | 4% | 10% | 0.146 (NS) |
| Crown fracture | NS | NS | NS |

## Clinical Takeaway
- No one-size-fits-all: choose retention type based on **which complication is less acceptable**
- SR: budget for **screw maintenance** — torque check at recalls; access hole management
- CR: use **retrievable cement** (temp or low-perm); verify seating/margins; risk of subgingival cement
- 12-month data: peri-implantitis difference is trending but not yet significant — longer follow-up needed

## Decision Framework

| Prefer SR when | Prefer CR when |
|---|---|
| Angulation allows access hole | Access hole placement is esthetic problem |
| Patient returns for recalls reliably | Operator/lab setup favors cementation |
| GBR/augmented site (protect crestal bone) | High parafunctional load (crown fracture risk) |
| Deep peri-implant pocket risk | Standard anatomy, no deep pockets |

## Related Papers
- [[prosthetic-materials/hamed-2020-screw-vs-cement-implant-sr]] — SR (12 studies): same complication pattern; no survival difference
- [[prosthetic-materials/tomar-2025-cement-vs-screw-zirconia-crown-sr-ma]] — SR+MA (zirconia): SR lower MBL at 6mo; long-term comparable

File: wiki/prosthetic-materials/kowar-2026-monolithic-veneered-zirconia-titanium-ceramic-fdp-rct.md
---
title: "1-Year RCT: Monolithic vs Veneered Zirconia vs Titanium-Ceramic Posterior Implant-Supported FDPs"
authors: Kowar J, Turri A, Stenport V, Stervik C, Barkarmo S
year: 2026
date: 2026-02-01
doi: 10.1111/cid.70129
source: kowar-2026-monolithic-veneered-zirconia-titanium-ceramic-fdp-rct.md
category: prosthetic-materials
evidence_level: rct
source_collection: pubmed-abstract
pdf_path: null
pdf_filename: null
tags: [monolithic-zirconia, veneered-zirconia, titanium-ceramic, implant-FDP, chipping, posterior-implant, RCT, MBL, three-arm-trial]
relations:
  - target: prosthetic-materials/pachiou-2026-monolithic-zirconia-pfm-implant-fdp-rct
    type: extends
  - target: prosthetic-materials/pjetursson-2023-implant-fdp-material-design-outcomes-sr-ma
    type: reinforces
---

## Three-line Summary

Prospective three-arm RCT (n=49 patients, 63 posterior short-span FDPs) at Brånemark Clinic, Gothenburg, Sweden; randomized to monolithic ZrO₂ (MZ), veneered ZrO₂ (VZ), or titanium-ceramic (TC) on multiunit abutments, 1-year follow-up (3/5 years ongoing).
Prosthetic survival: MZ 100%, VZ 95% (1 framework fracture), TC 95% (1 extensive chipping replaced); chipping rates: MZ 0%, VZ 5%, TC 11.1%; MBLC: MZ −0.18 mm, VZ −0.45 mm, TC −0.15 mm (no significant group differences).
At 1 year, monolithic ZrO₂ demonstrates zero chipping and 100% survival; VZ and TC share comparable technical complication rates; longer follow-up required for definitive material comparison.

## 세줄요약

전향적 3군 무작위대조시험(n=49명, 후방 단일-단절 임플란트지지 고정성 보철물(iFDP) 63개), 브로네마크 클리닉 예테보리; 모놀리식 지르코니아(Monolithic Zirconia, MZ) vs 베니어 지르코니아(Veneered Zirconia, VZ) vs 금속도재(Titanium-Ceramic, TC)로 무작위 배정, 1년 추적(3·5년 진행 중).
보철 생존율: MZ 100%, VZ 95%(프레임워크 파절 1건), TC 95%(광범위 칩핑(Chipping)으로 교체 1건); 칩핑율: MZ 0%, VZ 5%, TC 11.1%; 변연골수준 변화(Marginal Bone Level Change, MBLC): MZ −0.18 mm, VZ −0.45 mm, TC −0.15 mm(군간 유의차 없음).
1년 시점 MZ는 칩핑 0·100% 생존율; VZ·TC는 유사한 기술적 합병증 발생률 공유; 최종 비교는 장기 추적 데이터 대기 중.

## Summary

This prospective three-arm RCT from Brånemark Clinic, Gothenburg randomized 49 patients requiring posterior implant-supported short-span FDPs to monolithic ZrO₂ (MZ, n=23), veneered ZrO₂ (VZ, n=20), or titanium-ceramic (TC, n=20). All prostheses were screw-retained on multiunit abutments (Nobel Biocare). At 1 year, prosthetic survival was 100% (MZ), 95% (VZ, 1 framework fracture above mesial abutment due to close implant spacing requiring framework reduction), and 95% (TC, 1 extensive chipping leading to replacement). MZ showed zero chipping — VZ and TC each had 1–2 events. MBLC and implant survival (99.2% overall) did not differ significantly between groups. MZ's only complication was one screw loosening (4.8%). These 1-year results favor MZ for technical reliability; the study is adequately powered for 5-year outcomes.

## Key Contributions

- First three-arm RCT directly comparing MZ vs VZ vs TC for posterior implant-supported partial FDPs
- MZ achieves 0% chipping at 1 year — only complication is screw loosening (4.8%)
- VZ framework fracture mechanism identified: inadequate mesio-distal space → framework reduction → stress riser
- TC chipping rate (11.1%) consistent with prior SR/MA estimates; VZ rate (5%) at lower end
- MBLC and biological parameters (mucositis, implant survival) comparable across groups at 1 year

## Methodology

| Item | Detail |
|---|---|
| Design | Prospective RCT, 1-year (3/5-year follow-ups ongoing) |
| Setting | Brånemark Clinic (Folktandvården Västra Götaland), Gothenburg, Sweden |
| n | 49 patients, 63 FDPs; 59 available at 1-year (MZ 21, VZ 20, TC 18) |
| Implants | Brånemark System MKIII TiUnite + NobelParallel CC TiUnite (Nobel Biocare) |
| FDP design | 2–3 unit, non-cantilevered, short-span; screw-retained on multiunit abutments |
| MZ material | NobelProcera Zirconia Implant Bridge; Nacera Pearl Multi-Shade (3Y-TZP) |
| VZ material | Same ZrO₂ framework; Initial Zr-FS veneering ceramic (GC Europe) |
| TC material | NobelProcera Ti Implant Bridge Grade 2; GC Initial Titanium porcelain |
| Primary | Prosthetic survival + complication rates |
| Secondary | Implant survival, MBLC, biological complications |
| Registry | NCT05296291 |
| Funding | Nobel Biocare Services AG + Västra Götalandsregionen |

## Results

| Outcome | MZ (n=21) | VZ (n=20) | TC (n=18) |
|---|---|---|---|
| Prosthetic survival | 100% | 95% (1 framework fx) | 95% (1 extensive chipping) |
| Chipping | 0% | 5% (1) | 11.1% (2) |
| Framework fracture | 0 | 1 | 0 |
| Screw loosening | 4.8% (1) | 0 | 0 |
| Implant survival | 97.7% | 100% | 100% |
| MBLC mean (mm) | −0.18 ± 0.77 | −0.45 ± 1.24 | −0.15 ± 0.77 |
| Peri-implant mucositis | 0% | 10% | 16.7% |

- No statistically significant differences in MBLC or technical/biological complications (all p>0.05)
- VZ framework fracture was a single outlier event attributed to technique (close implant spacing)
- Study was powered for 5-year complication rate differences; 1-year NS is expected by design

## Related Papers

- [[prosthetic-materials/pachiou-2026-monolithic-zirconia-pfm-implant-fdp-rct]] — 3-year RCT MonoZR vs PFM posterior iFDP (University of Zurich); extends MZ outcome data to PFM comparison (extends)
- [[prosthetic-materials/pjetursson-2023-implant-fdp-material-design-outcomes-sr-ma]] — SR/MA pooling iFDP material outcomes; population-level context (reinforces)
- [[prosthetic-materials/tajti-2023-monolithic-zirconia-metal-ceramic-implant-crowns-sr-ma]] — SR/MA MonoZR vs metal-ceramic crowns; chipping rates meta-level context (reinforces)
- [[prosthetic-materials/waltenberger-2025-zirconia-implant-dentistry-guideline]] — S3 guideline ZrO₂ in implant dentistry (reinforces)
- [[prosthetic-materials/yi-2026-split-mouth-rct-zirconia-lithium-disilicate]] — 3-year split-mouth RCT ZrO₂ vs LS single crowns (extends)
