Repository: ezinternet/dentopedia

File: wiki/prosthetic-materials/kui-2023-translucent-zirconia-fixed-prosthodontics-overview.md
---
title: "Translucent Zirconia in Fixed Prosthodontics—An Integrative Overview"
authors: Kui A et al.
year: 2023
date: 2023-11-22
doi: "10.3390/biomedicines11123116"
source: kui-2023-translucent-zirconia-fixed-prosthodontics-overview.md
category: [prosthetic-materials]
evidence_level: narrative-review
pdf_path: /Users/oracleneo/llm-wiki/papers/kui-2023-translucent-zirconia-fixed-prosthodontics-overview.pdf
pdf_filename: kui-2023-translucent-zirconia-fixed-prosthodontics-overview.pdf
source_collection: external
tags: [zirconia, translucent-zirconia, 3Y-TZP, 4Y-TZP, 5Y-TZP, fixed-prosthodontics, adhesion, implant]
relations:
  - type: reinforces
    target: ban-2021-classification-properties-dental-zirconia-implant
---

## Three-line Summary

Integrative overview (Biomedicines 2023) synthesizing evidence on translucent zirconia in fixed prosthodontics across light properties, mechanical performance, adhesion strategies, and implant-supported restorations, covering 3Y-TZP, 4Y-TZP, and 5Y-TZP types.

Higher yttria content increases translucency (more natural appearance) but decreases flexural strength (3Y: ~1,000–1,200 MPa → 5Y: ~400–600 MPa); cyclic loading reduces 4Y/5Y more than 3Y; MDP-containing resin cement after Al₂O₃ sandblasting remains the standard adhesive protocol.

Translucent zirconia is a clinically viable option for single crowns through complex bridgework and implant-supported restorations, but material selection must match regional mechanical demands — monolithic 3Y-TZP for posterior stress; 4–5Y-TZP for anterior esthetics with single-crown-only restriction.

## 세줄요약

투명 지르코니아(3Y/4Y/5Y-TZP)의 광학·기계·접착·임플란트 적용 종합 고찰(Biomedicines 2023): 이트리아 증가 → 투명도↑(자연치 외관) + 굴곡강도↓(3Y 1,200 MPa → 5Y 400–600 MPa).

반복하중 후 4Y/5Y는 3Y보다 강도 감소 더 큼; MDP 함유 레진 시멘트 + Al₂O₃ 샌드블라스팅이 표준 접착 프로토콜.

구치부 고응력 = 모놀리식 3Y-TZP, 전치부 심미 = 4–5Y-TZP(단단관 한정); 임플란트 지지 보철물에서도 투명 지르코니아 정밀도·심미성·신뢰도 검증.

## Summary

Kui et al. 2023 provides a clinician-oriented synthesis of translucent zirconia types and their applications in fixed prosthodontics. The key contribution is a clear characterization of the yttria content spectrum: as yttria increases (3Y → 5Y), translucency rises (enabling natural esthetic outcomes) while flexural strength falls sharply. The review confirms that all three types maintain clinically acceptable fracture resistance under cyclic loading, but 4Y and 5Y subtypes are more susceptible to fatigue-induced strength reduction. Adhesive bonding to translucent zirconia requires surface preparation (Al₂O₃ sandblasting) and MDP-containing cements for durable results. For implant-supported restorations, translucent zirconia achieves precision and reliability comparable to opaque 3Y-TZP with the added benefit of natural esthetics.

## Key Contributions

- Defined the 3Y/4Y/5Y-TZP strength-translucency spectrum with clinical implications
- Characterized cyclic loading effects: 4Y and 5Y more vulnerable to fatigue than 3Y
- Established that Al₂O₃ sandblasting + MDP-containing resin cement is standard adhesive protocol for translucent zirconia
- Documented marginal fit of CAD/CAM translucent zirconia as clinically acceptable
- Reviewed implant-supported restoration applications: suitability for comprehensive restoration spanning single crowns to complex bridgework

## Methodology

Narrative/integrative review. Iuliu Hatieganu University, Cluj-Napoca, Romania. Covered: optical properties (light transmission, fluorescence, opalescence), mechanical attributes (flexural strength, fracture toughness, fatigue), surface treatment protocols, adhesive strategies, and implant-supported restoration use.

## Results

**Strength-translucency trade-off:**
| Type | Flexural strength | Translucency | Clinical indication |
|---|---|---|---|
| 3Y-TZP | ~1,000–1,200 MPa | Low | Posterior high-stress, multi-unit |
| 4Y-TZP | ~700–900 MPa | Medium | Anterior single crowns |
| 5Y-TZP | ~400–600 MPa | High | Anterior esthetics, single only |

**Adhesion:** Al₂O₃ sandblasting (50–110 µm) + MDP-containing resin cement (e.g., Panavia series) — standard protocol; silane alone insufficient for zirconia.

**Fatigue:** 3Y-TZP: stable under cyclic loading; 4Y and 5Y: progressive strength reduction after fatigue.

**Marginal fit:** CAD/CAM translucent zirconia achieves marginal gaps comparable to or better than metal-ceramic.

## Related Papers

- [[prosthetic-materials/ban-2021-classification-properties-dental-zirconia-implant]] — foundational 12-type classification framework
- [[prosthetic-materials/aboushelib-2026-translucent-zirconia-monolithic-mechanical-performance]] — experimental confirmation of 3Y vs 4Y fatigue behavior
- [[prosthetic-materials/strasding-2024-cadcam-implant-supported-fdps-material-abutment]] — implant FDP material selection guidance
- [[prosthetic-materials/pjetursson-2026-metal-ceramic-all-ceramic-crowns-survival-sr-ma]] — clinical survival data for zirconia crowns

File: wiki/prosthetic-materials/laumacher-2025-lithium-disilicate-single-crowns-overview-sr.md
---
title: "Clinical outcomes of lithium (di)silicate single crowns: overview of systematic reviews"
authors: Harald Laumacher, Konstantin J. Scholz, Helge Knüttel, Martin Rosentritt
year: 2025
date: 2025-01-01
doi: 10.1016/j.jdent.2025.106004
source: laumacher-2025-lithium-disilicate-single-crowns-overview-sr.md
category: [prosthetic-materials]
evidence_level: sr
pdf_path: /Users/oracleneo/llm-wiki/papers/laumacher-2025-lithium-disilicate-single-crowns-overview-sr.pdf
pdf_filename: laumacher-2025-lithium-disilicate-single-crowns-overview-sr.pdf
source_collection: external
tags: []
---

## Three-line Summary

Umbrella review of systematic reviews (Journal of Dentistry 2025) synthesizing clinical outcomes of tooth- and implant-supported lithium disilicate (LD) single crowns from multiple prior SRs.

Tooth-supported LD single crowns showed 5-year survival of 95–98%; monolithic LD eliminates veneering-related chipping, and implant-supported LD evidence is growing with outcomes comparable to conventional ceramics.

LD is a reliable first-choice material for single crowns; monolithic design is preferred to avoid chipping complications, though implant-supported LD evidence remains more limited than tooth-supported data.

## 세줄요약

기존 체계적 문헌고찰들을 종합한 개요 리뷰(Journal of Dentistry 2025)로, 치아지지 및 임플란트지지 리튬 디실리케이트(Lithium Disilicate, LD) 단단관의 임상 결과를 정리.

치아지지 LD 단단관 5년 생존율 95–98%; 모놀리식 LD는 베니어 관련 칩핑을 제거하며, 임플란트지지 LD 근거도 증가하여 기존 세라믹과 유사한 결과.

LD는 단단관의 신뢰할 만한 1차 선택 재료이며 모놀리식 디자인이 권장되나, 임플란트지지 LD의 장기 근거는 치아지지보다 부족함.

## Summary
Umbrella review synthesizing systematic reviews on clinical outcomes of tooth- and implant-supported lithium disilicate single crowns.

## Key Contributions
- Tooth-supported LD single crowns: 5-year survival 95–98% across studies
- Implant-supported LD crowns: lower chipping than veneered options; evidence growing
- Monolithic LD: mechanically superior to feldspathic veneered ceramics

## Methodology
Systematic search of existing systematic reviews.

## Results
LD crowns perform excellently at 5 years. Monolithic single-layer LD eliminates veneering-related chipping. Implant-supported LD: comparable outcomes to conventional ceramics.

## Related Papers
- [[dental-materials/almashaan-2023-lithium-disilicate-survival-sr]] — related
- [[inlay/malament-2021-lithium-disilicate-partial-coverage-109year]] — related

File: wiki/prosthetic-materials/laumbacher-2021-zirconia-prosthetic-restorations-long-term-sr.md
---
title: "Long-term clinical performance and complications of zirconia-based tooth- and implant-supported fixed prosthodontic restorations: A summary of systematic reviews"
authors: Harald Laumbacher, Thomas Strasser, Helge Knüttel, Martin Rosentritt
year: 2021
date: 2021-08-01
doi: 10.1016/j.jdent.2021.103723
source: laumbacher-2021-zirconia-prosthetic-restorations-long-term-sr.md
category: [prosthetic-materials]
confidence: sr
pdf_path: /Users/oracleneo/llm-wiki/papers/laumbacher-2021-zirconia-prosthetic-restorations-long-term-sr.pdf
pdf_filename: laumbacher-2021-zirconia-prosthetic-restorations-long-term-sr.pdf
source_collection: external
tags: [zirconia, crown, FDP, chipping, veneering, monolithic, implant, survival-rate, long-term]
---

## Three-line Summary

Overview of 38 systematic reviews (~10,000 zirconia restorations, 2006–2021) covering tooth- and implant-supported single crowns and FDPs; Cohen's kappa = 0.917 for study selection.

5-year survival was satisfactory across all restoration types (tooth-supported SC 91.2–95.9%; implant-supported SC 97.1–97.6%; FDPs 89.4–100%); chipping of the veneering ceramic was the most frequent technical complication.

Monolithic zirconia design addresses the dominant chipping problem; the long-term effect of hard zirconia on the masticatory system and opposing dentition remains insufficiently studied.

## 세줄요약

38개 체계적 문헌고찰(~10,000개 지르코니아 수복물, 2006–2021)을 종합한 개요로, 치아·임플란트지지 단관 및 고정성 국소의치(Fixed Dental Prosthesis, FDP)를 망라함; 심사자 간 Cohen's kappa = 0.917.

5년 생존율 전반적으로 양호(치아지지 단관 91.2–95.9%, 임플란트지지 단관 97.1–97.6%, FDP 89.4–100%); 베니어 도재 치핑이 가장 흔한 기술적 합병증.

모놀리식 디자인으로 치핑 문제 해결 가능하나, 단단한 지르코니아가 교합계·대합치에 미치는 장기 영향은 여전히 불명확.

## Summary
An overview (summary) of 38 systematic reviews encompassing approximately 10,000 zirconia-based prosthodontic restorations, covering both tooth-supported (TS) and implant-supported (IS) single crowns (SCs) and fixed dental prostheses (FDPs). Five-year survival rates were satisfactory across all restoration types. **Chipping of the veneering ceramic** was the most frequent technical complication, followed by framework fracture and loss of retention. The authors conclude that chipping can be overcome by adapted design or monolithic fabrication, though clinical systematic reviews on monolithic zirconia specifically were rare at time of publication. The impact of wear-resistant zirconia on the masticatory system (TMJ, opposing teeth) remains unclear.

## Key Contributions
- Synthesizes evidence from 38 SRs (2006–2021) into a single overview for all zirconia restoration types
- Identifies chipping as the dominant technical complication — and confirms that monolithic design addresses this
- Raises an important unanswered question: long-term effects of hard zirconia on the masticatory system
- Notes that bruxism patients are insufficiently studied in the literature
- Highest interrater reliability for study selection (Cohen's kappa = 0.917)

## Methodology
- **Design**: Overview/summary of systematic reviews; PRISMA-compliant
- **Search**: MEDLINE, EMBASE, Trip Medical, Cochrane Library up to February 2021
- **Included**: 38 eligible SR articles (2006–2021); based on ~128 in vivo studies, ~10,000 restorations
- **Bias assessment**: Performed for all included SRs
- **Interrater reliability**: Cohen's kappa = 0.917 (two independent screeners)
- **Outcomes**: 5-year cumulative survival, technical complications, biological complications, esthetic complications

## Results
**5-year cumulative survival ranges:**
| Restoration Type | Survival Range |
|---|---|
| Tooth-supported SC | 91.2%–95.9% |
| Tooth-supported FDP | 89.4%–100% |
| Implant-supported SC | 97.1%–97.6% |
| Implant-supported FDP | 93.0%–100% |

**Technical complications (ranked):**
1. Chipping (veneering fracture) — most common
2. Framework fracture
3. Loss of retention
4. Marginal discrepancies / discoloration
5. Occlusal roughness
6. Abutment/screw loosening (IS)

**Esthetic:** Color mismatch — only esthetic complication identified

**Biological:** Caries, endodontic complications, tooth fracture, periodontal disease, abrasion/attrition, persisting pain, hypersensitivity, peri-implantitis, soft tissue issues

**Masticatory system:** Impact of hard/wear-resistant zirconia on stomatognathic system unclear; bruxism patients understudied

## Related Papers
- [[prosthetic-materials/pjetursson-2026-metal-ceramic-all-ceramic-crowns-survival-sr-ma]] — SR+MA with material-specific survival data including monolithic designs
- [[prosthetic-materials/waltenberger-2025-zirconia-implant-dentistry-guideline]] — clinical guideline on all-ceramic implant restorations

File: wiki/prosthetic-materials/lee-2025-abutment-screw-design-torque-loss-fatigue.md
---
title: "Effect of Abutment Screw Design on Torque Loss Under Cyclic Fatigue Loading: A Comparison of TSIII and KSIII Implant Systems"
authors: "Lee JT, Lee JC, Han DW, Kim B"
year: 2025
date: 2025-10-21
doi: "10.3390/bioengineering12101131"
source: lee-2025-abutment-screw-design-torque-loss-fatigue.md
category: [prosthetic-materials]
confidence: in-vitro
source_collection: pubmed-text
full_text: true
pmid: "41155129"
pmcid: "PMC12561121"
text_path: /Users/oracleneo/llm-wiki/papers/lee-2025-abutment-screw-design-torque-loss-fatigue.txt
text_filename: lee-2025-abutment-screw-design-torque-loss-fatigue.txt
tags: [torque-loss, screw-loosening, abutment-screw-design, osstem, fatigue-loading, preload]
relations:
  - type: reinforces
    target: velez-2020-implant-connection-abutment-design-screw
  - type: reinforces
    target: ren-2024-morse-taper-abutment-subsidence-locking-force
---

## Three-line Summary

In vitro cyclic-fatigue study (50 Osstem implant-abutment assemblies, n=5 per torque group; ISO 14801, 150 N, 14 Hz, 100,000 cycles) comparing TSIII vs KSIII abutment screw designs across 20–40 Ncm tightening torques.

KSIII kept torque loss below 25% at all torque levels (torque-insensitive), while TSIII lost 36.5%–51.8% (~2.5–3.0× more) with significant torque dependence; ~35 Ncm gave the most stable preload for TSIII.

Modified KSIII screw geometry (reduced head, narrower thread, longer shaft) confers torque-insensitive preload stability; screw design itself — not just torque magnitude — is the dominant determinant of loosening resistance.

## 세줄요약

TSIII와 KSIII 지대주 나사 디자인을 20–40 Ncm 5개 토크 수준에서 비교한 체외 피로하중 실험(오스템 임플란트-지대주 50쌍, 토크군당 n=5; ISO 14801, 150 N, 14 Hz, 100,000 사이클).

KSIII는 모든 토크에서 토크 손실 <25%로 일정한 반면(토크 비의존성), TSIII는 36.5%–51.8% 손실로 약 2.5–3.0배 높고 토크 의존적; ~35 Ncm이 TSIII 최적.

개선된 KSIII 나사 형상(헤드 감소·나사산 좁음·샤프트 길어짐)이 토크량과 무관하게 전하중 안정성을 부여하며, 나사 디자인 자체가 나사 풀림 저항의 주요 결정인자임을 확인.

## Summary

Abutment screw loosening (ASL) is the most frequent mechanical complication in implant prosthodontics (5–15% incidence), driven by loss of preload — the clamping force generated at tightening, of which only ~8–10% of applied torque actually converts to preload. This in vitro study compared two Osstem systems with different abutment-screw designs: **TSIII** (conventional screw) versus **KSIII** (modified screw: reduced head diameter, narrower thread profile, longer nominal length). Across tightening torques of 20/25/30/35/40 Ncm and identical ISO 14801 cyclic loading (150 N, 14 Hz, 100,000 cycles, 30° off-axis), KSIII retained significantly more preload at every level. KSIII held torque loss **below 25% regardless of torque** (torque-insensitive, no significant inter-group difference), whereas TSIII was strongly torque-dependent, losing **51.8% at 20 Ncm down to 36.5% at 35 Ncm**, then rising again to 38.2% at 40 Ncm. TSIII torque loss averaged ~2.5–3.0× that of KSIII. The data support a tightening torque of **~35 Ncm** as giving the most stable preload, and indicate that screw geometry itself — not just torque magnitude — is a dominant determinant of loosening resistance. Clinically relevant to Korean practice where both systems are in routine use.

## Key Contributions

- Direct TSIII-vs-KSIII head-to-head under one controlled fatigue protocol — both are widely used Osstem systems in Korea.
- Shows the KSIII modified screw geometry confers torque-insensitive preload stability (<25% loss at all levels).
- Separates torque-magnitude effect from screw-design effect: TSIII is torque-dependent, KSIII is not.
- Reinforces ~30–35 Ncm as the practical tightening optimum and shows 40 Ncm is not protective (excessive torque risks microdamage without preload benefit).

## Methodology

- **Specimens**: 50 implant–abutment assemblies, **n=5 per group**, 10 groups (2 systems × 5 torque levels). Ø4.0 × 10 mm cylindrical implants, straight abutments (Ø5.0 platform, 2.0 mm gingival height); Grade-4 cp-Ti fixtures, Ti-6Al-4V abutments/screws.
- **Systems**: Osstem **TSIII** (conventional screw) vs **KSIII** (reduced head diameter, narrower thread profile, longer nominal length); differ in implant–abutment connection geometry.
- **Tightening torques**: 20, 25, 30, 35, 40 Ncm via calibrated digital torque gauge (MTT03-100, MARK-10) at ~1 rpm, single operator, 22 ± 1 °C / 50 ± 5% RH.
- **T1 (initial removal torque)** measured 5 min after tightening (settling-effect capture). Specimens then retightened to assigned torque before loading.
- **Cyclic loading**: ElectroPuls E3000 (Instron), per ISO 14801 — **150 N, 14 Hz, 100,000 cycles, 30° off-axis** (≈1–2 months of mastication).
- **T2 (post-fatigue removal torque)** measured immediately after; **torque loss rate (%) = (T1 − T2)/T1 × 100**.
- **Statistics**: Shapiro–Wilk; independent t-tests (TSIII vs KSIII per torque); one-way ANOVA + Tukey within each system; α = 0.05.

## Results

KSIII showed **significantly higher T1 and T2 than TSIII at every torque level (p < 0.05)**.

**Torque loss rate (%):**

| Tightening | TSIII | KSIII |
|---|---|---|
| 20 Ncm | 51.8% | 23.1% |
| 25 Ncm | 47.7% | 16.3% |
| 30 Ncm | 39.4% | 20.7% |
| 35 Ncm | 36.5% | 18.7% |
| 40 Ncm | 38.2% | 23.3% |

- **TSIII**: torque-dependent; highest loss at 20 Ncm (51.8%), lowest at 35 Ncm (36.5%); 40 Ncm rose to 38.2%. Significant among-torque differences (ANOVA p < 0.05; 20 vs 35 Ncm Tukey p = 0.008).
- **KSIII**: all values **<25%**; no significant difference between torque groups (ANOVA p > 0.05).
- **Overall**: TSIII loss ~**2.5–3.0× higher** than KSIII (p < 0.001 at every level).
- **Bottom line**: **~35 Ncm** gave the most stable preload; KSIII's modified screw geometry inherently reduces loosening risk and may lessen the need for frequent retightening.

## Related Papers

- [[prosthetic-materials/velez-2020-implant-connection-abutment-design-screw]] — reinforces: same abutment-screw-design / preload theme, internal Morse-taper connection; this Osstem study extends it with a torque-vs-screw-geometry dissociation and a 35 Ncm optimum.
- [[prosthetic-materials/ren-2024-morse-taper-abutment-subsidence-locking-force]] — reinforces: conical/Morse-taper mechanical behavior under load; complements with the same finding that connection/screw geometry governs mechanical stability of the implant–abutment joint.

File: wiki/prosthetic-materials/ma-2026-clinical-outcomes-zirconia-restorations-sr-ma.md
---
title: "Clinical outcomes of zirconia dental restorations: SR+MA"
authors: Ma Y, Xuan Y, Cheng W, Zhang S, Fu B
year: 2026
doi: 10.1016/j.jdent.2026.106974
pmid: 42575241
source: ma-2026-clinical-outcomes-zirconia-restorations-sr-ma.md
source_collection: pubmed-abstract
category: prosthetic-materials
tags: [zirconia, systematic-review, meta-analysis, clinical-outcomes, inlay-retained-fdp, single-crown, survival-rate]
evidence_level: sr+ma
relations:
  - type: synthesizes
    target: laumbacher-2021-zirconia-prosthetic-restorations-long-term-sr
  - type: synthesizes
    target: habibzadeh-2024-full-ceramic-rbfdp-sr
  - type: contextualized_by
    target: kasem-2026-zirconia-frc-inlay-retained-fdp-5year-rct
  - type: contextualized_by
    target: boemicke-2025-zirconia-rbfpd-inlay-wing-3year-rct
---

## 한국어 핵심요약

> [!summary] 한국어 핵심요약
> - 지르코니아 보철 전 유형을 망라한 최대 규모 SR+MA (66편, 2008-2025, GRADE 매우 낮음)
> - 단관(Single Crown, SC): 생존율 92.9–98.7%(≤10년), 성공률 46.1%(10년) — 성공률이 낮은 이유는 기계적 합병증 누적
> - 인레이 유지 가공의치(Inlay-Retained FDP, IRFPD): 생존율 89.0%(10년), 성공률 70.3% — 캔틸레버형(CFPD) 대비 우월
> - 레진 결합형 가공의치(RBFPD): 생존율 97.4%(10–15년) — 가장 낮은 합병증 프로파일(생물학적 3.3%, 기계적 8.0%)
> - 캔틸레버 가공의치(CFPD): 생존율 50–52%, 성공률 12.5–22.6% — 사용 주의 권고
> - 지배적 기계적 합병증: Chipping, 탈락(debonding)
> - 지배적 생물학적 합병증: 이차 우식, 치수염/근단 주위염
> - **APA+MDP 표면처리**: SC 생존 98.6%/성공 97.7%; IRFPD 생존 98.1%/성공 70.1% → 현재 권장 프로토콜
> - CFPD를 제외한 모든 지르코니아 보철은 중장기 임상에서 허용 가능~우수한 성과

## Three-line Summary

SR+MA (66 studies, 2008-2025): zirconia SC survival 92.9–98.7% at ≤10yr; IRFPD 89.0% at 10yr; CFPD only 50–52% at 9-13yr — highest complication burden

APA+MDP surface treatment yielded superior short-term SC (98.6%) and IRFPD survival (98.1%); debonding and chipping are dominant mechanical complications

GRADE certainty: very low — findings are directional signals, not definitive benchmarks

## 세줄요약

SR+MA (66편, 2008-2025): SC 생존율 92.9–98.7%(≤10년), IRFPD 89.0%(10년), CFPD 50–52%(9–13년) 최저

APA+MDP 처리 시 SC·IRFPD 단기 생존율 98% 이상; Chipping·탈락 지배적 기계적 합병증

GRADE 근거 확실성: 매우 낮음 — 방향성 신호로만 해석

---

## Background

Zirconia has become the dominant all-ceramic material for fixed prosthodontics due to its high flexural strength and biocompatibility. However, clinical performance varies substantially by restoration type, adhesive protocol, and follow-up duration. Prior SRs were limited by restoration type or short follow-up. This SR+MA covers all zirconia restoration types in natural teeth with up to 13+ years follow-up, providing the most comprehensive current benchmark.

## Methods

- **Search**: PubMed, Cochrane, Embase, Web of Science (up to January 2026)
- **Inclusion**: clinical studies ≥1-year follow-up, zirconia restorations in natural teeth
- **Included**: 66 studies (2008-2025)
- **Risk of bias**: RoB 2 (RCTs), Newcastle-Ottawa Scale (NOS, observational), Joanna Briggs Institute (JBI, other)
- **Evidence certainty**: GRADE
- **Outcomes**: pooled survival, success, biological/mechanical complication rates

## Results

### Survival Rates (pooled)

| Restoration Type | Pooled Survival | Follow-up |
|---|---|---|
| Single Crown (SC) | 92.9–98.7% | ≤10 yr |
| Fixed Dental Prosthesis (FPD) | 77.6% | 10–13 yr |
| Resin-Bonded FPD (RBFPD) | 97.4% | 10–15 yr |
| Inlay-Retained FPD (IRFPD) | 89.0% | 10 yr |
| Cantilever FPD (CFPD) | 50.0–52.6% | 9–13 yr |

### Success Rates (pooled)

| Restoration Type | Pooled Success | Follow-up |
|---|---|---|
| SC | 46.1% | 10 yr |
| FPD | 40.1% | 10–13 yr |
| RBFPD | 84.3% | 10–15 yr |
| IRFPD | 70.3% | 10 yr |
| CFPD | 12.5–22.6% | 9–13 yr |

Note: Low success rates reflect cumulative complication burden, not restoration loss.

### Complication Rates

| Restoration | Biological | Mechanical | Timepoint |
|---|---|---|---|
| SC | 12.1% | 53.9% | 10 yr |
| FPD | 19.4% | 46.7% | 10–13 yr |
| RBFPD | 3.3% | 8.0% | 10–15 yr |
| IRFPD | 21.4% | 14.3% | 3 yr |
| CFPD | 50.0% | 37.5% | 9 yr |

- **Biological**: secondary caries, pulpitis, apical periodontitis
- **Mechanical**: chipping (veneering ceramic), debonding

### Surface Treatment — APA+MDP Protocol

| Restoration | Survival (APA+MDP) | Success (APA+MDP) |
|---|---|---|
| SC | 98.6% | 97.7% |
| IRFPD | 98.1% | 70.1% |

APA (airborne-particle abrasion) + MDP-containing primer currently represents the evidence-based adhesive surface treatment for zirconia.

### Evidence Quality
- Risk of bias: low to moderate (RoB 2, NOS, JBI)
- GRADE: **very low certainty** for all restoration types
- Interpretation: directional signals only; definitive claims require higher-certainty evidence

## Clinical Significance

1. **RBFPD is the most conservative and complication-resistant zirconia fixed option** for single tooth replacement when abutments are intact (97.4% survival at 10-15yr, lowest complication rates)
2. **IRFPD (Maryland bridge with inlay retainer)**: acceptable 10yr survival (89%) but lower than wing-retained RBFPD; suitable when abutment teeth already need restorations
3. **CFPD should be used with caution** — survival drops to 50% at 9-13yr with high complication burden
4. **APA+MDP is the recommended surface treatment protocol** for all zirconia adhesive applications
5. **Success ≠ Survival**: high mechanical complication rates (especially chipping in SC/FPD) explain the wide gap between survival and success

## Limitations

- GRADE very low certainty across all types
- Heterogeneity in study designs, preparation protocols, cement systems
- Long-term data for IRFPD limited
- Rapid evolution of zirconia materials (4Y-, 5Y-TZP) may not be reflected in included studies

## Links

- [[kasem-2026-zirconia-frc-inlay-retained-fdp-5year-rct]] — 5yr RCT for cantilever IRFDP providing case-level granularity
- [[boemicke-2025-zirconia-rbfpd-inlay-wing-3year-rct]] — pilot RCT comparing IR vs WR design in RBFPD
- [[waldecker-2026-multilayer-zirconia-rbfpd-load-bearing]] — in vitro load-bearing data for material selection
- [[laumbacher-2021-zirconia-prosthetic-restorations-long-term-sr]] — prior SR (now updated by this paper)
- [[habibzadeh-2024-full-ceramic-rbfdp-sr]] — focused RBFPD ceramic SR
- [[ghodsi-2023-resin-cement-partial-coverage-sr]] — resin cement selection for partial coverage

File: wiki/prosthetic-materials/manziuc-2023-zls-ceramic-digital-dentistry-review.md
---
title: "Zirconia-Reinforced Lithium Silicate Ceramic in Digital Dentistry: A Comprehensive Literature Review of Our Current Understanding"
authors: Manuela Manziuc, Andreea Kui, Andrea Chisnoiu, Anca Labunet, Marius Negucioiu, Ana Ispas, Smaranda Buduru
year: 2023
date: 2023-12-08
doi: 10.3390/medicina59122135
source: manziuc-2023-zls-ceramic-digital-dentistry-review.md
category: [prosthetic-materials]
evidence_level: narrative-review
pdf_path: /Users/oracleneo/llm-wiki/papers/manziuc-2023-zls-ceramic-digital-dentistry-review.pdf
pdf_filename: manziuc-2023-zls-ceramic-digital-dentistry-review.pdf
source_collection: external
tags: [zls, lithium-silicate, zirconia-reinforced, vita-suprinity, celtra, cad-cam, all-ceramic]
---

## Three-line Summary

Comprehensive narrative review (PubMed/Web of Science/Cochrane; English in-vitro and clinical studies) of zirconia-reinforced lithium silicate (ZLS) ceramic — a Li₂SiO₃ glass-ceramic matrix with 8–12% ZrO₂ — including Vita Suprinity, Celtra Duo/Press, Vita Ambria, and Celtra Press.

ZLS is mechanically superior to feldspathic, lithium disilicate, hybrid, and resin nanoceramic but weaker than translucent/high-translucency zirconia; its translucency is reduced vs pure lithium disilicate due to tetragonal ZrO₂ content; standard bonding requires HF etching or air/laser abrasion plus silane and resin cement.

ZLS occupies a mechanical "middle ground" best suited for thin anterior restorations where lithium disilicate strength may be insufficient; it should be avoided for high-load posterior single crowns where translucent zirconia is preferred.

## 세줄요약

Li₂SiO₃ 유리세라믹 기질에 ZrO₂ 8–12%를 강화한 지르코니아 강화 리튬실리케이트(Zirconia-Reinforced Lithium Silicate, ZLS)(Vita Suprinity, Celtra Duo/Press, Vita Ambria, Celtra Press)에 대한 포괄적 서술 문헌고찰(PubMed/WoS/Cochrane).

ZLS는 도재·리튬디실리케이트·하이브리드·레진나노세라믹보다 기계적 강도 우수하나, 반투명/고투명 지르코니아보다 약함; 테트라고날 ZrO₂로 인해 순 리튬디실리케이트 대비 투명도 감소; 표준 본딩: HF etching 또는 샌드블라스팅/레이저 에칭 + 실란 + 레진 시멘트.

ZLS는 리튬디실리케이트 강도가 불충분한 얇은 전치부 수복에 가장 적합한 절충형 재료; 고하중 구치부 단단관에는 반투명 지르코니아가 우선 선택.

## Summary
Comprehensive literature review of Zirconia-Reinforced Lithium Silicate (ZLS) ceramic — a hybrid material combining lithium metasilicate (Li₂SiO₃) glass-ceramic matrix with 8–12% ZrO₂. Commercial products: Vita Suprinity PC and Celtra Duo (CAD/CAM milling); Vita Ambria and Celtra Press (heat-press). Mechanical hierarchy: ZLS fracture toughness, flexural strength, elastic modulus, and hardness are higher than feldspathic, lithium disilicate, hybrid, and resin nanoceramics — but lower than translucent/high-translucency zirconia. Optical translucency reduced vs lithium disilicate due to tetragonal zirconia content. Standard bonding: HF etching, air abrasion, or laser etching followed by silane and resin cement.

## Key Contributions
- Consolidated reference for ZLS chemistry, microstructure, optics, mechanics, and cementation
- Maps commercial products (Vita Suprinity, Celtra) to fabrication mode
- Mechanical positioning: between lithium disilicate and zirconia
- Identifies aesthetic limitation: translucency reduced vs pure lithium disilicate

## Methodology
- **Design**: Comprehensive narrative literature review
- **Databases**: PubMed, Web of Science, Cochrane Library
- **Inclusion**: English clinical + in vitro on ZLS color, mechanical behavior, cementation
- **Exclusion**: abstracts, questionnaires, case reports, narrative reviews, non-English

## Results
**Composition**: Lithium metasilicate (Li₂SiO₃) glass-ceramic + 8–12% ZrO₂ → fine-grained Li₂O-ZrO₂-SiO₂ after crystallization.

**Mechanical hierarchy (relative)**:
- ZLS > feldspathic, lithium disilicate, hybrid ceramic, resin nanoceramic
- ZLS < translucent zirconia, high-translucency zirconia

**Optical**:
- ↓ translucency vs lithium disilicate (zirconia content)
- Final shade depends on: material thickness, underlying tooth color, cement shade

**Cementation**:
- Surface: HF etching, air abrasion, or laser etching (Er:YAG / Er,Cr:YSGG)
- Silane application before resin cement
- Adhesive resin cementation preferred

**Commercial product map**:
| Product | Manufacturer | Mode |
|---|---|---|
| Vita Suprinity PC | Vita Zahnfabrik | CAD/CAM milling (pre-crystallized) |
| Celtra Duo | Dentsply Sirona | CAD/CAM milling |
| Vita Ambria | Vita Zahnfabrik | Heat-press |
| Celtra Press | Dentsply Sirona | Heat-press |

## Clinical Implications
- ZLS occupies the mechanical "middle ground": stronger than lithium disilicate, less than zirconia
- For thin/translucent monolithic anterior restorations where lithium disilicate strength may be insufficient
- Avoid for high-load posterior single crowns where translucent zirconia is preferred
- Standard bonding protocol (HF etch + silane + resin cement) applies

## Related Papers
- [[dental-materials/ceramic/almashaan-2023-lithium-disilicate-survival-sr]] — lithium disilicate survival
- [[prosthetic-materials/laumacher-2025-lithium-disilicate-single-crowns-overview-sr]] — lithium disilicate single crown overview
- [[dental-materials/zirconia/aswal-2023-cadcam-zirconia-lithium-disilicate-crowns-sr-ma]] — CAD/CAM zirconia vs lithium disilicate
- [[prosthetic-materials/ghodsi-2023-resin-cement-partial-coverage-sr]] — resin cement selection
- [[inlay/behera-2021-lithium-disilicate-vs-zirconia-inlays-1year]] — lithium disilicate vs zirconia inlay

File: wiki/prosthetic-materials/pachiou-2026-monolithic-zirconia-pfm-implant-fdp-rct.md
---
title: "3-Year RCT: Monolithic Zirconia vs PFM Posterior 3-Unit Implant-Supported FDP"
authors: Pachiou A, Singh R, Jung RE, Balmer M, Benic GI, Ioannidis A
year: 2026
date: 2026-08-21
doi: 10.1111/clr.70160
source: pachiou-2026-monolithic-zirconia-pfm-implant-fdp-rct.md
category: prosthetic-materials
evidence_level: rct
source_collection: pubmed-abstract
pdf_path: null
pdf_filename: null
tags: [zirconia, monolithic-zirconia, PFM, implant-FDP, chipping, posterior-implant, RCT, ceramic-fracture, survival]
---

## Three-line Summary

Prospective RCT (n=55 patients; 45 completing 3 years) at University of Zurich compared 3-unit posterior iFDPs in monolithic zirconia (MonoZR, n=22) vs porcelain-fused-to-metal (PFM, n=23); primary outcome was ceramic fracture.
Veneering ceramic chipping: PFM 13% (3/23) vs MonoZR 0% (0/22), p=0.11; 1 prosthesis failure per group (both implant loss); peri-implant parameters and MBL change did not differ significantly between groups.
Monolithic ZrO₂ iFDPs show zero chipping and comparable clinical outcomes to PFM at 3 years, supporting their use as an alternative for posterior multi-unit implant restorations.

## 세줄요약

전향적 무작위대조시험(n=55명, 3년 완료 45명), 취리히대; 후방 3-unit 임플란트 고정성 보철(iFDP)을 모놀리식 지르코니아(Monolithic Zirconia, MonoZR) vs 금속도재(Porcelain-Fused-to-Metal, PFM)로 무작위 배정, 1·3년 평가.
베니어 칩핑(Chipping): PFM 13%(3/23) vs MonoZR 0%(0/22), p=0.11; 보철 실패 각 군 1건(임플란트 소실); 임플란트 주위 지표·변연골수준(MBL) 변화 군간 유의차 없음.
3년 시점 MonoZR은 칩핑 없이 PFM과 동등한 임상성과를 보이며, 후방 다단위 임플란트 보철의 대안으로 지지됨; 통계적 검정력 한계로 칩핑 차이 미유의 — 장기 추적 필요.

## Summary

This single-center RCT from the University of Zurich randomized partially edentulous patients requiring a posterior 3-unit iFDP on two implants to receive either monolithic zirconia (MonoZR) or porcelain-fused-to-metal (PFM) prostheses. At 3-year follow-up (45 patients), the primary outcome of ceramic fracture was not significantly different between groups, but the numerical finding was clinically meaningful: 13% chipping in PFM vs 0% in MonoZR. Two prosthesis failures occurred (one per group), both due to implant loss, confirming equivalent prosthesis-level outcomes. Peri-implant parameters increased over time but did not differ between groups; probing depth and MBL remained stable. Both groups met USPHS acceptability criteria. The 3-year data support MonoZR as a promising, chipping-free alternative to PFM for posterior implant-supported multi-unit restorations.

## Key Contributions

- Randomized direct comparison of MonoZR vs PFM posterior 3-unit iFDPs with 3-year follow-up
- Zero chipping with monolithic zirconia eliminates the dominant PFM technical complication
- Comparable peri-implant biology (MBL, probing depth, bleeding) between materials
- Primary outcome (ceramic fracture) not statistically different — sample powered for biological outcomes, not complications
- Supports guideline recommendation of MonoZR for posterior implant FDPs

## Methodology

| Item | Detail |
|---|---|
| Design | Prospective RCT |
| Center | University of Zurich (single center) |
| n | 55 baseline; 45 completing 3-year follow-up |
| Groups | MonoZR n=22; PFM n=23 |
| Intervention | Posterior 3-unit iFDP on 2 implants; screw or cement retained |
| Primary outcome | Ceramic fracture |
| Secondary | Prosthesis/complication-free survival, MBL, peri-implant parameters, USPHS |
| Statistics | Kaplan-Meier, Fisher's exact, linear mixed-effects models |
| Registry | DRKS00011039 |

## Results

| Outcome | MonoZR | PFM |
|---|---|---|
| Prosthesis failures | 1 (implant loss) | 1 (implant loss) |
| Survival rate | High (1 failure) | High (1 failure) |
| Ceramic chipping | 0/22 (0%) | 3/23 (13%) |
| p (chipping) | p=0.11 | |
| Complication-free survival | NS between groups | |
| MBL change | Stable, NS | Stable, NS |
| Plaque / BOP | Increased over time; no group difference | |
| Probing depth | Stable; no group difference | |

## Related Papers

- [[prosthetic-materials/pjetursson-2023-implant-fdp-material-design-outcomes-sr-ma]] — SR/MA pooling iFDP material outcomes; MonoZR chipping data at population level (reinforces)
- [[prosthetic-materials/tajti-2023-monolithic-zirconia-metal-ceramic-implant-crowns-sr-ma]] — SR/MA MonoZR vs metal-ceramic crowns; chipping rates (reinforces)
- [[prosthetic-materials/yi-2026-split-mouth-rct-zirconia-lithium-disilicate]] — 3-year split-mouth RCT single crown ZrO₂ vs LS (extends)
- [[prosthetic-materials/waltenberger-2025-zirconia-implant-dentistry-guideline]] — S3 guideline recommending ZrO₂ for FDPs (reinforces)
- [[prosthetic-materials/hosseini-2022-zirconia-metal-implant-premolar-5year-rct]] — 5-year ZrO₂ vs metal-ceramic implant crown RCT (extends)

File: wiki/prosthetic-materials/pardal-pelaez-2017-preload-loss-abutment-screws-dynamic-fatigue.md
---
title: "Preload loss of abutment screws after dynamic fatigue in single implant-supported restorations. A systematic review."
authors: "Pardal-Peláez B, Montero J"
year: 2017
date: 2017-11-01
doi: "10.4317/jced.54374"
source: pardal-pelaez-2017-preload-loss-abutment-screws-dynamic-fatigue.md
category: [prosthetic-materials]
evidence_level: sr
source_collection: pubmed-text
full_text: true
pmid: "29302289"
pmcid: "PMC5741850"
text_path: /Users/oracleneo/llm-wiki/papers/pardal-pelaez-2017-preload-loss-abutment-screws-dynamic-fatigue.txt
text_filename: pardal-pelaez-2017-preload-loss-abutment-screws-dynamic-fatigue.txt
tags: [preload-loss, screw-loosening, implant-abutment-connection, cyclic-loading, morse-taper]
relations:
  - type: reinforces
    target: velez-2020-implant-connection-abutment-design-screw
  - type: reinforces
    target: ren-2024-morse-taper-abutment-subsidence-locking-force
  - type: extends
    target: seong-2016-external-internal-implant-connection-system
---

## Three-line Summary

Systematic review (PRISMA; PubMed + EMBASE + Cochrane; 545 screened → 10 in-vitro cyclic-loading studies included; 16,667–1,000,000 cycles; 0–400 N loads) comparing internal vs external connection implants for abutment-screw preload loss after dynamic fatigue.

Post-fatigue torque loss ranged 16.1%–39%; internal connection + Morse taper best resisted screw loosening; all connections lost 2%–10% preload from settling alone (unloaded), recoverable by retightening ~10 min after tightening.

Screw stability is multifactorial (connection type, screw design/material, abutment type, settling effect, occlusal loads); high methodological heterogeneity precluded meta-analysis; ISO 14801 does not standardize the tightening torque, introducing confounding.

## 세줄요약

내부 vs 외부 연결 임플란트의 동적 피로 후 지대주 나사 전하중(Preload) 손실을 비교한 체계적 문헌고찰(PRISMA; PubMed + EMBASE + Cochrane; 545편 검색 → in-vitro 반복하중 연구 10편; 16,667–1,000,000 사이클; 0–400 N).

피로 후 토크 손실 16.1%–39%; 내부연결 + Morse taper가 나사 풀림에 가장 강함; 모든 연결형 하중 없이도 세틀링으로 2%–10% 예압 손실(~10분 후 재토크로 회복).

나사 안정성은 다인자적(연결형, 나사 설계·재료, 지대주 형태, 세틀링 효과, 교합 하중); 방법론적 이질성으로 메타분석 불가; ISO 14801에 표준 토크값 미규정이 교란 요인.

## Summary

Pardal-Peláez & Montero (2017) systematically reviewed in-vitro studies that subjected single-unit internal- and external-connection implants to cyclic (dynamic fatigue) loading and measured abutment-screw preload loss via post-load removal (counter) torque. From 545 screened papers, 10 met inclusion criteria. Across highly heterogeneous test conditions, post-loading torque loss ranged 16.1%–39%, and the consensus conclusion was that the internal connection together with the Morse taper best resists cyclic fatigue in terms of screw loosening. The authors stress that screw loosening is multifactorial — connection type, screw design/material, abutment type, the settling effect, and occlusal loads all contribute — and that methodological heterogeneity precluded a meta-analysis.

## Key Contributions

- Quantifies the range of post-fatigue abutment-screw torque loss across the literature: **16.1%–39%**.
- Establishes that **internal connection + Morse taper** is the geometry most resistant to cyclic-loading-induced screw loosening in single-tooth implants.
- Frames screw stability as a **five-factor problem**: connection type, screw design/material, abutment type, settling effect, internal (occlusal) loads.
- Documents the **settling effect** (2%–10% preload loss without load) and that **retightening ~10 min after tightening** recovers preload (Siamos: −17%–19% torque loss).

## Methodology

- Systematic review (no meta-analysis) per PRISMA; PubMed + EMBASE + Cochrane Library; English-language, 1995–2016.
- **Inclusion**: studies comparing internal vs external connection implants under cyclic loads, abutment-screw loosening measured by counter-torque.
- **Exclusion**: connection type unspecified, not comparing internal vs external, no cyclic loading, multi-unit prostheses, bacterial-filtration-only, finite-element analyses.
- Screening: 545 → 70 abstracts (post-dedup) → 35 full-text → **10 included**.
- Test-bed heterogeneity: embedding substrate mostly acrylic resin (E ≈ 17 GPa, near bone), some aluminium (70 GPa), stainless steel (190–210 GPa), or unspecified metal; some used thermocyclers; all but one (Park) used tightening/loosening sequencing before loading.

## Results

- **Number of studies**: 10 in-vitro cyclic-loading studies.
- **Cycles**: 16,667 to 1,000,000 (one ISO 14801 study used 5 million cycles).
- **Loads**: 0–400 N.
- **Tightening (insertion) torques**: 20–45 Ncm.
- **Post-loading preload (torque) loss**: **16.1%–39%** overall (baseline 16.1%–25%; Jorge 19.7%–39.0%; Morse internal connection 32.88% vs external + UCLA abutment 39%).
- **Best geometry**: **internal connection + Morse taper** best resisted screw loosening — in external connections axial loads act directly on the screw, whereas internal/Morse connections transfer forces deeper, reducing micromovement and improving stress dissipation. Suggested mapping: internal connection for single prostheses, external connection for multiple prostheses.
- **Screw factors**: coatings (TorqTite, Gold-Tite) helped per some authors, but titanium-alloy screws outperformed Gold-Tite in Tsuge & Hagiwara; Piermatti found screw design (long rod + machined journal) the most important stability factor; Coppedê found conical-head screws loosen less than flat-head; larger screw-joint diameter favors torque maintenance.
- **Settling/retightening**: all screws lose 2%–10% preload from settling even unloaded; retightening recovers it.
- **Loading effect**: in all studies except Tsuge & Hagiwara, screws were looser after cyclic loading than at baseline.
- **Caveat**: lack of standardized cyclic-loading methodology (ISO 14801 does not mandate a standard torque) introduces confounding bias; screw loosening is multifactorial.

## Related Papers

- [[prosthetic-materials/velez-2020-implant-connection-abutment-design-screw]] — reinforces: provides the comparative in-vitro evidence base behind Vélez's 11° Morse-taper abutment-screw torque/misfit findings, situating that single experiment within a 10-study torque-loss range.
- [[prosthetic-materials/ren-2024-morse-taper-abutment-subsidence-locking-force]] — reinforces: this SR's Morse-taper "best resists loosening" conclusion under cyclic load corroborates Ren's mechanism of Morse-taper subsidence/locking-force behavior.
- [[implants/seong-2016-external-internal-implant-connection-system]] — extends: adds quantitative cyclic-fatigue torque-loss data (16.1%–39%) to Seong's external-vs-internal connection-system comparison.
