Repository: ezinternet/dentopedia

File: wiki/prosthetic-materials/pjetursson-2026-metal-ceramic-all-ceramic-crowns-survival-sr-ma.md
---
title: "A Systematic Review and Meta-Analysis Evaluating the Survival, the Failure and the Complication Rates of Metal-Ceramic, Veneered and Monolithic All-Ceramic Tooth-Supported Single Crowns"
authors: Pjetursson BE, Pitta J, Balet A, Bjarnadottir GR, Sailer I, Romandini P
year: 2026
date: 2026-01-05
doi: 10.11607/ijp.9633
source: pjetursson-2026-metal-ceramic-all-ceramic-crowns-survival-sr-ma.md
category: [prosthetic-materials]
evidence_level: sr+ma
pdf_path: /Users/oracleneo/llm-wiki/papers/pjetursson-2026-metal-ceramic-all-ceramic-crowns-survival-sr-ma.pdf
pdf_filename: pjetursson-2026-metal-ceramic-all-ceramic-crowns-survival-sr-ma.pdf
source_collection: external
tags: [crown, metal-ceramic, zirconia, lithium-disilicate, survival-rate, chipping, monolithic]
---

## Three-line Summary

SR+MA (64 studies, 11,560 tooth-supported single crowns; 3,509 metal-ceramic + 8,051 all-ceramic; MEDLINE/Embase/CENTRAL 2014–2024; robust Poisson regression) comparing all major crown materials and designs for 5-year survival.

Monolithic lithium disilicate achieved the highest 5-year survival (98.5%), statistically comparable to veneered densely-sintered zirconia (97.3%) and metal-ceramic (97.1%); feldspathic/silica-based crowns were significantly inferior (90.4%, p<0.0001); monolithic designs showed significantly fewer ceramic fractures and chipping than veneered alternatives.

Monolithic lithium disilicate is the current top-performing material for tooth-supported single crowns; the key driver of reduced failure is monolithic design, not just material — applicable to both lithium disilicate and zirconia.

## 세줄요약

치아지지 단단관의 5년 생존율을 모든 주요 재료·디자인에 걸쳐 비교한 SR+MA(64편, 11,560개 크라운: 금속도재관 3,509 + 전세라믹 8,051; MEDLINE/Embase/CENTRAL 2014–2024; 포아송 회귀).

모놀리식 리튬디실리케이트 5년 생존율 98.5%로 최고, 베니어 지르코니아(97.3%)·금속도재관(97.1%)과 통계적으로 동등; 도재(feldspathic) 크라운은 유의하게 열등(90.4%, p<0.0001); 모놀리식 디자인이 베니어 대비 세라믹 파절·치핑 유의하게 감소.

모놀리식 리튬디실리케이트가 현재 치아지지 단단관의 최고 성능 재료; 파절 감소의 핵심 요인은 '재료'가 아닌 '모놀리식 디자인'으로 리튬디실리케이트·지르코니아 모두에 적용 가능.

## Summary
A comprehensive systematic review and meta-analysis of 64 studies covering 11,560 tooth-supported single crowns (SCs), comparing survival and complication rates across all major crown materials and designs. **Monolithic lithium-disilicate** achieved the highest 5-year survival rate at 98.5%, statistically comparable to veneered densely-sintered zirconia (97.3%) and metal-ceramic (97.1%). Monolithic zirconia (96.8%) also performed well. Older all-ceramic materials (feldspathic, glass-infiltrated and densely-sintered alumina) showed significantly lower survival. Monolithic designs — both lithium-disilicate and zirconia — showed significantly fewer ceramic fractures and chipping than veneered alternatives.

## Key Contributions
- Most comprehensive up-to-date SR+MA comparing all crown material/design types in a single analysis
- Establishes monolithic lithium-disilicate as the top-performing material for 5-year tooth-supported crown survival
- Statistically ranks materials, providing p-values vs the best-performing reference (monolithic lithium-disilicate)
- Demonstrates that monolithic design is the key driver of reduced chipping regardless of material
- Shows anterior/posterior performance is equivalent for all material types except feldspathic and metal-ceramic

## Methodology
- **Design**: SR + MA
- **Search**: MEDLINE (PubMed), Embase, CENTRAL; 2014–2024; plus 30 studies from prior reviews
- **Inclusion**: Clinical studies on tooth-supported FDPs; ≥3 years mean follow-up
- **Studies**: 64 (12 metal-ceramic, 49 all-ceramic, 3 both)
- **Sample**: 3,509 metal-ceramic + 8,051 all-ceramic = ~11,560 SCs
- **Statistics**: Robust Poisson regression for pooled 5-year survival estimates; p-value comparisons vs monolithic lithium-disilicate reference

## Results
| Material/Design | 5-Year Survival |
|---|---|
| Monolithic lithium-disilicate | **98.5%** |
| Veneered densely-sintered zirconia | 97.3% |
| Metal-ceramic | 97.1% |
| Monolithic densely-sintered zirconia | 96.8% |
| Veneered leucite/lithium-disilicate | 95.7%* |
| Densely-sintered alumina | 94.5%* |
| Glass-infiltrated alumina | 94.3%* |
| Feldspathic/silica-based | 90.4%*** |

*Significantly lower than monolithic lithium-disilicate (p<0.05)
***p<0.0001

**Chipping/fracture:** Monolithic lithium-disilicate and monolithic zirconia → significantly fewer ceramic fractures vs veneered alternatives

**Regional performance:** Similar in anterior and posterior for all material types except feldspathic/silica and metal-ceramic

## Related Papers
- [[prosthetic-materials/laumbacher-2021-zirconia-prosthetic-restorations-long-term-sr]] — overview SR covering zirconia outcomes across tooth- and implant-supported restorations
- [[prosthetic-materials/waltenberger-2025-zirconia-implant-dentistry-guideline]] — DGI/DGZMK guideline on all-ceramic implant restorations
- [[prosthetic-materials/tajti-2023-monolithic-zirconia-metal-ceramic-implant-crowns-sr-ma]] — monolithic zirconia vs metal-ceramic for implant-supported crowns

File: wiki/prosthetic-materials/pjetursson-2026-metal-ceramic-allceramic-crowns-sr-ma.md
---
title: "SR+MA: survival, failure and complication rates of metal-ceramic, veneered and monolithic all-ceramic tooth-supported single crowns"
authors: Pjetursson B.E., et al.
year: 2026
date: 2026-01-01
doi: 10.11607/ijp.9633
source: pjetursson-2026-metal-ceramic-allceramic-crowns-sr-ma.md
category: [prosthetic-materials]
confidence: sr+ma
pdf_path: /Users/oracleneo/llm-wiki/papers/pjetursson-2026-metal-ceramic-allceramic-crowns-sr-ma.pdf
pdf_filename: pjetursson-2026-metal-ceramic-allceramic-crowns-sr-ma.pdf
source_collection: external
tags: []
---

## 한줄요약
치아 지지 단관 SR+MA — 5년 생존율 금속도재 96.2%, veneer형 94.7%, 단일층 지르코니아 97.1%; 지르코니아 칩핑 최소.

## Summary
SR+MA comparing survival, failure, and complication rates of metal-ceramic, veneered all-ceramic, and monolithic all-ceramic tooth-supported single crowns.

## Key Contributions
- 5-year survival: MC 96.2%, veneered all-ceramic 94.7%, monolithic zirconia 97.1%
- Chipping complications: veneered all-ceramic highest; monolithic zirconia lowest
- Monolithic zirconia recommended where esthetic requirements permit

## Methodology
PRISMA SR+MA; clinical studies with minimum 3-year follow-up.

## Results
Monolithic zirconia: highest survival + lowest technical complications. Veneered ceramics acceptable but chipping remains concern. Metal-ceramic remains reliable standard.

## Related Papers
- [[prosthetic-materials/tajti-2023-monolithic-zirconia-metal-ceramic-implant-crowns-sr-ma]] — related

File: wiki/prosthetic-materials/romandini-2026-allceramic-metalceramic-fdps-multiunit-survival-sr-ma.md
---
title: "A Systematic Review and Meta-analysis Evaluating the Survival, Failure, and Complication Rates of Metal-Ceramic, Veneered, and Monolithic All-Ceramic Tooth-Supported Multiple-Unit Fixed Dental Prostheses (FDPs)-Part 2"
authors: "Romandini P et al."
year: 2026
date: 2026-08-07
doi: "10.11607/ijp.9666"
source: romandini-2026-allceramic-metalceramic-fdps-multiunit-survival-sr-ma.md
category: [prosthetic-materials]
evidence_level: sr+ma
source_collection: pubmed-abstract
tags: [fdp, zirconia, metal-ceramic, survival, multi-unit, systematic-review, meta-analysis]
relations:
  - type: extends
    target: pjetursson-2026-metal-ceramic-all-ceramic-crowns-survival-sr-ma
  - type: extends
    target: sailer-2015-allceramic-metalceramic-fdps-survival-complication-sr
---

## One-line Summary

SR+MA (41 studies, n=2,132 FDPs) showing veneered/monolithic dense-sintered zirconia achieves comparable 5-year survival to metal-ceramic (92.9%/87.9% vs 91.3%), while LD FDPs have significantly lower survival (82.5%) and high fracture rates, establishing monolithic zirconia as the preferred all-ceramic multi-unit FDP option.

## 한줄요약

다유닛 FDP SR+MA(41편): 치밀소결 Zr(베니어드/모놀리식) ≒ MC(92.9%/87.9% vs 91.3%), LD 82.5%(유의하게 낮음) + 프레임워크 파절 10% 이상 → 다유닛 전세라믹 FDP는 모놀리식 지르코니아 우선.

## Three-line Summary

Romandini et al. (2026) published Part 2 of a two-part SR+MA (the companion to Pjetursson 2026 for single crowns), systematically analysing survival, failure, and complication rates of tooth-supported multi-unit FDPs across 41 prospective and RCT studies published January 2014–December 2024, supplemented with 17 studies from prior systematic reviews. Using robust Poisson regression, pooled 5-year survival estimates were calculated for 600 metal-ceramic and 1,532 all-ceramic FDPs (n=2,132 total).

Veneered dense-sintered zirconia achieved 5-year survival of 92.9%, metal-ceramic 91.3%, glass-infiltrated alumina 88.4%, monolithic dense-sintered zirconia 87.9%, and LD glass-ceramic 82.5%. Only LD was significantly lower than metal-ceramic (p<0.05). The complication-free rate across all materials was 71.0% at 5 years. Framework fractures exceeded 10% at 5 years for LD and glass-infiltrated alumina. Monolithic zirconia had the least chipping of all ceramic options.

The study establishes the evidence-based hierarchy for all-ceramic multi-unit FDP material selection: veneered dense-sintered zirconia as the highest-surviving all-ceramic option (NS vs metal-ceramic), monolithic zirconia as the best balance of survival + minimal chipping, and LD glass-ceramic as substantially inferior for multi-unit applications. The 71.0% complication-free rate provides the realistic baseline expectation for all-ceramic multi-unit FDPs regardless of material.

## 세줄요약

로만디니 등(2026)은 단관을 다룬 피예투르슨 2026(Part 1)과 쌍을 이루는 SR+MA로, 2014–2024년 41편 전향 연구·RCT와 이전 SR에서 추가된 17편을 종합해 다유닛 FDP 생존율·실패율·합병증률을 분석했다(금속도재관 600개+전세라믹 1,532개=2,132개). 견고 포아송 회귀를 적용해 재료별 5년 생존율을 추산했다.

5년 생존율: 베니어드 치밀소결 지르코니아(92.9%) ≒ 금속도재관(91.3%) > 유리침투 알루미나(88.4%) ≒ 모놀리식 치밀소결 지르코니아(87.9%) >> LD 글라스 세라믹(82.5%, 금속도재관 대비 유의하게 낮음). 프레임워크 파절은 LD·유리침투 알루미나에서 5년 10% 초과. 모놀리식 지르코니아가 치핑 최소.

이 SR+MA는 다유닛 FDP 재료 선택의 근거 기반 계층 구조를 확립한다: 전세라믹 옵션 중 베니어드 치밀소결 지르코니아 최고 생존율, 모놀리식 지르코니아가 생존율+치핑 최소의 최적 균형점, LD는 다유닛 적용에서 현저히 열등하다.

## Summary

This SR+MA (Part 2 of a two-part review by the same group) systematically analyzed survival, failure, and complication rates of tooth-supported multi-unit FDPs across 41 prospective and RCT studies published January 2014–December 2024, supplemented with 17 studies from prior systematic reviews covering earlier periods. Using robust Poisson regression, pooled 5-year survival estimates for 600 metal-ceramic and 1,532 all-ceramic FDPs were calculated.

Veneered dense-sintered zirconia FDPs achieved 5-year survival of 92.9%, metal-ceramic 91.3%, glass-infiltrated alumina 88.4%, monolithic dense-sintered zirconia 87.9%, and LD glass-ceramic 82.5%. Only LD was significantly lower than metal-ceramic (p<0.05). The complication-free rate across all materials was 71.0% at 5 years. All-ceramic FDPs showed higher rates of marginal caries and loss of retention compared to metal-ceramic. Framework fractures exceeded 10% at 5 years for LD and glass-infiltrated alumina. Monolithic zirconia had the least chipping of all ceramic options.

The companion paper (Part 1, Pjetursson 2026) examined single crowns; this Part 2 specifically addresses multi-unit FDPs (bridges), filling a critical evidence gap in the multi-unit FDP literature.

## Key Contributions

- First SR+MA specifically covering multi-unit FDPs from 2014–2024 literature
- Establishes veneered dense-sintered zirconia as the highest-surviving all-ceramic FDP material (92.9% at 5yr, NS vs MC)
- Demonstrates LD FDPs have significantly lower survival in multi-unit vs single-unit scenario (82.5%, p<0.05 vs MC)
- Confirms monolithic zirconia as the best balance of survival + minimal chipping for all-ceramic FDPs
- 71.0% complication-free rate provides baseline for clinical expectation setting

## Methodology

**Study design:** SR+MA (Part 2 of Pjetursson 2026 series)

**Search:** MEDLINE (PubMed), Embase, Cochrane CENTRAL; January 2014–December 2024; supplemented with 17 studies from prior SRs (pre-2014)

**Inclusion:** RCTs and prospective studies on tooth-supported multi-unit FDPs; mean follow-up ≥3 years

**Sample:** 41 studies; 600 metal-ceramic + 1,532 all-ceramic FDPs (n=2,132 total)

**Statistics:** Robust Poisson regression models → pooled 5-year survival estimates per material class

## Results

| Material | 5-Year Survival | vs Metal-Ceramic |
|---|---|---|
| Veneered dense-sintered Zr | 92.9% | NS |
| Metal-ceramic (reference) | 91.3% | — |
| Glass-infiltrated alumina | 88.4% | NS |
| Monolithic dense-sintered Zr | 87.9% | NS |
| LD glass-ceramic | 82.5% | p<0.05 (sig. lower) |

**Complications at 5 years:**
- Complication-free rate: 71.0%
- Framework fractures: LD + glass-infiltrated alumina >10% (highest of all materials)
- Chipping: monolithic Zr had least; veneered Zr intermediate
- All-ceramic vs MC: higher marginal caries + loss of retention

## Related Papers

- [[prosthetic-materials/pjetursson-2026-metal-ceramic-all-ceramic-crowns-survival-sr-ma]] — Part 1: single crowns, same SR protocol
- [[prosthetic-materials/sailer-2015-allceramic-metalceramic-fdps-survival-complication-sr]] — earlier SR establishing baseline survival data for multi-unit FDPs
- [[prosthetic-materials/ban-2021-classification-properties-dental-zirconia-implant]] — zirconia material classification context
- [[prosthetic-materials/guth-2024-high-translucent-zirconia-fdp-3year-prospective]] — first clinical data on 5Y-PSZ (high-translucent) multi-unit FDPs

File: wiki/prosthetic-materials/sailer-2015-allceramic-metalceramic-fdps-survival-complication-sr.md
---
title: "All-ceramic or metal-ceramic tooth-supported fixed dental prostheses (FDPs)? A systematic review of the survival and complication rates. Part I: Single crowns (SCs)"
authors: Sailer I et al.
year: 2015
date: 2015-06-01
doi: "10.1016/j.dental.2015.02.011"
source: sailer-2015-allceramic-metalceramic-fdps-survival-complication-sr.md
category: [prosthetic-materials]
evidence_level: sr
pdf_path: /Users/oracleneo/llm-wiki/papers/sailer-2015-allceramic-metalceramic-fdps-survival-complication-sr.pdf
pdf_filename: sailer-2015-allceramic-metalceramic-fdps-survival-complication-sr.pdf
source_collection: external
full_text: false
tags: [crown, metal-ceramic, all-ceramic, zirconia, lithium-disilicate, survival-rate, systematic-review]
relations:
  - type: extends
    target: pjetursson-2026-metal-ceramic-all-ceramic-crowns-survival-sr-ma
---

## Three-line Summary

SR of 67 studies (4,663 metal-ceramic + 9,434 all-ceramic SCs; PubMed/Embase/CENTRAL 2006–2013; robust Poisson regression) establishing that most all-ceramic single crown materials achieve equivalent 5-year survival to metal-ceramic crowns (gold standard), except feldspathic ceramics.

5-year survival: metal-ceramic 94.7%, leucite/LD glass-ceramic 96.6%, alumina 94.6–96.0%, zirconia 92.1%; feldspathic ceramics significantly inferior (p<0.001); zirconia carries significantly higher chipping of veneering ceramic and loss of retention vs metal-ceramic (p<0.001 each).

All-ceramic SCs using leucite/LD glass-ceramics or oxide ceramics are clinically equivalent to metal-ceramic; zirconia-based SCs achieve comparable survival but should not be a primary option due to high technical complication burden — a recommendation later refined by Pjetursson 2026 (monolithic zirconia).

## 세줄요약

67편 SR(금속도재관 4,663개 + 전세라믹 9,434개, PubMed/Embase/CENTRAL 2006–2013, 포아송 회귀): 도재(feldspathic) 제외 대부분의 전세라믹 단단관은 금속도재관과 5년 생존율 동등.

5년 생존율: 금속도재관 94.7%, 류사이트/LD 글래스 세라믹 96.6%, 알루미나 94.6–96.0%, 지르코니아 92.1%; 도재 세라믹 유의하게 열등(p<0.001); 지르코니아는 베니어 치핑·유지력 상실 유의 증가(p<0.001).

LD/알루미나 등 전세라믹 단단관은 금속도재관과 임상적으로 동등; 지르코니아 단단관은 생존율 동등하나 기술적 합병증 부담으로 1차 선택 비권장 — 2026년 Pjetursson SR에서 모놀리식 지르코니아로 재평가.

## Summary

Sailer et al. 2015 updated the 2007 SR on tooth-supported FDPs to include studies published 2006–2013. The major finding was that most all-ceramic single crown materials have matured to match metal-ceramic survival rates over a 5-year follow-up. The key distinction was material type: leucite/lithium-disilicate glass-ceramics and densely sintered oxide ceramics (alumina, zirconia) achieved equivalent outcomes, while feldspathic ceramics remained significantly inferior, especially in the posterior region. Despite adequate survival, zirconia-based SCs showed a significantly higher burden of technical complications (veneering fracture, loss of retention), leading the authors to advise against their routine use as a primary option. This recommendation was later refined with the emergence of monolithic zirconia designs (Pjetursson 2026).

## Key Contributions

- Established the clinical equivalence of leucite/LD glass-ceramics and oxide ceramics to metal-ceramic SCs (long-debated)
- Defined feldspathic ceramics as posterior-region-limited due to significantly lower survival
- Identified the veneering fracture ("chipping") problem as the primary weakness of zirconia-based SCs
- Provided reference 5-year survival benchmarks used in subsequent SRs (Pjetursson 2026)
- Corrigendum published 2016 (Dental Materials 32:12) to correct minor errors

## Methodology

Systematic review with meta-analysis. PubMed, Embase, CENTRAL search (2006–2013) + 34 studies carried over from 2007 SR. Inclusion: tooth-supported FDP clinical studies, mean follow-up ≥3 years. 67 studies met criteria: 4,663 metal-ceramic + 9,434 all-ceramic SCs. Robust Poisson regression for pooled 5-year rates.

## Results

| Material | 5-year Survival | vs Metal-ceramic |
|---|---|---|
| Metal-ceramic | 94.7% (CI: 94.1–96.9%) | Reference |
| Leucite/LD glass-ceramic | 96.6% (CI: 94.9–96.7%) | Equivalent |
| Glass-infiltrated alumina | 94.6% (CI: 92.7–96%) | Equivalent |
| Densely sintered alumina | 96.0% (CI: 93.8–97.5%) | Equivalent |
| Densely sintered zirconia | 92.1% (CI: 82.8–95.6%) | Equivalent survival, BUT higher complications |
| Feldspathic/silica-based | Significantly lower (p<0.001) | Inferior |

Zirconia: significantly more framework fracture + loss of retention (p<0.001). Posterior region: feldspathic and zirconia had significantly lower survival (p<0.0001). abstract-only — publisher landing page, full text not retrieved.

## Related Papers

- [[prosthetic-materials/pjetursson-2026-metal-ceramic-all-ceramic-crowns-survival-sr-ma]] — extends this SR (2014–2024 data, includes monolithic designs)
- [[prosthetic-materials/behr-2014-pfm-precious-alloy-crowns-clinical-performance]] — single-center PFM long-term cohort providing benchmark data
- [[prosthetic-materials/kui-2023-translucent-zirconia-fixed-prosthodontics-overview]] — translucent zirconia properties relevant to the zirconia chipping issue

File: wiki/prosthetic-materials/selvi-2025-custom-stock-abutment-fatigue-sem.md
---
title: "Two Million Cycle Fatigue Performance of Custom and Stock Conical-Hex Abutments: A Removal Torque and SEM Study"
authors: "Furkan Selvi, Berk Bilgen, Meltem Özdemir Karataş, Ali Balık"
year: 2025
date: 2025-09-05
doi: 10.1111/cid.70087
source: selvi-2025-custom-stock-abutment-fatigue-sem.md
category: prosthetic-materials
confidence: in-vitro
pdf_path: /Users/oracleneo/llm-wiki/papers/selvi-2025-custom-stock-abutment-fatigue-sem.pdf
pdf_filename: selvi-2025-custom-stock-abutment-fatigue-sem.pdf
source_collection: external
tags: []
---

## Three-line Summary

In vitro fatigue study (n=44; SA n=22, CA n=22; ISO-14801; 2 million cycles at 5 checkpoints) comparing removal torque values (RTV) of CAD-CAM custom versus stock internal conical-hex abutments with concurrent SEM.

Custom abutments had lower baseline RTV than stock, but both groups showed partial RTV recovery with no significant between-group difference from 1–2 million cycles; the greatest preload loss occurs between 50,000 and 1 million cycles regardless of abutment type.

Both abutment designs are mechanically equivalent for long-term function; early post-insertion screw retightening (within the first weeks) is warranted to compensate for initial preload loss.

## 세줄요약

체외 피로 시험(n=44; 기성 어버트먼트(stock abutment, SA) n=22·CAD-CAM 맞춤 어버트먼트(custom abutment, CA) n=22; ISO-14801; 5개 체크포인트, 200만 사이클)으로 제거 토크값(Removal Torque Value, RTV) 및 주사전자현미경(SEM) 비교.

CA의 기저 RTV는 SA보다 낮았으나 100만~200만 사이클 구간에서 양군 부분 회복 — 군간 유의차 없음; 예압(preload) 소실의 대부분은 5만~100만 사이클 초기에 집중.

두 어버트먼트 유형은 장기 기능에서 기계적으로 동등하므로 재료 선택보다 초기 나사 재조임 프로토콜이 핵심.

## Summary

Selvi et al. (2025) compared the fatigue performance of CAD-CAM custom abutments (CA) and stock abutments (SA) using internal conical-hex connections over 2 million cycles per ISO-14801. Key findings:

- **Baseline**: Stock abutments had higher RTVs than custom abutments at initial tightening.
- **Progressive loss**: Both groups showed progressive RTV decline up to 1 million cycles, with CA values significantly lower.
- **Recovery plateau**: From 1–2 million cycles, a partial RTV recovery occurred with no significant between-group difference, confirming mechanical equivalence at clinical loading durations.
- **Critical window**: The greatest preload loss occurs between 50,000 and 1 million cycles — the early post-insertion period is the highest-risk window.
- **SEM**: Stock abutments showed more extensive surface wear; custom abutments showed localized adaptations only. Thread integrity was maintained in all specimens.
- **Re-tightening**: Post-fatigue retightening restored RTVs in both groups.

**Clinical implication**: Both abutment types are mechanically suitable for functional loading. Early screw retightening (within the first weeks post-insertion) is warranted to compensate for initial preload loss.

## Key Contributions

1. First study to compare custom vs. stock conical-hex abutments across 5 cycle checkpoints up to 2 million cycles with concurrent SEM analysis.
2. Established that the 50,000–1,000,000 cycle interval is the critical preload-loss window regardless of abutment type.
3. SEM evidence that custom abutments undergo localized surface adaptation (not generalized wear) while thread integrity is preserved.
4. Supported post-fatigue retightening as an effective rescue strategy for preload restoration.

## Methodology

- **Design**: In-vitro comparative, n=44 (SA group n=22, CA group n=22)
- **Connection**: Internal conical-hex implant-abutment
- **Abutments**: CA = CAD-CAM milled; SA = stock/prefabricated
- **Fatigue**: ISO-14801 cyclic loading
- **RTV measurements**: Baseline, 50,000; 1×10⁶; 1.5×10⁶; 2×10⁶ cycles; post-fatigue retightening
- **SEM**: Baseline, 1×10⁶, 2×10⁶ cycles

## Results

| Time point | SA vs CA |
|---|---|
| Baseline | SA significantly higher RTV |
| 50,000 – 1×10⁶ cycles | Both decrease; CA significantly lower |
| 1.5×10⁶ – 2×10⁶ cycles | Partial recovery; no significant difference |
| Post re-tightening | RTV restored in both groups |
| SEM – SA | Extensive surface wear |
| SEM – CA | Localized adaptation; threads intact |

## Related Papers

- [[overviews/abutment-screw-preload-joint-stability-overview]] — synthesis context for abutment connection stability evidence

File: wiki/prosthetic-materials/sengottaiyan-2026-zirconia-milling-vs-3d-printing-marginal-fit.md
---
title: "Zirconia Marginal Fit: Milling vs 3D Printing SR+MA"
authors: "Sengottaiyan AK, Bennani V, Veerasamy A"
year: 2026
doi: 10.1016/j.prosdent.2026.02.051
source: sengottaiyan-2026-zirconia-milling-vs-3d-printing-marginal-fit.md
category: prosthetic-materials
evidence_level: sr+ma
date: 2026-04-10
tags: [zirconia, marginal-fit, milling, 3D-printing, CAD/CAM, systematic-review, meta-analysis, digital-dentistry]
pmid: "41966912"
source_collection: pubmed-abstract
relations:
  - target: digital-workflow/jkda-2025-63-5-003
    type: related
---

## Three-line Summary

A meta-analysis of 9 in vitro studies found milled zirconia prostheses have significantly better marginal fit than 3D-printed ones (MD = −13.12 µm; P < .001), while internal adaptation is equivalent between techniques (P = .30). Both methods produce clinically acceptable restorations. High heterogeneity (I² ≈ 92%) and exclusive reliance on in vitro single-crown data limit generalizability.

## 세줄요약

9편의 체외 연구를 메타분석한 결과, 밀링 지르코니아가 3D 프린팅보다 변연적합도가 통계적으로 유의하게 우수하며(MD = −13.12 µm, P < .001), 내부적합도는 두 기법 간 차이가 없었다(P = .30). 두 기법 모두 임상 허용 기준을 충족했다. 높은 이질성(I² ≈ 92%)과 단일 크라운 중심의 체외 설계가 결론의 한계다.

## Summary

This SR+MA (Sengottaiyan et al., 2026) is the first pooled quantitative comparison of 변연적합도 (marginal fit) and 내부적합도 (internal adaptation) for 지르코니아 완전 피개 고정성 보철물 (zirconia complete coverage fixed dental prostheses) fabricated by 절삭 가공 (milling, subtractive manufacturing) versus 3D 프린팅 (3D printing, additive manufacturing).

Of 2,205 records screened across five databases, 9 in vitro studies met inclusion criteria. The majority examined single crowns; one study addressed a 4-unit 고정성 치아 보철물 (fixed dental prosthesis, FDP).

**Clinical acceptability**: Both techniques produced clinically acceptable marginal fit and internal adaptation, meaning neither is contraindicated based on fit accuracy alone.

**Key distinction**: Milling holds a statistically significant marginal fit advantage, but the absolute difference (~13 µm) is modest and both groups fall within the commonly cited clinical threshold of < 120 µm.

## Key Contributions

1. **Milling superiority for marginal fit** — pooled MD = −13.12 µm favoring milling (95% CI: −20.21 to −6.03; P < .001)
2. **Internal adaptation equivalence** — no significant difference (MD = −3.26 µm; P = .30)
3. **High heterogeneity** — I² = 91.98% (marginal fit) and 85.93% (internal adaptation); caution required in applying pooled estimates
4. **Limited FDP data** — only 1 of 9 studies included multi-unit prostheses; most evidence is single-crown

## Methodology

| Item | Detail |
|---|---|
| Design | Systematic review + meta-analysis |
| Evidence base | In vitro studies only |
| Databases | PubMed, Medline/Embase, Scopus, Web of Science, Google Scholar + manual |
| Records screened | 2,205 → 9 included |
| Risk of bias | QUIN tool |
| Comparators | 밀링 (milling) vs 3D 프린팅 (3D printing) |
| Outcomes | 변연적합도 (marginal fit), 내부적합도 (internal adaptation) |
| Prosthesis type | Predominantly single crowns; 1 × 4-unit FDP |

## Results

### Marginal Fit (변연적합도)

| Statistic | Value |
|---|---|
| Mean Difference | −13.12 µm (milling better) |
| 95% CI | −20.21 to −6.03 µm |
| P-value | < .001 |
| I² | 91.98% (high heterogeneity) |

Milled zirconia prostheses produced statistically significantly smaller marginal gaps. Both groups remain within the clinically acceptable range.

### Internal Adaptation (내부적합도)

| Statistic | Value |
|---|---|
| Mean Difference | −3.26 µm |
| 95% CI | −9.41 to 2.88 µm |
| P-value | .30 (NS) |
| I² | 85.93% (high heterogeneity) |

No significant difference between fabrication techniques.

### Clinical Interpretation

- Both milling and 3D printing produce **clinically acceptable** fit for zirconia crowns
- The ~13 µm marginal fit advantage of milling is statistically real but clinically modest
- High heterogeneity (I² > 75%) means pooled estimates should be interpreted with caution; study-to-study variation is large
- 3D printing materials/hardware evolve rapidly — older included studies may underestimate current 3D printing accuracy

## Related Papers

- [[digital-workflow/jkda-2025-63-5-003]] — pilot study on 3D-printed zirconia crowns with different offset parameters; marginal and internal fit outcomes

File: wiki/prosthetic-materials/sheykhian-2026-survival-biological-complications-ceramic-veneered.md
---
title: "Survival Rate and Biological Complications of Screw-Retained Ceramic-Veneered Implant-Supported Fixed Dental Prostheses: A Systematic Review and Meta-Analysis"
authors: Mojtaba Sheykhian, Javad Hayati Garjan, Ali Sharifi, Mehran Rahbar
year: 2026
date: 2026-01-01
doi: 10.1155/bmri/5326872
source: sheykhian-2026-survival-biological-complications-ceramic-veneered.md
category: [prosthetic-materials]
evidence_level: sr+ma
pdf_path: /Users/oracleneo/llm-wiki/papers/sheykhian-2026-survival-biological-complications-ceramic-veneered.pdf
pdf_filename: sheykhian-2026-survival-biological-complications-ceramic-veneered.pdf
source_collection: external
tags: [zirconia, veneered, screw-retained, implant, fdp, survival, complications, sr+ma]
relations:
  - type: refines
    target: prosthetic-materials/pjetursson-2023-implant-fdp-material-design-outcomes-sr-ma
---

## Three-line Summary

Systematic review + meta-analysis (7 cohort/prospective studies, PRISMA 2020, 694 patients / 663 screw-retained ceramic-veneered implant-supported fixed dental prostheses [ISFDPs] on 1246 implants, follow-up 3–12 years) evaluating survival, success, and biological complication rates.

Pooled survival rate 97% (ES 0.97, 95% CI 0.92–1.09, fixed-effects, I²=0.0%); pooled success rate 82% (ES 0.82, 95% CI 0.74–0.90, random-effects, I²=55.3%); pooled complication rate 13% (ES 0.13, 95% CI 0.08–0.18, fixed-effects, I²=5.7%); most common complications were ceramic chipping, screw loosening, and screw/prosthesis fracture.

Screw-retained ceramic-veneered ISFDPs are a predictable long-term treatment option with high survival and manageable complication burden, but only 7 studies (mostly retrospective) were poolable, success-rate heterogeneity (I²=55.3%) reflects inconsistent "success" definitions across studies, and no PROSPERO registration limits methodological transparency.

## 세줄요약

체계적 고찰 + 메타분석 (Systematic Review and Meta-Analysis, SR+MA) (코호트/전향 연구 7편, PRISMA 2020, 환자 694명 / 나사고정 세라믹-비니어드 임플란트 지지 고정성 보철물[ISFDP] 663개, 임플란트 1246개, 추적 3–12년) — 생존율·성공율·생물학적 합병증률 평가.

풀링 생존율(survival rate) 97% (ES 0.97, 95% CI 0.92–1.09, 고정효과모형, I²=0.0%); 성공율(success rate) 82% (ES 0.82, 95% CI 0.74–0.90, 랜덤효과모형, I²=55.3%); 합병증률(complication rate) 13% (ES 0.13, 95% CI 0.08–0.18, 고정효과모형, I²=5.7%); 가장 흔한 합병증은 세라믹 치핑(chipping), 나사 풀림(screw loosening), 나사·보철물 파절.

나사고정 세라믹-비니어드 ISFDP는 높은 생존율과 관리 가능한 합병증 부담을 지닌 예측 가능한 장기 치료옵션이나, 풀링 가능했던 연구는 7편(대부분 후향적)에 불과하고, 성공율 이질성(I²=55.3%)은 연구간 "성공" 정의 불일치를 반영하며, PROSPERO 사전등록 부재로 방법론적 투명성이 제한된다.

## Summary

This systematic review and meta-analysis (PRISMA 2020, 27-item checklist; not PROSPERO-registered) evaluated the survival rate, success rate, and biological complication rate of **screw-retained ceramic-veneered** implant-supported fixed dental prostheses (ISFDPs). Databases searched (to January 2025): Cochrane, Embase, MEDLINE (PubMed/Ovid), supplemented by reference checking and Google Scholar; English-language articles only. Two independent blinded reviewers performed screening and Newcastle–Ottawa Scale (NOS) risk-of-bias assessment, with a third reviewer resolving disagreements.

Of 474 records identified, 7 studies (694 patients, 663 ISFDPs on 1246 implants, follow-up 3–12 years) were included after PRISMA screening. Five studies were rated low risk of bias, two moderate, none high. Pooled outcomes: survival 97% (fixed-effects, no heterogeneity), success 82% (random-effects, moderate heterogeneity I²=55.3%), and complication 13% (fixed-effects, low heterogeneity I²=5.7%). Sensitivity analysis excluding the two moderate-risk studies did not meaningfully change the pooled estimates. The most frequently reported complications were ceramic chipping, screw loosening, screw fracture, prosthesis fracture, proximal contact loss, and loss of implant access hole sealing material — predominantly technical/mechanical rather than biological in nature, despite the paper's title emphasis on "biological complications."

The authors position this SR+MA as more focused than prior implant-FDP meta-analyses (e.g., Pozzi et al., Pjetursson et al.) that pooled heterogeneous retention types (screw + cement) and material combinations together; by isolating the screw-retained ceramic-veneered subgroup, this study aims to reduce clinical/methodological heterogeneity and provide a more precise estimate for this specific prosthetic design.

## Key Contributions

- Focused (retention-type-controlled) pooled survival/success/complication estimates specific to screw-retained ceramic-veneered ISFDPs, distinct from prior SR+MAs pooling mixed retention and material types.
- Explains the complication mechanism: veneering ceramic chipping in bilayered zirconia frameworks is attributed to CTE (coefficient of thermal expansion) mismatch between zirconia core and veneering ceramic plus residual cooling-phase tensile stress, worsened by bruxism/occlusal overload.
- Contrasts fabrication predictability: veneered zirconia depends on manual layering (technician-skill-dependent variability) vs. monolithic zirconia's standardized digital workflow.
- Sensitivity analysis (excluding 2 moderate-risk-of-bias studies) supports robustness of the survival/complication pooled estimates.

## Methodology

- PICO: Population = patients missing >2 teeth (upper/lower/both jaws); Intervention = screw-retained ceramic-veneered ISFDPs; Comparison = not applicable; Outcome = survival, success, complication rates.
- Inclusion limited to RCTs or cohort studies; exclusion of other designs.
- Risk of bias: Newcastle–Ottawa Scale (0–9; high 0–3, moderate 4–6, low 7–9). Result: 5 low-risk, 2 moderate-risk, 0 high-risk.
- Statistical model chosen by heterogeneity: fixed-effects inverse-variance for survival and complication rate (I²=0.0% and I²=5.7% respectively); random-effects DerSimonian–Laird for success rate (I²=55.3%, statistically significant heterogeneity, p=0.04). Stata 17; significance threshold p<0.05.
- PRISMA flow: 474 identified → 373 title/abstract screened (316 excluded) → 57 full-text assessed → 7 included (50 excluded: 8 incomplete data, 5 not matching intervention, 34 no extractable survival/complication data, 3 without separable data).

## Results

| Outcome | Pooled estimate (ES) | 95% CI | Model | Heterogeneity |
|---|---|---|---|---|
| Survival rate | 0.97 (97%) | 0.92–1.09 | Fixed-effects | I²=0.0%, Q=3.41, p=0.7565 |
| Success rate | 0.82 (82%) | 0.74–0.90 | Random-effects (DerSimonian–Laird) | I²=55.3%, τ²=0.0058, Q=13.42, p=0.04 |
| Complication rate | 0.13 (13%) | 0.08–0.18 | Fixed-effects | I²=5.7%, Q=6.36, p=0.3839 |

- Study pool: 694 patients (369F/325M), mean age 56.58y; 663 ISFDPs on 1246 implants; follow-up 3–12 years across 7 studies (Pontevedra 2024 & 2022, Zhang 2024, Solá-Ruiz 2022, De Angelis 2021, Diéguez-Pereira 2020, Wittneben 2014).
- Most frequent complications: ceramic chipping, screw loosening, screw fracture, prosthesis fracture, proximal contact loss, loss of access-hole sealing material.
- Sensitivity analysis excluding the 2 moderate-risk-of-bias studies: pooled survival and complication rates remained stable.
- No statistically significant survival difference is implied between screw- and cement-retained implant reconstructions per cited prior literature, but screw retention offers retrievability and reduced cement-related biological complication risk (author interpretation, not directly tested in this SR+MA's own pooled data).

## Related Papers

- [[prosthetic-materials/pjetursson-2023-implant-fdp-material-design-outcomes-sr-ma]] — broader SR+MA of posterior implant-supported multi-unit FDPs by material (PFM/veneered Zr/monolithic Zr/LDS); this Sheykhian 2026 paper narrows that evidence to the screw-retained ceramic-veneered subgroup specifically, refining the veneered-zirconia chipping/fracture signal Pjetursson 2023 already identified.
- [[prosthetic-materials/abutment-screw/hamed-2020-screw-vs-cement-implant-sr]] — SR on screw vs cement retention showing no overall survival difference but divergent complication profiles (cement → more biological, screw → more mechanical complications); complements this paper's screw-only complication breakdown.
- [[prosthetic-materials/laumbacher-2021-zirconia-prosthetic-restorations-long-term-sr]] — long-term SR on zirconia prosthetic restorations generally, relevant background for the zirconia-framework material context.

File: wiki/prosthetic-materials/sokhal-2025-surface-hardness-bis-acryl-pmma-provisional.md
---
title: "Comparative Evaluation of Surface Hardness of Bis-Acryl Composite and Polymethyl Methacrylate-Based Provisional Restorative Materials: An In Vitro Study"
authors: Sokhal K, Kumar S, Aggarwal R, Kaur I, Thoidingjam B, Deokate A, Nandalur KR
year: 2025
date: 2025-04-30
doi: 10.7759/cureus.83269
source: sokhal-2025-surface-hardness-bis-acryl-pmma-provisional.md
category: [prosthetic-materials]
confidence: in-vitro
source_collection: pubmed-text
full_text: true
pmid: "40453262"
pmcid: "PMC12124933"
source_url: https://pmc.ncbi.nlm.nih.gov/articles/PMC12124933/
text_path: /Users/oracleneo/llm-wiki/papers/sokhal-2025-surface-hardness-bis-acryl-pmma-provisional.txt
text_filename: sokhal-2025-surface-hardness-bis-acryl-pmma-provisional.txt
tags: [provisional, temporary-crown, bis-acryl, pmma, acrylic-resin, surface-hardness, vickers, protemp, integrity]
relations:
  - type: reinforces
    target: givens-2007-marginal-adaptation-color-stability-provisional
---

## One-line Summary

In-vitro Vickers-hardness study (Cureus 2025, n=40/group, 160 total) of four provisional crown-and-bridge materials: three bis-acryl composites (3M Protemp 4, Dentsply Integrity, Vericom Care C&B) all had significantly higher surface hardness than the PMMA self-cure acrylic (Pyrax SC-10) — ranking Protemp 4 (20.54 VHN) > Integrity (19.80) > Vericom (18.55) > Pyrax (16.65), all pairwise p<0.01.

## 한줄요약

In-vitro Vickers 경도 연구(Cureus 2025, 군당 n=40, 총 160): 임시치관(provisional crown) 재료 4종 비교 — bis-acryl 3종(3M Protemp 4, Dentsply Integrity, Vericom Care C&B)이 PMMA(폴리메틸메타크릴레이트, Polymethyl Methacrylate) 자가중합 아크릴(Pyrax SC-10)보다 표면경도(Surface Hardness) 유의하게 높음. 순위: Protemp 4(20.54 VHN) > Integrity(19.80) > Vericom(18.55) > Pyrax(16.65), 모든 짝비교 p<0.01.

## Summary

This well-powered laboratory study (160 specimens, ADA spec. no. 27 dies) ranked the Vickers surface hardness of four provisional crown-and-bridge materials — three bis-acryl composites (3M Protemp 4, Dentsply Integrity, Vericom Care C&B) versus one traditional PMMA self-cure acrylic (Pyrax SC-10). Every bis-acryl outperformed the PMMA material, with a clear order: **Protemp 4 (20.54 VHN) > Integrity (19.80) > Vericom (18.55) > Pyrax PMMA (16.65)**, all pairwise differences significant (p<0.01). The authors attribute the bis-acryl advantage to a cross-linked polymer matrix plus inorganic filler, which resists wear and surface degradation. The clinical translation is a duration-based split: harder **bis-acryls suit long-term, high-stress provisionals** (though harder materials are trickier to adjust and polish), while **PMMA acrylics remain appropriate for short-term, adjustable, cost-sensitive** use. This is the mechanical-property counterpart to the SNAP marginal-fit/color study (Givens 2007): acrylic provisionals are competitive on fit and color but measurably softer.

## Key Contributions

- Standardized, well-powered **hardness ranking** across the two dominant provisional material classes.
- Reaffirms **bis-acryl > PMMA** surface hardness with tight statistics (all pairwise p<0.01).
- Frames a practical **long-term (bis-acryl) vs short-term (PMMA)** material-selection rule, noting the adjustability trade-off of harder materials.

## Methodology

- **Design**: in-vitro comparative Vickers hardness; 160 specimens (40/group) in stainless-steel ADA spec. no. 27 dies (30×10×2 mm).
- **Groups**: 3M Protemp 4 (bis-acryl, bifunctional MA); Dentsply Integrity (bis-acryl, multifunctional MA); Vericom Care C&B (dual-cure bis-acryl); Pyrax SC-10 (PMMA self-cure).
- **Fabrication** per manufacturer: bis-acryls auto-mixed (Garant 10:1, press 30 psi/5 min) or extruded + light-cured 40 s/post-cured 10 min (Vericom); PMMA hand-mixed 2:1, self-cure 15 min.
- **Testing**: HV-1000B, 25 g load, 15 s, 2 indentations/specimen; VHN = 1.8544·F/d².
- **Stats**: G*Power sizing (95% power, f=0.40); SPSS v25; one-way ANOVA + Tukey HSD, p<0.05.

## Results

| Rank | Material | Type | Mean hardness (VHN) |
|---|---|---|---|
| 1 | 3M Protemp 4 | Bis-acryl | **20.54 ± 0.69** |
| 2 | Dentsply Integrity | Bis-acryl | 19.80 ± 0.47 |
| 3 | Vericom Care C&B | Dual-cure bis-acryl | 18.55 ± 1.36 |
| 4 | Pyrax SC-10 | PMMA (self-cure) | **16.65 ± 0.66** |

- One-way ANOVA p<0.01; all pairwise comparisons significant (Tukey HSD, p≤0.001).
- Largest difference: Protemp 4 vs Pyrax (MD 3.89, 95% CI 3.39–4.39). Smallest significant: Protemp 4 vs Integrity (MD 0.74).
- Consistent with prior work (Jo, Savabi, Kerby, Knobloch) and the Astudillo-Rubio SR/MA that hardness is decisive for provisional clinical performance.

## Related Papers

- [[prosthetic-materials/givens-2007-marginal-adaptation-color-stability-provisional]] — the SNAP (PEMA acrylic) study on marginal fit + color stability; pairs with this hardness study to show acrylics are competitive on fit/color but softer than bis-acryl (reinforces).
- [[prosthetic-materials/alqarawi-2024-digital-taper-finish-line-temporary-crown-retention]] — temporary crown retention vs preparation taper/finish line.
