Repository: ezinternet/dentopedia

File: wiki/prosthetic-materials/sterzenbach-2025-hybrid-abutment-crowns-zirconia-titanium-implants.md
---
title: "A Randomised Controlled Trial Evaluating 3-Year Survival Rates and Technical Complications of Screw-Retained Hybrid Abutment Crowns on Two-Piece Zirconia and Titanium Implants"
authors: Sterzenbach G, Richter K, Alpen K, Khoshreza H, Beuer F, Thiele T
year: 2025
date: 2025-04-29
doi: 10.1111/clr.14443
source: sterzenbach-2025-hybrid-abutment-crowns-zirconia-titanium-implants.md
category: [prosthetic-materials]
confidence: rct
source_collection: pubmed-text
full_text: true
pmid: "40297919"
pmcid: "PMC12319353"
source_url: https://pmc.ncbi.nlm.nih.gov/articles/PMC12319353/
text_path: /Users/oracleneo/llm-wiki/papers/sterzenbach-2025-hybrid-abutment-crowns-zirconia-titanium-implants.txt
text_filename: sterzenbach-2025-hybrid-abutment-crowns-zirconia-titanium-implants.txt
tags: [zirconia-implant, hybrid-abutment-crown, screw-retained, pekk, survival, rct]
---

## Three-line Summary

Prospective RCT (n=60, 30/group, Charité-Universitätsmedizin Berlin, DRKS00014866) comparing screw-retained lithium disilicate single implant crowns (SICs) on PEKK-base hybrid abutments over two-piece zirconia implants versus titanium-base hybrid abutments over two-piece titanium implants, followed 3 years.

Zirconia-group cumulative survival was 10.7% lower than titanium (89.3% vs 100%), driven by 3 post-baseline implant losses from incomplete osseointegration (plus 3 early pre-crown implant failures, all revised) — non-inferiority (10% margin) was NOT confirmed, though the Log-Rank test for survival curves was not significant (p=0.068); technical complication rates (modified USPHS) and 12-month PES/WES were statistically similar between groups.

The prosthetic component (crown/abutment) performed comparably in both groups with no crown-level failures, but the lower osseointegration rate of two-piece zirconia implants is a clinically meaningful concern that a non-significant p-value alone would obscure — caution is warranted when selecting zirconia implants for this indication.

## 세줄요약

전향적 RCT(n=60, 군당 30명, 샤리테-베를린대, DRKS00014866) — 투피스 지르코니아 임플란트(two-piece zirconia implant) 위 PEKK(폴리에테르케톤케톤, Polyether Ketone Ketone) 기반 하이브리드 지대주(hybrid abutment)와 투피스 티타늄 임플란트 위 티타늄 기반 하이브리드 지대주에 나사유지형(screw-retained) 리튬디실리케이트(lithium disilicate) 단일 임플란트 크라운(Single Implant Crown, SIC)을 식립해 3년 추적.

지르코니아군 누적 생존율이 티타늄군(100%) 대비 10.7% 낮음(89.3%) — 원인은 크라운 파손이 아닌 임플란트 수준 골유착(osseointegration) 부전(기저선 후 3예, 초기 실패 3예는 모두 재시술 성공); 10% 마진의 비열등성(non-inferiority)은 입증되지 않았으나 Log-Rank 생존곡선 비교는 유의차 없음(p=0.068); 변형 USPHS 기술적 합병증 발생률과 12개월 분홍색 심미 점수(Pink Aesthetic Score, PES)/백색 심미 점수(White Aesthetic Score, WES)는 양군 통계적으로 유사.

보철 구성요소(크라운·지대주) 자체는 양군 모두 준수한 성적을 보였으나(크라운 단독 실패 0건), 지르코니아 임플란트의 낮은 골유착률은 p값만으로는 가려지는 임상적으로 중요한 우려사항 — 해당 적응증에 지르코니아 임플란트를 선택할 때 주의가 필요하다.

## Summary

This is the first RCT to directly compare two-piece **zirconia** and **titanium** dental implants under an identical screw-retained hybrid abutment crown (SIC) protocol — 60 patients (30 per arm), premolar/molar single-tooth replacements, followed to 3 years. Both arms received lithium disilicate crowns bonded to a screw-retained hybrid abutment (PEKK base on zirconia implants; titanium base on titanium implants), placed at second-stage surgery ("one abutment, one time"). The pre-specified primary analysis was a non-inferiority test (10% margin) on cumulative SIC survival.

The zirconia group's cumulative survival (89.3%) was 10.7 percentage points below the titanium group's (100%), and the lower confidence bound (74.6%) fell short of the 82.6% threshold required for non-inferiority — so non-inferiority was **not confirmed**. Critically, none of the failures were crown/prosthetic failures: all six zirconia implant losses (3 early pre-crown, 3 post-baseline) were attributed to incomplete osseointegration (aseptic connective-tissue encapsulation), not to the hybrid abutment crown design. Despite this clinically meaningful gap, the Log-Rank test comparing survival curves was not statistically significant (p=0.068) — the authors explicitly warn that p-value framing alone can obscure a clinically important difference here. Technical complications (modified USPHS), aesthetic outcomes (PES/WES at 12 months), and patient-reported satisfaction were statistically similar between groups.

## Key Contributions

- First RCT isolating **implant material** (zirconia vs titanium) as the sole intentional variable while holding the hybrid-abutment / screw-retained / lithium disilicate crown protocol constant — addressing an evidence gap the EAO position paper and German S3 guidelines had flagged as insufficient for two-piece ceramic implant recommendations.
- Shows the zirconia-implant survival deficit (10.7%, non-inferiority not confirmed) is driven entirely by implant-level osseointegration failure, not by the hybrid abutment or crown — an important attribution distinction for clinicians weighing "is it the implant or the prosthetic design" when zirconia cases fail.
- Demonstrates that technical complication rate (modified USPHS), 12-month PES/WES esthetics, and patient satisfaction are statistically comparable between zirconia and titanium arms — the prosthetic component itself is not the differentiator.
- Explicit methodological caution: a non-significant Log-Rank test (p=0.068) coexisted with a failed non-inferiority analysis on the same survival data — illustrating that the pre-specified, more conservative non-inferiority test (not an incidental significance test) should drive the clinical conclusion.

## Methodology

- Prospective RCT, 1:1 urn randomization, n=60 (34 women), mean age 44 (21-67), Jan 2018-Sep 2019, single center (Dentalzentrum Pankow, Berlin); ethics approval Charité-Universitätsmedizin Berlin (EA4/041/18); registered DRKS00014866; CONSORT-compliant.
- Blinded outcome assessors (clinical follow-up inspection); surgeons unblinded (implants visually distinct).
- Test arm: CERALOG Hexalob two-piece zirconia implant (8 mm, ⌀4.0) + screw-retained PEKK hybrid abutment + bonded lithium disilicate (IPS e.max CAD) crown; gold screw at 15 Ncm.
- Control arm: CAMLOG screw-line titanium implant (9 mm, ⌀4.3) + screw-retained titanium adhesive base + bonded lithium disilicate crown; titanium screw at 25 Ncm.
- Fully digital workflow: CEREC Omnicam full-arch scan → backward planning (Galileos Implant) → 3D-printed guided drilling template; final restoration at 4 months (zirconia) / 3 months (titanium) post-placement, one abutment-one time.
- Primary outcome: cumulative SIC survival to 3 years, non-inferiority design (10% margin), Kaplan-Meier/ITT, Clopper-Pearson CIs, Log-Rank test.
- Secondary outcomes: modified USPHS technical-complication criteria (adapted for screw-retained hybrid abutment SICs) at baseline/6/12/24/36 months; PES/WES at baseline and 12 months; exploratory PROM questionnaire at 36 months (voluntary, unvalidated).
- Powered for 30 patients/arm assuming 95% 5-year titanium survival and a 10% non-inferiority margin (alpha 0.05, power 0.8).

## Results

| Outcome | Titanium (n=30) | Zirconia (n=30, n=28 analyzed) | Statistic |
|---|---|---|---|
| 3-year cumulative survival (ITT) | 100% (0.926-1.0, 90% CI) | 89.3% (0.746-0.97, 90% CI) | Non-inferiority (10% margin) NOT confirmed |
| Log-Rank test, survival curves | — | — | p=0.068 (not significant) |
| Implant losses (cause) | 0 | 6 total: 3 early pre-crown (revised) + 3 post-baseline (osseointegration failure) | All non-osseointegration/aseptic encapsulation |
| Crown-attributable SIC failures | 0 | 0 | None in either group |
| Total technical complications (36 mo) | 2 | 6 | No USPHS parameter significant (all p>0.15) |
| Category-C events (chipping / retention loss) | 0 | 2 chipping + 2 retention loss (all repaired) | — |
| Screw loosening | 1 | 2 | Resolved by screw replacement |
| PES at baseline | mean 7 (SD 2.226) | mean 6.13 (SD 2.074) | p=0.009 (zirconia lower) |
| PES at 12 months | mean 8.38 (SD 1.555) | mean 7.43 (SD 1.950) | p=0.085 (n.s. between groups); both p<0.001 vs baseline |
| WES at 12 months | mean 8.33 | mean 7.65 | p=0.096 (n.s.) |
| PROM overall satisfaction (36 mo, n=24 responders) | 80% very satisfied, 20% satisfied | 77.8% very satisfied, 22.2% satisfied | Low response rate (30-50%), no formal statistics |

Bottom line: the prosthetic/technical/esthetic profile of the hybrid abutment crown is essentially equivalent between implant materials, but zirconia implants carry a clinically meaningful (though not p<0.05) osseointegration-failure risk that drove the non-inferiority analysis to fail.

## Related Papers

- [[prosthetic-materials/hosseini-2022-zirconia-metal-implant-premolar-5year-rct]] — different comparison (zirconia vs metal-ceramic abutment/crown material, not implant-body material) reported 5-year survival parity (96% both arms); read alongside this RCT as a caution against generalizing "zirconia = non-inferior" from restorative-material comparisons to implant-material comparisons, since here the implant body material itself was the source of the survival gap.
- [[prosthetic-materials/selvi-2025-custom-stock-abutment-fatigue-sem]] — in-vitro fatigue data on custom vs stock conical-hex abutment retention; complements this RCT's clinical finding that screw/retention-loosening events (both studies) are a real but manageable mechanical concern for hybrid/screw-retained abutment systems, distinct from the osseointegration issue seen here.
- [[prosthetic-materials/tajti-2023-monolithic-zirconia-metal-ceramic-implant-crowns-sr-ma]] — broader SR/MA context on monolithic zirconia vs metal-ceramic implant crowns; this RCT adds implant-body-material-specific RCT-level evidence not previously available.

File: wiki/prosthetic-materials/tajti-2023-monolithic-zirconia-metal-ceramic-implant-crowns-sr-ma.md
---
title: "Monolithic zirconia vs metal-ceramic implant-supported posterior crowns: SR+MA of RCTs"
authors: Péter Tajti, Eleonora Solyom, László Márk Czumbel, et al.
year: 2023
date: 2023-01-01
doi: 10.1016/j.prosdent.2023.07.021
source: tajti-2023-monolithic-zirconia-metal-ceramic-implant-crowns-sr-ma.md
category: [prosthetic-materials]
evidence_level: sr+ma
pdf_path: /Users/oracleneo/llm-wiki/papers/tajti-2023-monolithic-zirconia-metal-ceramic-implant-crowns-sr-ma.pdf
pdf_filename: tajti-2023-monolithic-zirconia-metal-ceramic-implant-crowns-sr-ma.pdf
source_collection: external
tags: []
---

## Three-line Summary

SR+MA of RCTs (PubMed/Embase/Cochrane) comparing monolithic zirconia (MZ) versus metal-ceramic (MC) for posterior implant-supported single crowns.

Survival was equivalent (RR 1.0) and marginal bone loss was clinically identical (MD -0.05 mm); MZ had significantly fewer technical complications than MC (OR 0.31), driven mainly by the absence of veneering-ceramic chipping.

Monolithic zirconia is a valid alternative to metal-ceramic for posterior implant single crowns, with the principal advantage being a 69% lower technical-complication risk.

## 세줄요약

SR+MA (PubMed/Embase/Cochrane RCT 포함): 구치부 임플란트 지지 단관에서 단일층 지르코니아(Monolithic Zirconia, MZ) vs 금속도재(Metal-Ceramic, MC) 비교.

생존율 동등(RR 1.0), 변연골소실(Marginal Bone Loss, MBL) 임상적으로 동등(MD -0.05 mm); MZ가 MC 대비 기술적 합병증 유의하게 적음(OR 0.31) — 주로 베니어 세라믹 치핑(chipping) 부재에 기인.

단일층 지르코니아는 구치부 임플란트 단관에서 금속도재의 유효한 대안으로, 주된 이점은 기술적 합병증 위험 69% 감소.

## Summary
SR+MA of RCTs comparing monolithic zirconia vs metal-ceramic for posterior implant-supported single crowns.

## Key Contributions
- Technical complication OR: 0.31 (MZ significantly fewer complications, mainly chipping)
- Survival rate RR: 1.0 (no difference)
- MBL MD: -0.05mm (clinically equivalent)

## Methodology
PubMed/Embase/Cochrane; RCT only; meta-analysis.

## Results
Monolithic zirconia posterior implant crowns: equivalent survival and MBL, with significantly fewer technical complications (chipping) vs metal-ceramic. Valid clinical alternative confirmed.

## Related Papers
- [[prosthetic-materials/hosseini-2022-zirconia-metal-implant-premolar-5year-rct]] — related
- [[prosthetic-materials/gseibat-2025-zirconia-metal-ceramic-posterior-5year-rct]] — related

File: wiki/prosthetic-materials/tomar-2025-cement-vs-screw-zirconia-crown-sr-ma.md
---
title: "Cement-Retained vs Screw-Retained Zirconia Implant Crowns: A Systematic Review and Meta-Analysis"
authors: Tomar N, Srivastava A, Rana R, Singh K, Sharma A
year: 2025
date: 2025-01-01
doi: 10.7759/cureus.83370
journal: Cureus
source: tomar-2025-cement-vs-screw-zirconia-crown-sr-ma.md
evidence_level: sr+ma
category: [prosthetic-materials]
pdf_path: /Users/oracleneo/llm-wiki/papers/tomar-2025-cement-vs-screw-zirconia-crown-sr-ma.pdf
pdf_filename: tomar-2025-cement-vs-screw-zirconia-crown-sr-ma.pdf
source_collection: external
tags: [screw-retained, cement-retained, zirconia, implant-crown, sr+ma, MBL, complications, marginal-bone-loss]
---

## Three-line Summary

SR+MA (7 studies, 168 cement-retained + 166 screw-retained zirconia implant crowns, 3–10-year follow-up) — first meta-analysis specifically for zirconia crown retention type.

Screw-retained crowns showed significantly lower marginal bone loss at 6 months (SMD -0.63, p=0.002) and 46% lower overall complication risk (RR 0.54, p=0.02); long-term MBL (1–5 years) was comparable between retention types.

Screw-retained retention is preferred for zirconia crowns due to early bone preservation and fewer complications, especially at augmented or high-risk sites; long-term prognosis is equivalent.

## 세줄요약

SR+MA(7편, 시멘트 유지형(Cement-Retained, CR) 168개·나사 유지형(Screw-Retained, SR) 166개 지르코니아 임플란트 크라운, 추적 3–10년) — 지르코니아 크라운 유지 방식에 특화된 최초 메타분석.

나사 유지형이 6개월 변연골소실(Marginal Bone Loss, MBL) 유의하게 낮음(SMD -0.63, p=0.002), 전체 합병증 위험 46% 감소(RR 0.54, p=0.02); 1–5년 장기 MBL은 두 군 동등.

지르코니아 크라운에서 나사 유지형이 초기 골 보존 및 합병증 측면에서 우선 선택, 특히 골증대 부위나 고위험 부위에서 더욱 중요; 장기 예후는 동등.

## Summary
First SR+MA specifically for zirconia implant crowns (monolithic/layered). Key finding: **screw-retained (SR) crowns show significantly less marginal bone loss at 6 months** (SMD -0.63, p=0.002), but **long-term MBL (1–5 years) is comparable** between SR and cement-retained (CR). SR also reduces overall complication risk by 46% (RR 0.54, p=0.02).

## Meta-Analysis Results

| Outcome | Timepoint | SR vs CR | Effect | p |
|---|---|---|---|---|
| MBL | 6 months | **SR lower** | SMD -0.63 | **0.002** |
| MBL | 1 year | Equal | — | NS |
| MBL | 3 years | Equal | — | NS |
| MBL | 5 years | Equal | — | NS |
| BOP | Any | Equal | — | NS |
| Complications | Any | **SR lower** | RR 0.54 | **0.02** |

## Study Characteristics
- 7 studies included (RCTs + prospective cohorts)
- 168 CR + 166 SR zirconia crowns
- Follow-up range: 3–10 years
- Mix of monolithic and veneered zirconia

## Clinical Interpretation

**6-month MBL advantage (SR):**
- Clinically relevant for implants in augmented bone or compromised sites
- Early crestal bone preservation may reduce long-term peri-implant disease risk
- Likely mechanism: no cement contamination → cleaner peri-implant environment early on

**Long-term equivalence:**
- After 1 year, MBL trajectories converge — both retention types perform similarly
- Confirms Hamed 2020 SR finding: **survival equivalence** with different complication profiles

**46% complication reduction (SR):**
- Includes all complication types; SR's mechanical complications are less frequent than CR's biological ones in this zirconia-specific cohort

## Clinical Takeaway
- For zirconia crowns: **SR is preferred** for early bone preservation and lower overall complication risk
- Particularly important in **posterior sectors, GBR sites, or patients with peri-implantitis history**
- Long-term prognosis equivalent — patient preference and esthetic zone concerns can guide final choice

## Related Papers
- [[prosthetic-materials/hamed-2020-screw-vs-cement-implant-sr]] — SR (all materials): no survival difference; CR = biological, SR = mechanical complications
- [[prosthetic-materials/khurshid-2025-screw-vs-cement-crown-complications]] — prospective 12mo: SR screw loosening 18%; CR marginal/cement issues higher

File: wiki/prosthetic-materials/vindasiute-2015-clinical-factors-influencing-removal-cement-excess.md
---
title: "Clinical Factors Influencing Removal of the Cement Excess in Implant-Supported Restorations."
authors: Egle Vindasiute, Algirdas Puisys, Natalja Maslova, Laura Linkeviciene, Vytaute Peciuliene, Tomas Linkevicius
year: 2015
date: 2015-08-01
doi: 10.1111/cid.12170
source: vindasiute-2015-clinical-factors-influencing-removal-cement-excess.md
category: [prosthetic-materials]
evidence_level: prospective
source_collection: pubmed-text
full_text: false
pmid: "24224895"
source_url: https://pubmed.ncbi.nlm.nih.gov/24224895/
text_path: /Users/oracleneo/llm-wiki/papers/vindasiute-2015-clinical-factors-influencing-removal-cement-excess.txt
text_filename: vindasiute-2015-clinical-factors-influencing-removal-cement-excess.txt
tags: [prosthetic-materials, luting-cement, cement-excess, cement-retained, implant-supported-restoration, undercut, implant-diameter, peri-implant-soft-tissue, planimetry, abstract-only]
relations:
  - type: extends
    target: gehrke-2019-influence-margin-location-luting
---

abstract-only — full text not retrieved

## Three-line Summary

Clinical patient-based study of 65 patients receiving 65 single metal-ceramic restorations on implants; after cementation the restoration-abutment unit was unscrewed and cement remnant area quantified in pixels from photographs of all specimen quadrants, testing implant location, diameter and restoration-tissue undercut.

Cement-covered soft tissue / restoration area: molars 4% / 7%, premolars 3.8% / 7.3%, anteriors 3% / 3.4%; diameter 3.5 mm 3.3% / 7.4%, 4.0 mm 7.7% / 7.7%, 5.0 mm 3.9% / 2.1%; undercut 1 mm 3.5% / 5.4%, 2 mm 4% / 8.1%, 3 mm 4.8% / 8.4%.

Implant location was insignificant (p > 0.05) for both soft tissue and specimen, while diameter (soft tissue p = 0.026, specimen p = 0.600) and undercut (soft tissue p = 0.004, specimen p = 0.046) were related to remnant amount — minimize undercuts when cement retention is chosen; abstract-only (full text not retrieved).

## 세줄요약

임상 환자 기반 연구, 단일 금속-세라믹 (metal-ceramic) 보철물을 식립한 환자 65명·임플란트 65개; 접착 후 보철물-지대주 일체를 풀어 모든 사분면 사진의 픽셀 (pixel) 면적비로 시멘트 잔여물 (cement remnants)을 정량하고 임플란트 위치·직경 (diameter)·보철물-연조직 언더컷 (undercut)을 평가.

시멘트로 피복된 연조직/보철물 면적: 대구치 (molars) 4%/7%, 소구치 (premolars) 3.8%/7.3%, 전치 (anteriors) 3%/3.4%; 직경 3.5 mm 3.3%/7.4%, 4.0 mm 7.7%/7.7%, 5.0 mm 3.9%/2.1%; 언더컷 1 mm 3.5%/5.4%, 2 mm 4%/8.1%, 3 mm 4.8%/8.4%.

임플란트 위치는 두 표적 모두 유의하지 않았고 (p > 0.05), 직경 (연조직 p = 0.026, 보철물 p = 0.600)과 언더컷 (연조직 p = 0.004, 보철물 p = 0.046)은 잔여물과 관련 — 시멘트유지 (cement-retained) 보철을 택한다면 언더컷을 최소화해야 함; 초록만 확보 (abstract-only, full text not retrieved).

## Summary

This clinical study tested whether three chairside factors — where the implant sits in the arch, how wide it is, and how deep the restoration–tissue undercut is — predict how much luting cement is left behind around cement-retained single crowns. Sixty-five patients received single metal-ceramic restorations on 65 implants (39 molars, 22 premolars, 4 anteriors; 21 / 34 / 10 implants of 3.5 / 4.0 / 5.0 mm). After cementation the restoration-abutment unit was unscrewed, all quadrants of each specimen were photographed, and cement remnant area was expressed as a ratio to total restoration and peri-implant tissue area in pixels. Implant location was not significant (p > 0.05 on both surfaces); diameter reached significance only for soft tissue (p = 0.026, but p = 0.600 for the specimen), whereas undercut was significant for both soft tissue (p = 0.004) and the specimen (p = 0.046). The practical conclusion is that when a cemented crown is desired, undercuts should be reduced to a minimum to improve cement-excess removal, regardless of implant diameter or location. Key caveat: the PubMed abstract only was retrieved, and remnant measurement was ex vivo on retrieved specimens, with no peri-implant clinical outcome reported.

## Key Contributions

- First patient-based stratification of undetected cement coverage by implant location, implant diameter and restoration–tissue undercut, using pixel planimetry of all specimen quadrants.
- Demonstrates that arch location does not predict retained cement (p > 0.05) while undercut does (p = 0.004 soft tissue, p = 0.046 specimen) — the actionable factor is undercut, not implant position.
- Shows the diameter signal is surface-specific: significant for peri-implant soft tissue (p = 0.026) but absent for the restoration specimen (p = 0.600).
- Gives a chairside rule for the cement-retained branch: minimize the undercut when cleanup is expected to be difficult.

## Methodology

- **Design**: clinical patient-based single-cohort study with ex-vivo specimen analysis; cementation in patients, then retrieval and photographic analysis of the restoration-abutment unit. No randomization or comparator arm described in the abstract (`prospective` is the study-design label; the abstract does not itself use the term).
- **n**: 65 patients / 65 implants / 65 single metal-ceramic restorations — 39 molars, 22 premolars, 4 anteriors; diameters 21 × 3.5 mm, 34 × 4.0 mm, 10 × 5.0 mm.
- **Undercut**: measured between restoration and tissue; 1 mm in 118 sites, 2 mm in 96 sites, 3 mm in 46 sites.
- **Outcome**: cement remnant area relative to total restoration area and peri-implant tissue area, calculated in pixels from photographs of all quadrants after unscrewing the restoration-abutment unit.
- **Significance**: α = 0.05.

## Results

Cement-covered area (soft tissue % / restoration %):

| Factor | Level | Soft tissue | Restoration |
|---|---|---|---|
| Implant location | Molar (39) | 4% | 7% |
| Implant location | Premolar (22) | 3.8% | 7.3% |
| Implant location | Anterior (4) | 3% | 3.4% |
| Implant diameter | 3.5 mm (21) | 3.3% | 7.4% |
| Implant diameter | 4.0 mm (34) | 7.7% | 7.7% |
| Implant diameter | 5.0 mm (10) | 3.9% | 2.1% |
| Undercut | 1 mm (118 sites) | 3.5% | 5.4% |
| Undercut | 2 mm (96 sites) | 4% | 8.1% |
| Undercut | 3 mm (46 sites) | 4.8% | 8.4% |

| Factor | p (soft tissue) | p (specimen) |
|---|---|---|
| Implant location | > 0.05 (insignificant) | > 0.05 (insignificant) |
| Implant diameter | 0.026 (significant) | 0.600 (insignificant) |
| Undercut | 0.004 (significant) | 0.046 (significant) |

Larger undercuts tracked more cement on both surfaces (soft tissue 3.5% → 4.8%; restoration 5.4% → 8.4% from 1 mm to 3 mm), whereas diameter and location showed no consistent ordering. No peri-implantitis or marginal bone loss (MBL) outcome was reported in the abstract.

## Related Papers

- [[prosthetic-materials/tooth-preparation/gehrke-2019-influence-margin-location-luting]] — extends; the in-vitro predecessor applied the same pixel-planimetry logic to CAD/CAM molar abutments, varying margin depth and luting cement. This paper adds patient-based location, diameter and undercut data to the same residual-cement question.
- [[overviews/implant-prosthesis-retention-screw-vs-cement-overview]] — the retention-modality synthesis flags residual cement as the biological cost of cement retention; this study identifies the modifiable chairside factor (undercut) behind that cost.
- [[prosthetic-materials/abutment-screw/hamed-2020-screw-vs-cement-implant-sr]] — SR comparing screw vs cement retention; the biological-complication context that makes complete cement-excess removal clinically relevant.
- [[overviews/peri-implantitis-etiology-prevalence-risk-factors-overview]] — residual cement is upstream of peri-implantitis risk; this paper contributes a clinician-controllable factor to that chain.

File: wiki/prosthetic-materials/waldecker-2026-multilayer-zirconia-rbfpd-load-bearing.md
---
title: "Multilayer zirconia RBFPDs: material grade and nesting position affect load-bearing"
authors: Waldecker M, Heller MS, Rues S, Rammelsberg P, Bömicke W
year: 2026
doi: 10.1111/jerd.70191
pmid: 42141931
source: waldecker-2026-multilayer-zirconia-rbfpd-load-bearing.md
source_collection: pubmed-abstract
pmc: PMC13471761
category: prosthetic-materials
tags: [zirconia, multilayer-zirconia, rbfpd, inlay-retained, wing-retained, in-vitro, load-bearing, 3y-tzp, 5y-psz]
evidence_level: in-vitro
relations:
  - type: preceded_by
    target: boemicke-2025-zirconia-rbfpd-inlay-wing-3year-rct
    note: clinical counterpart from same Heidelberg group
  - type: compared_with
    target: spitznagel-2025-multilayer-zirconia-partial-coverage-fatigue
---

## 한국어 핵심요약

> [!summary] 한국어 핵심요약
> - 시험관 연구: 상악 제1대구치 RBFPD — 인레이형(IR) vs 날개형(WR), 다층 지르코니아 재료 비교
> - WR 하중 지지능(1,025–1,617 N) > IR(684–1,216 N) — 설계상 WR이 역학적으로 유리
> - 재료 위계: 3Y-TZP/5Y-PSZ 중심부(Centric) > 3Y-TZP/5Y-PSZ 상단(Top) > 5Y-PSZ 단독 (최저)
> - 인공 노화(열순환+동적 하중)는 하중 지지능에 영향 없음 (P≥0.526)
> - **5Y-PSZ 단독**: RBFPD 적응증에서 안전역 낮아 신중히 사용 권고
> - **3Y-TZP/5Y-PSZ 다층형 중심 네스팅**: 임상시험 추천 가능
> - 블랭크 내 네스팅 위치가 같은 재료 내에서도 성능 차이를 유발 → 밀링 파라미터 중요
> - 임상 짝(boemicke-2025): IR vs WR 3년 생존율에서 유의차 없음 — lab 우위가 임상 전이 안 됨

## Three-line Summary

In vitro (n=16/group): posterior zirconia RBFPD — multilayer 3Y-TZP/5Y-PSZ (centric position) > 5Y-PSZ alone in load-bearing; WR design (1025–1617N) > IR (684–1216N); aging had no significant effect

Vertical nesting position within the blank influences load-bearing within the same material — centric > top position for 3Y/5Y material

Clinical recommendation: 3Y-TZP/5Y-PSZ multilayer zirconia can proceed to clinical trials; 5Y-PSZ alone should be scrutinized for RBFPD indication

## 세줄요약

시험관 연구: 다층 3Y-TZP/5Y-PSZ(중심 네스팅)가 5Y-PSZ 단독보다 우수한 하중 지지능; WR>IR; 인공 노화 영향 없음

블랭크 내 네스팅 위치가 동일 재료 내 성능 차이 유발 — 밀링 파라미터 중요

3Y-TZP/5Y-PSZ 다층형 임상 적용 권장 가능; 5Y-PSZ 단독은 RBFPD 적응증에서 신중

---

## Background

Multilayer zirconia materials combine 3Y-TZP (high strength) at the core with 5Y-PSZ (translucent) in the outer layers, creating a gradient that improves aesthetics while attempting to maintain adequate strength. For posterior RBFPDs, which are subject to high masticatory forces, the choice of zirconia grade and the position within the milling blank may critically influence load-bearing capacity. This study from the Heidelberg group provides preclinical evidence to guide material selection for the clinical trial reported in [[boemicke-2025-zirconia-rbfpd-inlay-wing-3year-rct]].

## Methods

- **In vitro design**: maxillary first molar replacement RBFPD
- **n**: 16 monolithic RBFPDs per group
- **Retainer designs**: IR (inlay-retained), WR (wing-retained)
- **Materials**:
  - 3Y-TZP/5Y-PSZ gradient (labeled 3Y/5Y): zirconia with color/material gradient
  - 5Y-PSZ only (labeled 5Y): monolithic translucent zirconia
- **Nesting positions** (for 3Y/5Y only): center, top of blank
- **Aging**: half of specimens underwent artificial aging (thermocycling + cyclic loading)
- **Load test**: oblique loading to failure (F in Newtons)
- **Statistics**: Welch ANOVA + Dunnett-T3 post hoc (α=0.05)

## Results

### Load-bearing capacity (F, mean range)

| Design | Material / Position | F range (N) |
|---|---|---|
| WR | 3Y/5Y centric | ~1,617 (highest) |
| WR | 3Y/5Y top | intermediate |
| WR | 5Y only | ~1,025 (lowest WR) |
| IR | 3Y/5Y centric | ~1,216 (highest IR) |
| IR | 3Y/5Y top | intermediate |
| IR | 5Y only | ~684 (lowest) |

- **WR consistently > IR** within all material/position groups
- **Material hierarchy**: 3Y/5Y centric > 3Y/5Y top > 5Y only
- **Aging**: no significant effect (P≥0.526) — no debonding or defects after aging
- No decementations observed after artificial aging

## Clinical Significance

1. **3Y-TZP/5Y-PSZ gradient material (centric nesting)** provides adequate safety margin for posterior RBFPD → can proceed to clinical trials
2. **5Y-PSZ (pure translucent zirconia)** shows insufficient load-bearing for RBFPD indication, particularly IR design → use with caution or avoid for this application
3. **Nesting position matters**: the same material, cut from a different position in the blank, yields different performance → standardize milling to centric position for RBFPDs
4. **WR design is biomechanically superior** in lab settings, consistent with clinical trend (boemicke-2025: WR 93.3% vs IR 100% survival — note: clinical equivalence despite lab difference)
5. **Aging resistance**: zirconia RBFPD properties do not degrade under simulated aging — reassuring for long-term use

## Limitations

- In vitro only — extrapolation to clinical outcomes requires caution
- Maxillary first molar only
- Monolithic RBFPDs — no veneered alternatives tested
- Limited range of aging protocols

## Links

- [[boemicke-2025-zirconia-rbfpd-inlay-wing-3year-rct]] — clinical 3yr RCT from same group (IR vs WR design)
- [[spitznagel-2025-multilayer-zirconia-partial-coverage-fatigue]] — multilayer zirconia partial coverage fatigue
- [[ma-2026-clinical-outcomes-zirconia-restorations-sr-ma]] — SR+MA: RBFPD survival 97.4% at 10-15yr
- [[cesar-2024-dental-zirconia-15years-material-processing]] — zirconia material science 15yr review

File: wiki/prosthetic-materials/waltenberger-2025-zirconia-implant-dentistry-guideline.md
---
title: "German S3 guideline on implant-supported all-ceramic restorations"
authors: Lukas Waltenberger, Shaza Bishti, Stefan Wolfart (DGI/DGZMK)
year: 2025
date: 2025-01-01
doi: 10.1186/s40729-025-00641-7
source: waltenberger-2025-zirconia-implant-dentistry-guideline.md
category: [prosthetic-materials]
confidence: consensus
pdf_path: /Users/oracleneo/llm-wiki/papers/waltenberger-2025-zirconia-implant-dentistry-guideline.pdf
pdf_filename: waltenberger-2025-zirconia-implant-dentistry-guideline.pdf
source_collection: external
tags: [zirconia, guideline, all-ceramic, implant, lithium-disilicate, DGI, DGZMK, S3, monolithic, translucent-zirconia]
---

## Three-line Summary

German DGI/DGZMK S3 clinical guideline (highest AWMF evidence level) on implant-supported all-ceramic restorations, based on systematic literature review + AGREE II/GRADE formal expert consensus, covering single crowns, short-span FDPs, and full-arch restorations.

For single crowns, lithium disilicate, silicate ceramics, and all zirconia generations are recommended (~96–97% 3-year survival); for short-span FDPs and full-arch, only 3Y-TZP zirconia has sufficient evidence; polymer-infiltrated ceramics are explicitly not recommended.

High-translucency zirconia (4Y, 5Y-TZP) has increased esthetics but reduced strength and lacks long-term implant validation — use with caution and patient education.

## 세줄요약

독일 DGI/DGZMK S3 임상 가이드라인(최고 AWMF 근거등급): 임플란트 지지 전도재 수복물(단일 크라운·단위 FPD·전악)에 대해 체계적 문헌고찰 + AGREE II/GRADE 전문가 합의 기반.

단일 크라운: 리튬 디실리케이트·모든 세대 지르코니아 권장(3년 생존율 96–97%); 단위 FPD·전악 수복: 3Y-TZP만 충분한 근거; 폴리머 침윤 세라믹(PICN) 명시적 금기.

고투명 지르코니아(4Y, 5Y-TZP)는 심미성 향상되나 강도 저하·임플란트 장기 데이터 부족 — 주의 사용 및 환자 교육 필수.

## Summary
The German S3 clinical guideline (highest evidence level in the German AWMF system) on implant-supported all-ceramic restorations, developed by the German Association of Oral Implantology (DGI) with DGZMK. Based on systematic literature review + formal expert consensus using AGREE II and GRADE. The guideline covers three indication categories: single crowns, short-span FDPs (3–4 units), and full-arch restorations. For **single crowns**, lithium disilicate, silicate ceramics, and all zirconia generations show acceptable ~96–97% 3-year survival. For **FDPs and full-arch**, only 3Y-TZP zirconia has sufficient clinical evidence. Polymer-infiltrated ceramics are explicitly not recommended. Translucent (high-Y) zirconia generations, while more esthetic, lack long-term implant validation.

## Key Contributions
- Highest-level German guideline (S3) specifically for all-ceramic implant-supported restorations
- Three-part structure matching clinical indications: single crown, FDP, full-arch
- Explicit "shall/should/can" recommendation strengths based on GRADE evidence quality
- First guideline to explicitly flag polymer-infiltrated ceramics as unsuitable for implant crowns
- Addresses design features (monolithic, micro-veneering) to reduce chipping risk
- Emphasizes patient education where evidence is limited (newer materials, full-arch cases)

## Methodology
- **Guideline type**: S3 (evidence + formal consensus); AWMF regulatory framework
- **Methodology instrument**: AGREE II
- **Evidence synthesis**: Systematic literature review with predefined inclusion criteria + GRADE evidence rating
- **Consensus**: Strong consensus on every recommendation; group discussion
- **Recommendation grades**: A ⇑⇑ ("shall"), B ⇑ ("should"), 0 ⇔ ("can")
- **Three sections**: Part A (single crowns), Part B (short-span FDPs), Part C (full-arch)

## Results
**Part A — Single crowns:**
| Material | 3-Year Survival | Recommendation |
|---|---|---|
| Lithium disilicate | ~96–97% | Recommended |
| Silicate ceramics | ~96–97% | Recommended |
| All zirconia generations (incl. translucent) | ~96–97% | Recommended (with caveats for translucent) |
| Polymer-infiltrated ceramics | Inferior | NOT recommended |

**Part B — Short-span FDPs (3–4 units):**
- 3Y-TZP zirconia only — sufficient clinical evidence
- Micro-veneering and monolithic designs preferred (reduce chipping)

**Part C — Full-arch restorations:**
- 3Y-TZP zirconia only — adequate evidence
- Patient education critical; limited evidence for newer materials
- Interdisciplinary collaboration required

**Design principles applicable to all indications:**
- Adhere to bonding protocols for ceramic-to-implant-abutment interface
- Monolithic or micro-veneered designs over full-veneered to minimize chipping
- Highly translucent zirconia (4Y, 5Y-TZP): increased esthetics but reduced strength; long-term implant data lacking — use with caution

## Related Papers
- [[prosthetic-materials/pjetursson-2026-metal-ceramic-all-ceramic-crowns-survival-sr-ma]] — SR+MA on tooth-supported crown survival rates, material comparisons
- [[prosthetic-materials/laumbacher-2021-zirconia-prosthetic-restorations-long-term-sr]] — overview SR on zirconia restorations including implant-supported
- [[prosthetic-materials/tajti-2023-monolithic-zirconia-metal-ceramic-implant-crowns-sr-ma]] — monolithic zirconia vs metal-ceramic for implant crowns SR+MA

File: wiki/prosthetic-materials/yi-2026-split-mouth-rct-zirconia-lithium-disilicate.md
---
title: "3-Year Split-Mouth RCT: Monolithic ZrO₂ vs Lithium Disilicate Posterior Implant Crowns"
authors: Yi X, Wei D, Quan S, Kong Y, Huang X, Jiang X, Lin Y, Di P
year: 2026
date: 2026-07-01
doi: 10.1111/clr.70154
source: yi-2026-split-mouth-rct-zirconia-lithium-disilicate.md
category: prosthetic-materials
evidence_level: rct
source_collection: pubmed-abstract
pdf_path: null
pdf_filename: null
tags: [zirconia, lithium-disilicate, implant-crown, split-mouth-rct, cement-retained, CAD-CAM, non-inferiority, MBL, posterior-implant]
---

## Three-line Summary

Split-mouth RCT (n=40 patients, 80 implants) compared monolithic CAD-CAM ZrO₂ vs lithium disilicate (LS) crowns on customized Ti abutments at bilateral posterior implant sites over 3 years.
ΔMBL: ZrO₂ −0.62 mm vs LS −0.36 mm; paired difference 0.26 mm (95% CI −0.17 to 0.70) — non-inferiority demonstrated; no crown fractures, chipping, or debonding in either group.
Monolithic LS crowns are non-inferior to ZrO₂ for posterior single implant restorations at 3 years; biological complications were numerically higher with LS (15% vs 5%) but not significant.

## 세줄요약

악궁분할 무작위대조시험(n=40명, 80개 임플란트): 동일 환자의 대합 후방 임플란트에 모놀리식 ZrO₂ vs 이규산리튬 크라운(리튬 디실리케이트, Lithium Disilicate, LS)을 맞춤 티타늄 어버트먼트(Customized Titanium Abutment)에 시멘트 고정, 3년 추적.
1차 결과 변연골수준 변화(Marginal Bone Level Change, ΔMBL): ZrO₂ −0.62 mm vs LS −0.36 mm, 쌍대 차이 0.26 mm(95% CI −0.17~0.70) — 비열등성 마진 −0.5 mm 충족 ✅; 양군 모두 크라운 파절·칩핑·탈락 0건.
3년 시점 LS는 변연골 보존에서 ZrO₂에 비열등하며 대체 가능; 생물학적 합병증률(15% vs 5%)은 통계적 유의성 미충족(p=0.219)이나 임상적 모니터링 필요.

## Summary

This prospective split-mouth RCT enrolled patients with bilateral single-tooth implants at homologous posterior sites, randomizing each implant to receive either a monolithic CAD-CAM zirconia (ZrO₂, control) or monolithic CAD-CAM lithium disilicate (LS, test) crown, both cemented onto customized titanium abutments. At 3-year follow-up (40 patients completing), marginal bone level change was the primary outcome, with a prespecified non-inferiority margin of −0.5 mm. The paired difference in ΔMBL (LS−ZrO₂) was 0.26 mm (95% CI −0.17 to 0.70), with the lower CI bound exceeding −0.5 mm, confirming non-inferiority of LS. Notably, neither material experienced crown fractures, chipping, or debonding. Biological complication rates were 15% (LS) vs 5% (ZrO₂), a clinically notable but statistically non-significant difference at this sample size. Both materials demonstrated comparable esthetic and functional scores (FIPS).

## Key Contributions

- Established non-inferiority of monolithic LS vs ZrO₂ for posterior implant crowns based on 3-year ΔMBL data
- Both materials: 0 crown fractures, chipping, or debonding — monolithic design eliminates veneering-related technical failures
- Biological complication rate difference (LS 15% vs ZrO₂ 5%) warrants longer follow-up; mechanism unclear
- Split-mouth design controls for patient-level factors, providing high internal validity

## Methodology

| Item | Detail |
|---|---|
| Design | Prospective split-mouth RCT, non-inferiority |
| Setting | Peking University School of Stomatology |
| n | 40 patients (80 implants), 3-year follow-up |
| Intervention | Monolithic CAD-CAM ZrO₂ vs LS crown; customized Ti abutments; cement-retained |
| Primary outcome | ΔMBL (non-inferiority margin −0.5 mm) |
| Secondary | Survival, biological/technical complications, mSBI, mPLI, FIPS |
| Trial registry | ChiCTR2200062023 |

## Results

| Outcome | ZrO₂ | LS |
|---|---|---|
| Implant survival | 97.5% (1 loss) | 100% |
| Prosthesis survival | 100% | 100% |
| ΔMBL mean ± SD (mm) | −0.62 ± 1.22 | −0.36 ± 1.07 |
| Non-inferiority (paired diff 95% CI) | 0.26 mm (−0.17 to 0.70) ✅ above −0.5 mm |
| Biological complications | 5% | 15% (p=0.219) |
| Technical complications | 2.5% | 5% (p=1.000) |
| Crown fractures / chipping / debonding | 0 | 0 |

## Related Papers

- [[prosthetic-materials/pjetursson-2026-metal-ceramic-all-ceramic-crowns-survival-sr-ma]] — SR/MA comparing ZrO₂, LS, and metal-ceramic crown survival rates (reinforces)
- [[prosthetic-materials/tajti-2023-monolithic-zirconia-metal-ceramic-implant-crowns-sr-ma]] — SR/MA monolithic ZrO₂ vs metal-ceramic; provides population-level comparator (reinforces)
- [[prosthetic-materials/hosseini-2022-zirconia-metal-implant-premolar-5year-rct]] — 5-year RCT ZrO₂ vs metal-ceramic implant crown (extends)
- [[dental-materials/zirconia/le-2023-three-types-all-ceramic-posterior-3year-rct]] — 3-year RCT three ceramic types for posterior teeth (extends)
