Repository: ezinternet/dentopedia

File: wiki/sinus-lift/lateral/thomas-2026-alloplastic-biologic-grafts-sinus-sr.md
---
title: "Comparative effectiveness of alloplastic and biologic grafts in maxillary sinus augmentation: a systematic review"
authors: "Thomas JV et al."
year: 2026
date: 2026-05-07
doi: "10.1038/s41405-026-00435-y"
source: thomas-2026-alloplastic-biologic-grafts-sinus-sr.md
category: sinus-lift/lateral
confidence: sr
pdf_path: /Users/oracleneo/llm-wiki/papers/thomas-2026-alloplastic-biologic-grafts-sinus-sr.pdf
pdf_filename: thomas-2026-alloplastic-biologic-grafts-sinus-sr.pdf
source_collection: external
tags: [bone-graft, autograft, xenograft, alloplast, DBBM, BCP, sinus-augmentation, systematic-review]
relations:
  - type: extends
    target: alkandari-2025-bcp-dbbm-sinus-elevation-sr-ma
  - type: extends
    target: del-fabbro-2025-sinus-augmentation-materials-lateral-approach
---

## One-line Summary
Systematic review of 18 studies: autograft > xenograft ≥ allograft > alloplast for new bone formation; all graft types achieve >90% implant survival; alloplasts inferior in volumetric stability but valid alternative when biologics are contraindicated.

## 한줄요약
18개 연구 SR: 자가골이 신생골 형성 최고(41.7%), 합성골이식재(BCP/β-TCP)는 재생 잠재력 열등하지만 임플란트 생존율 90% 이상; 자가골 수확 불가 시 합성골이식재가 유효한 대안.

## Summary
This PRISMA systematic review analyzed 18 studies (13 RCTs, 5 non-randomized) published from 2010–2025 comparing alloplastic grafts (BCP, β-TCP, HA, bioactive glass) against biologic grafts (autograft, allograft, xenograft) in maxillary sinus floor augmentation. Autogenous bone consistently produced the highest new bone formation (NBF 36.8–41.7%), driven by intrinsic osteogenic and osteoinductive properties. Xenografts (DBBM) showed superior volumetric stability (103%) compared to alloplasts (66%) and slower resorption. All graft types maintained implant survival >90%, suggesting osseointegration outcomes are not the primary discriminating variable. Alloplasts demonstrated adequate bone formation sufficient for implant placement, with the main trade-off being slower remodeling and greater residual graft content. Evidence certainty was rated low (GRADE) due to heterogeneity and study size limitations.

## Key Contributions
- Establishes the NBF hierarchy: autograft (41.7%) > allograft (35.4%) > alloplast (30.3%) > xenograft (24.9% — per Schmitt, but DBBM compensates with scaffold stability)
- Documents xenograft volumetric stability advantage: 103% vs alloplast 66% (Schmitt)
- Confirms that implant survival >90% across all graft types renders survival an insufficient discriminator of material choice
- Identifies alloplastics as appropriate when donor-site morbidity, immunological risk, or disease transmission is a concern
- Highlights that alloplast+autograft composites may not enhance outcomes vs autograft alone

## Methodology
- SR design: PRISMA; registered in PROSPERO (CRD420261351944)
- Search: 8 databases (PubMed, Scopus, WoS, Embase, EBSCO, Google Scholar, ClinicalTrials.gov, Cochrane), Jan 2010–Dec 2025
- Included: 18 studies (13 RCTs + 5 non-randomized); sample sizes 5–56 patients; follow-up 5 months–2 years
- Technique: predominantly lateral window sinus lift
- Outcomes: NBF %, residual graft %, volumetric stability, bone height gain, implant survival, complications
- Risk of bias: RoB 2.0 (RCTs); ROBINS I V2 (cohorts); GRADE evidence grading

## Results
**New bone formation (NBF):**
| Graft type | NBF % (Schmitt) | NBF % (Danesh-Sani) |
|---|---|---|
| Autograft | 41.7% | 36.8% |
| Allograft (FDBA) | 35.4% | — |
| Alloplast (BCP) | 30.3% | 28.2% |
| Xenograft (DBBM) | 24.9% | — |

**Residual graft content:**
- BCP vs FDBA: 25.4% vs 12.5% (Kolerman) — alloplast slower resorption
- Alloplast vs autograft: 32.9% vs 4.8% (Danesh-Sani)

**Volumetric stability** (Schmitt): xenograft 103% > allograft 112% ≈ alloplast 66% (alloplast significantly inferior)

**Implant survival:**
- Lindgren: alloplast = xenograft = 96.8% (survival); success rates: xenograft 95.7% vs alloplast 91.7%
- Mordenfeld: alloplast 91.7% = xenograft 91.3%; marginal bone loss lower with xenograft (1.0 vs 1.4 mm)
- Onișor-Gligor: alloplast failure 7.7% vs autograft 1.9%
- Overall: all >90% survival; biologic grafts may confer marginal advantage in long-term success

**GRADE certainty:** Low across all outcomes for alloplastic grafts

## Related Papers
- [[sinus-lift/lateral/alkandari-2025-bcp-dbbm-sinus-elevation-sr-ma]] — extends (SR comparing BCP specifically vs DBBM)
- [[sinus-lift/lateral/del-fabbro-2025-sinus-augmentation-materials-lateral-approach]] — extends (SR on augmentation materials, lateral approach)
- [[sinus-lift/lateral/mordenfeld-2010-msfa-dpbb-biopsies-11year]] — reinforces (long-term DBBM stability)
- [[sinus-lift/lateral/mordenfeld-2014-msfa-dpbb-autogenous-implants-10year]] — reinforces (DBBM vs autograft 10-year data)

File: wiki/sinus-lift/lateral/trimmel-2021-relative-performance-various-biomaterials.md
---
title: "Relative performance of various biomaterials used for maxillary sinus augmentation: A Bayesian network meta-analysis"
authors: Bálint Trimmel, Noémi Gede, Péter Hegyi, Zsolt Szakács, Gyöngyi Anna Mezey, Eszter Varga, Márton Kivovics, Lilla Hanák, Zoltán Rumbus, György Szabó
year: 2021
date: 2021-01-01
doi: 10.1111/clr.13690
source: trimmel-2021-relative-performance-various-biomaterials.md
category: [sinus-lift/lateral]
evidence_level: sr+ma
source_collection: pubmed-text
full_text: true
pmid: "33230862"
pmcid: "PMC8247032"
source_url: https://pmc.ncbi.nlm.nih.gov/articles/PMC8247032/
text_path: /Users/oracleneo/llm-wiki/papers/trimmel-2021-relative-performance-various-biomaterials.txt
text_filename: trimmel-2021-relative-performance-various-biomaterials.txt
tags: [sinus-lift, lateral-window, bone-graft, network-meta-analysis, bayesian, histomorphometry, autologous-bone, xenograft, allograft, alloplast, bone-marrow-concentrate, prp, sucra]
relations:
  - type: contradicts
    target: thomas-2026-alloplastic-biologic-grafts-sinus-sr
  - type: extends
    target: del-fabbro-2025-sinus-augmentation-materials-lateral-approach
---

## Three-line Summary
Bayesian network meta-analysis (PRISMA-NMA, PROSPERO CRD42019137740) of 34 RCTs (842 two-stage lateral maxillary sinus augmentations, crestal core biopsy after 5-8 months) ranking 28 biomaterial subgroups by histomorphometric new bone percentage (NB%).
Only 2 of 378 pairwise comparisons were significant (bovine xenograft + bone marrow concentrate [BMC] superior to allograft and to biodegradable copolymer membrane); SUCRA ranked bovine + BMC first (81%), bovine + PRP second (77%), bioactive glass + autologous bone 1:1, nanocrystalline HA in silica gel and bioactive glass 70% each, and autologous bone alone twelfth (57%).
Autologous bone alone was not confirmed as the gold standard at 5-8 months and composites reduce the autograft volume needed, but certainty was low to very low (9 of 34 trials at high risk of bias, 12 subgroups below the optimal information size).

## 세줄요약
베이지안 네트워크 메타분석 (Bayesian Network Meta-Analysis, NMA; PRISMA-NMA, PROSPERO 등록): 측방 접근 2단계 상악동 거상술 (Maxillary Sinus Augmentation, MSA) 무작위 대조 시험 (Randomized Controlled Trial, RCT) 34편, 842개 부위, 5-8개월 치유 후 치조정 코어 생검의 신생골 비율 (New Bone %, NB%)로 28개 이식재 하위군 순위화.
378개 쌍 비교 중 유의한 것은 2건뿐 (이종골 + 골수농축액 (Bone Marrow Concentrate, BMC)이 동종골 및 생분해성 공중합체 막보다 우수); 누적순위곡선하면적 (Surface Under the Cumulative Ranking, SUCRA) 1위 이종골 + BMC 81%, 2위 이종골 + 혈소판풍부혈장 (Platelet-Rich Plasma, PRP) 77%, 자가골 단독은 12위 (57%).
5-8개월 치유 기준 자가골 단독이 표준 (gold standard)임은 확인되지 않았고 복합이식재가 자가골 필요량을 줄일 수 있으나, 근거 확실성은 낮음~매우 낮음 (34편 중 9편 고위험 편향, 12개 하위군이 최적정보크기 미달).

## Summary
This Bayesian network meta-analysis pooled 34 RCTs (842 maxillary sinus augmentations) of two-stage lateral-window grafting with crestal core-biopsy histomorphometry after a normal 5-8 month healing period, comparing 28 biomaterial subgroups defined by material and processing rather than broad class. Only two of 378 comparisons were significant, both favoring bovine xenograft + bone marrow concentrate (over allograft and over a biodegradable copolymer membrane). By SUCRA, bovine + BMC (81%) and bovine + PRP (77%) led, while autologous bone alone ranked twelfth (57%), so the hypothesis that autologous bone yields the highest new bone formation was rejected. The authors conclude that autologous bone is not demonstrably superior at 5-8 months and that biomaterial + autologous bone or cell-concentrate composites can reduce the autograft required, but all comparisons were rated low to very low certainty.

## Key Contributions
- Ranks 28 graft subgroups (by material, processing and composite recipe) in a single Bayesian network for NB% at 5-8 months.
- Shows autologous bone alone is not the top-ranked graft (12th, SUCRA 57%) in this healing window.
- Identifies bovine xenograft + BMC (81%) and bovine + PRP (77%) as the highest-ranked composites, flagged as small-n nodes.
- Documents that early (<5 mo) and late (>8 mo) healing windows cannot be network-pooled with current RCTs.

## Methodology
Search of Cochrane CENTRAL, EBSCO, Embase, MEDLINE and Web of Science to 1 October 2019; 69 RCTs met criteria and 34 (5-8 month healing, connected network) were analyzed. Eligibility: two-stage lateral approach, crestal core biopsy, delayed implant placement; one-stage, non-lateral and combined vertical/horizontal augmentation excluded. Outcome NB% as mean difference (95% credible interval) under a Bayesian random-effects model (R gemtc/JAGS), SUCRA ranking, node-splitting consistency, Egger test, Cochrane RoB, GRADE elements; optimal information size 11 MSAs per group.

## Results
| Outcome | Result |
|---|---|
| Trials / sites in network | 34 RCTs, 842 MSAs, 28 subgroups |
| Significant pairwise comparisons | 2 of 378 (bovine + BMC > allograft; bovine + BMC > biodegradable copolymer) |
| SUCRA top ranks | bovine + BMC 81%; bovine + PRP 77%; bioactive glass + AB 1:1 70%; nano-HA in silica gel 70%; bioactive glass 70% |
| Autologous bone alone | 12th, SUCRA 57% (7 trials, 76 MSAs) |
| Bovine xenograft alone | most-tested node: 16 trials, 174 MSAs |
| Risk of bias | 5 low, 20 unclear, 9 high |
| Consistency / publication bias | node-splitting p = .47-.49; Egger p = .138 |
| Certainty of evidence | low to very low for all comparisons; 12 subgroups below OIS (n < 11) |

## Related Papers
- [[sinus-lift/lateral/somngam-2025-new-bone-formation-biphasic-calcium]] — later NMA of lateral sinus grafts (single materials only, composites excluded) ranking autograft first for NB; opposite conclusion on autograft, likely partly from different eligibility and healing windows
- [[sinus-lift/lateral/thomas-2026-alloplastic-biologic-grafts-sinus-sr]] — SR reporting autograft highest NB (36.8-41.7%); conflicts with the non-superiority of autologous bone here
- [[sinus-lift/lateral/del-fabbro-2025-sinus-augmentation-materials-lateral-approach]] — survival outcome across graft classes shows no difference; this NMA adds the histomorphometric dimension
- [[sinus-lift/lateral/almutairi-2025-lprf-dbbm-sinus-augmentation-sr-ma]] — pairwise MA that L-PRF added to DBBM raises NB, in line with the high ranks of bovine + PRP/BMC composites
- [[bone-regeneration/wang-2025-porcine-bovine-xenograft-msfa-arp-sr-ma]] — porcine vs bovine xenograft NB equivalence (this NMA: porcine node n = 8 MSAs, single trial)
