Repository: ezinternet/dentopedia

File: wiki/veneers/alghazzawi-2024-clinical-survival-rate-laboratory-failure-veneers.md
---
title: "Clinical Survival Rate and Laboratory Failure of Dental Veneers: A Narrative Literature Review"
authors: Tariq F. Alghazzawi
year: 2024
date: 2024-05-16
doi: 10.3390/jfb15050131
source: alghazzawi-2024-clinical-survival-rate-laboratory-failure-veneers.md
category: veneers
evidence_level: narrative-review
pdf_path: /Users/oracleneo/llm-wiki/papers/alghazzawi-2024-clinical-survival-rate-laboratory-failure-veneers.pdf
pdf_filename: alghazzawi-2024-clinical-survival-rate-laboratory-failure-veneers.pdf
source_collection: external
tags: []
---

## Three-line Summary

Narrative literature review (PubMed/Medline/Scopus/Google Scholar, Jan 1999–Jan 2024) bridging in-vitro laboratory failure mechanisms with in-vivo clinical survival data for dental veneers across material types and preparation designs.

Overall clinical survival exceeds 90% at 10+ years when veneers are properly selected and cemented; minimal/no-prep glass-ceramic veneers achieve the highest survival rates because bonding remains in enamel; failure hierarchy is fracture > debonding > color change.

Preserved enamel substrate is the single most important survival determinant; adhesive luting transforms thin veneers (0.6 mm adhesively luted lithium disilicate equals conventionally luted 1.5 mm in fracture load), and UDMA-based resin cement provides superior long-term color stability.

## 세줄요약

서사적 문헌고찰 (PubMed/Scopus/Google Scholar, 1999–2024년 1월): 치과 비니어의 실험실 파절·탈락·색변화 원인과 임상 생존율 데이터를 재료·준비 디자인별로 연계 분석.

적절히 선택·접착된 비니어의 10년 이상 임상 생존율 >90%; 최소삭제(no-prep/minimal-prep) 유리도재(Glass-Ceramic) 비니어 최고 생존율 — 접착이 법랑질에서 이루어지기 때문; 실패 빈도 파절(fracture) > 탈락(debonding) > 색변화(color change).

법랑질 기질 보존이 단일 최중요 생존 결정인자; 접착성 합착이 박형 비니어를 변환 (0.6 mm 리튬디실리케이트 접착 합착 = 1.5 mm 기존 합착); UDMA계 레진 시멘트가 장기 색안정성 우수.

## Summary

This narrative review synthesizes laboratory (in vitro) failure studies and clinical (in vivo) survival/success data for dental veneers published between 1999 and 2024. The author identifies the principal failure modes — fracture, debonding, and color change — and explains how laboratory findings translate (or fail to translate) into clinical outcomes. The review concludes that dental veneers carry a high overall survival rate (>90% for 10+ years) when properly selected and cemented, and that the preserved enamel layer is the single most important determinant of survival.

Key actionable findings:
- **Fracture** is the most prevalent clinical failure; driven by unfavorable occlusion, parafunctional activity, inadequate preparation design, and low-modulus cement with thick layers.
- **Debonding** is the second most common; driven by dentin exposure, contamination, and inadequate surface treatment.
- **Color change** is linked to cement type, ceramic opacity/translucency mismatch, and thermal aging.
- Minimal/no-prep veneers have the highest survival rates because bonding remains in enamel.
- Glass-ceramic (lithium disilicate, 450 MPa) outperforms feldspathic porcelain (60–70 MPa) in survival.
- No survival difference between maxillary and mandibular teeth, nor between males and females.

## Key Contributions

1. **Failure hierarchy**: fracture > debonding > color change — clinically ranked with in vitro mechanisms mapped to each.
2. **Substrate stiffness principle**: dentin (18 GPa) vs enamel (70–80 GPa) means dentin exposure dramatically reduces fracture resistance; resin cements with high modulus of elasticity partially compensate.
3. **Adhesive luting transforms thin veneers**: 0.6 mm adhesively luted lithium disilicate equals conventionally luted 1.5 mm in fracture load; 0.3 mm lithium disilicate veneers (2002 ± 427 N) match 0.5 mm veneers.
4. **Die spacer rule**: ceramic/composite ratio must be ≥3; die spacer thickness must not exceed 1/3 of veneer thickness to prevent fracture/debonding.
5. **Surface treatment protocol**: HF etching 20 s (glass-ceramic) or 60–90 s (feldspathic) + silane 60 s; UDMA-based resin cement for color stability.

## Methodology

- **Type**: Narrative literature review (not SR/MA; no PRISMA)
- **Search period**: January 1999–January 2024
- **Databases**: PubMed/Medline, Scopus, Google Scholar, Science Direct
- **Keywords**: "dental veneer," "complication," "survival rate," "failure," "success rate"
- **Inclusion**: tooth preparation, aging processes, veneer type, translucency, thickness, fabrication technique, shade, cement thickness
- **Exclusion**: marginal/internal fit, microhardness, water sorption, solubility, polishability, occlusal veneers, surface treatments, wear

## Results

### Clinical Survival Rates (Selected from Table 4)

| Study | Material / Preparation | Survival | Follow-up |
|---|---|---|---|
| De Angelis 2023 | No-prep porcelain LV | 97.4% (success 91.0%) | Mean 43.1 months |
| Aslan 2019 | — | 97.4% | 10 years |
| Demirekin 2022 | IPS e.max Press | 99.7% | 10 years |
| Fotiadou 2021 | Lithium disilicate | 96.3% (success 93.8%) | 6.6 years |
| Rinke 2020 | — | 91.8% (95% CI: 87–97%) | 10 years |
| Mihali 2022 | Prep and no-prep | 91.77% | 7 years |
| Sen 2023 | Emax-CAD vs feldspathic | 92.7% vs 89.1% | — |
| Morimoto 2016 (SR) | Glass-ceramic 94%, feldspathic 87% | 89% overall | 9 years |
| Smielak 2022 | No-prep/min-prep vs conventional | 100% vs 9.67% | — |
| Limet 2023 (RCT pool) | — | 88% (95% CI: 81–94%) | 24–97 months |

### Failure Mode Mechanisms

**Fracture prevention**:
- Avoid unfavorable occlusion; perform occlusal assessment before and immediately after cementation
- Use high-flexural-strength materials (glass-ceramic 450 MPa, zirconia 1200 MPa) for bruxers, diastema closure, lingually tilted teeth
- Select low-modulus resin cement in thin layers; never leave unclosed cavities (keeps cement thin)
- Night guard mandatory for parafunctional patients

**Debonding prevention**:
- Preserve enamel (minimal/no prep); IDS when dentin exposure >50%
- Contamination control: avoid blood, saliva, handpiece oil, fluoride-containing polishing paste
- HF etching: 20 s for glass-ceramic; 60–90 s for feldspathic; silane 60 s after
- Light-cured polymerization for thin (<1 mm) veneers; dual-cure for thick/opaque veneers
- Die spacer ≤1/3 of veneer thickness

**Color stability**:
- UDMA-based resin cement (smaller filler, lower filler content) for long-term stability
- Glass-ceramic preferred over feldspathic (more crystalline = less color change with thermal aging)
- Internal bleaching prior to endodontic treatment when shade masking is required

## Related Papers

- [[veneers/klein-2025-ceramic-laminate-veneer-survival-complications-sr-ma]] — SR+MA on ceramic laminate veneer survival that this review reinforces for the fracture/debonding breakdown
- [[veneers/morimoto-2016-feldspathic-glass-ceramic-veneer-survival-sr-ma]] — SR+MA cited in Table 4; 89% overall 9-year survival; glass-ceramic 94%, feldspathic 87%
- [[veneers/ali-2023-conventional-minimally-invasive-veneers-sr]] — directly compares minimal-prep vs conventional survival outcomes
- [[veneers/komine-2024-clinical-performance-laminate-veneers-review]] — complementary narrative review of clinical performance
- [[veneers/el-mowafy-2018-glass-ceramic-veneer-materials-narrative-review]] — earlier narrative review on glass-ceramic materials; this 2024 review extends with newer data
- [[veneers/beuer-2025-ceramic-pcr-laminate-veneer-consensus]] — consensus statement on veneer clinical decision-making

File: wiki/veneers/ali-2023-conventional-minimally-invasive-veneers-sr.md
---
title: "Conventional Versus Minimally Invasive Veneers: A Systematic Review"
authors: Abbasi Begum Meer Rownaq Ali
year: 2023
date: 2023-09-04
doi: 10.7759/cureus.44638
source: ali-2023-conventional-minimally-invasive-veneers-sr.md
category: [veneers]
confidence: sr
pdf_path: /Users/oracleneo/llm-wiki/papers/ali-2023-conventional-minimally-invasive-veneers-sr.pdf
pdf_filename: ali-2023-conventional-minimally-invasive-veneers-sr.pdf
source_collection: external
tags: []
---

## Three-line Summary

PRISMA systematic review (8 databases, 4 comparative studies included) comparing conventional veneers (CVs, 0.3–1.0 mm) to minimal/no-preparation veneers (MPVs, 0.2–0.5 mm) across esthetics, longevity, periodontal health, microleakage, marginal fit, and color stability.

MPVs demonstrated equal or superior survival rates and longer mean success periods versus CVs, contradicting the review's hypothesis of CV superiority; ultra-thin contact-lens type feldspathic porcelain (0.2–0.3 mm) showed favorable outcomes across most dimensions.

MPVs offer a viable long-term restorative option with clinically meaningful patient advantages (no anesthesia, no temporaries, preserved enamel) when case selection and preparation technique are optimized, though only 4 heterogeneous studies limit definitive conclusions.

## 세줄요약

PRISMA 체계적 문헌고찰 (8개 데이터베이스, 4편 비교 연구): 통상 비니어(Conventional Veneer, CV; 0.3–1.0 mm)와 최소/무삭제 비니어(Minimally/No-Preparation Veneer, MPV; 0.2–0.5 mm)를 심미성·수명·치주 건강·미세누출·변연적합도·색 안정성 6개 차원에서 비교.

초박형 contact-lens형 장석질 도재 MPV(0.2–0.3 mm)가 생존율과 성공 기간에서 CV와 동등 이상 — 기존 CV 우위 가설 반박; 미세누출·변연적합도·색 안정성은 술식과 재료에 따라 차이.

MPV는 법랑질 보존·마취 불필요·임시수복 불필요라는 환자 이점이 있으며 증례 선택과 술식 최적화 시 장기적으로 유효한 수복 선택지 — 단, 4편 이질적 연구는 결론 일반화를 제한.

## Summary

Ali (2023) conducted a PRISMA-compliant systematic review using 8 databases (PubMed, Embase, Scopus, Web of Science, Cochrane Library, CINAHL, ProQuest, Google Scholar) and the PECOS protocol to compare conventional veneers (CVs, 0.3–1.0 mm) with minimal/no-preparation veneers (MPVs, 0.2–0.5 mm). Four comparative studies met inclusion criteria (minimum 1-year follow-up). Against the stated hypothesis that CVs would outperform MPVs, findings showed MPVs demonstrated enhanced survival rates and longer mean success periods. MPVs, particularly ultrathin contact-lens type fieldspathic porcelain veneers (0.2–0.3 mm), offered advantages including elimination of anesthesia, no need for temporaries, and preservation of natural dental architecture. Microleakage and marginal fit outcomes varied depending on preparation technique. Color stability was influenced by the interplay between material properties and fabrication methods. The review concludes that MPVs represent viable long-term restorative options when patient management and preparation technique are optimized, while acknowledging the diversity of study methodologies limits definitive conclusions.

## Key Contributions

- Synthesized comparative evidence for CV vs MPV across 6 clinical outcome dimensions
- Refuted the prior assumption of CV superiority: MPVs showed equal or better outcomes in survival and longevity
- Defined thickness criteria: MPV 0.2–0.5 mm (feldspathic) vs CV 0.3–1.0 mm; ultra-thin MPV 0.2–0.3 mm
- Highlighted no-anesthesia and no-temporary advantages of genuine MPVs
- Identified feldspathic porcelain as the substrate of choice for true ultra-thin MPVs
- Called out the dearth of clinical trials specifically on no-prep veneers (vs minimal-prep)

## Methodology

- **Design**: Systematic review (no meta-analysis); PRISMA-compliant; PECOS-structured research question
- **Databases**: PubMed, Embase, Scopus, Web of Science, Cochrane Library, CINAHL, ProQuest, Google Scholar (8 databases)
- **Search approach**: Boolean MeSH term strategy with "AND/OR" operators
- **Studies included**: 4 comparative assessments
- **Minimum follow-up**: 1 year (clinical and in vitro studies both eligible)
- **Outcomes**: esthetics, longevity, periodontal health, patient satisfaction, microleakage, marginal fit, cement thickness, color stability
- **Hypothesis**: CVs have better clinical outcomes than MPVs (rejected by findings)

## Results

| Outcome Domain | Conventional Veneer | Minimal/No-Prep Veneer |
|---|---|---|
| Survival rate | Baseline | Higher (MPV advantage) |
| Mean success period | Baseline | Extended (MPV advantage) |
| Microleakage | Varies by technique | Favorable in some MPV studies |
| Marginal fit | Depends on preparation | Acceptable for ultra-thin types |
| Color stability | Material-dependent | Feldspathic MPV maintains integrity |
| Patient satisfaction | Standard | MPV: no anesthesia, no temporaries |
| Periodontal health | Standard | MPV: low plaque accumulation |

- **Preparation thickness**: MPV 0.2–0.5 mm; CV 0.3–1.0 mm; contact-lens MPV 0.2–0.3 mm
- **Substrate of choice for MPV**: feldspathic porcelain (allows ultrathin fabrication, HF-etchable)
- **Limitations**: 4 studies only; heterogeneous methodologies; genuine no-prep evidence scarce

## Related Papers

- [[veneers/lim-2023-resin-composite-laminate-veneer-survival-sr-ma]] — resin composite veneer survival SR+MA; material comparison complement (ceramic-based MPV focus here vs composite)
- [[veneers/klein-2025-ceramic-laminate-veneer-survival-complications-sr-ma]] — ceramic laminate veneer clinical outcomes; evidence basis for ceramic MPV longevity claims

File: wiki/veneers/cattoni-2016-3d-digital-smile-planning-mockups.md
---
title: "A New Total Digital Smile Planning Technique (3D-DSP) to Fabricate CAD-CAM Mockups for Esthetic Crowns and Veneers"
authors: F. Cattoni, F. Mastrangelo, E. F. Gherlone, G. Gastaldi
year: 2016
date: 2016-06-01
doi: 10.1155/2016/6282587
source: cattoni-2016-3d-digital-smile-planning-mockups.md
category: [veneers]
evidence_level: prospective
pdf_path: /Users/oracleneo/llm-wiki/papers/cattoni-2016-3d-digital-smile-planning-mockups.pdf
pdf_filename: cattoni-2016-3d-digital-smile-planning-mockups.pdf
source_collection: external
tags: []
relations:
  - type: reinforces
    target: ali-2023-conventional-minimally-invasive-veneers-sr
  - type: applies-to
    target: chandode-2026-no-preparation-conventional-veneers-clinical-considerations
---

## Three-line Summary

Prospective single-arm clinical study (n=28 patients, 108 IPS e.max porcelain laminate veneers, 2-year follow-up) of a fully digital 3D Digital Smile Planning (3D-DSP) workflow fusing 2D facial photos with intraoral STL scan and CAD-CAM-milled PMMA mockup as preparation guide.

At 2 years: 1 fracture, 2 sensitivities, 1 recession — zero debonding, chipping, microleakage, secondary caries, or root canal therapy; 85.7% of patients rated the mockup test "very effective."

The all-digital workflow (no analog wax-up, stone models, or silicone keys) is viable for enamel-confined minimally invasive laminate veneers, but the study is limited by small sample size and absence of a control arm.

## 세줄요약

전향적 단일군 임상연구 (환자 28명, IPS e.max 도재 라미네이트 비니어 108개, 2년 추적) — 안면 2D 사진 + 구내 STL 스캔 융합 3D 디지털 스마일 플래닝 (3D Digital Smile Planning, 3D-DSP)으로 CAD-CAM 밀링 PMMA 목업을 법랑질 한정 최소삭제 가이드로 사용.

2년 결과: 파절 1·지각과민 2·치은퇴축 1개; 탈락·치핑·미세누출·이차우식·근관치료 0건; 목업 테스트 "매우 효과적" 85.7%.

아날로그 납형·석고모형·실리콘키 없는 전디지털 워크플로우가 법랑질 한정 최소삭제 비니어에 적용 가능하나, 소규모 단일군·대조군 없음이 한계.

## Summary

Cattoni et al. (2016) report a prospective clinical study of a "total" digital smile planning technique (3D-DSP) for fabricating esthetic crowns and veneers. Between September 2012 and July 2015, 28 adult patients (mean age 36) received 108 porcelain laminate veneers (PLVs). The novelty is the elimination of the analog laboratory chain — stone model, manual diagnostic wax-up, and silicone-key mockup transfer — in favor of an end-to-end digital flow. For each patient, three calibrated intra-/extraoral facial photographs were processed in 2D-Digital Smile System software, and an intraoral-scanner STL file was fused into the 3D-Digital Smile System to generate a virtual previsualization of the planned smile. After the patient approved the 3D design, a PMMA mockup was milled by CAD-CAM, tried in, then cemented with a spot-etch technique and used directly as a **position guide for minimally invasive enamel preparation** with margins kept on enamel. Definitive IPS e.max veneers were then milled and adhesively cemented onto vital teeth. At 2 years, complications were rare (1 total fracture, 2 sensitive teeth, 1 gingival recession; zero debonding, chipping, microleakage, secondary caries, or root canal therapy), and VAS satisfaction was high (64.3% found the digital previsualization very effective; 85.7% the mockup test). The authors frame the all-digital data transfer as faster, more predictable, and less error-prone than the analog wax-up route, while noting the small sample as a limitation.

## Key Contributions

- Demonstrates a fully digital alternative to the analog wax-up → silicone-key → printed-mockup chain by fusing 2D facial smile design with a 3D intraoral STL scan
- Uses a **CAD-CAM-milled PMMA mockup as the direct preparation guide**, operationalizing the APT (aesthetic pre-evaluative temporary) concept in a digital workflow to keep reduction within enamel
- Provides 2-year clinical outcome data for 108 IPS e.max PLVs on vital teeth with very low complication rates
- Adds patient-reported (VAS) evidence that both the virtual previsualization and the physical mockup test improve communication and esthetic consent
- Positions digital data transfer as a way to reduce operator error and chairside/lab time versus traditional prosthodontic manual steps

## Methodology

- **Design**: Prospective single-arm clinical study (case series), 28 patients, 108 PLVs, 2-year follow-up; no concurrent control arm
- **Planning**: 3 calibrated intra-/extraoral photos (Digital Smile System eyewear) → 2D-Digital Smile System; intraoral scan (Scanner 3D Progress, MHT) → STL; both fused in 3D-Digital Smile System (EGS) for virtual design
- **Mockup**: PMMA (Bredent) milled on a CAM system (Zirkonzahn) after patient approval of the 3D design; tried in for consent
- **Preparation**: mockup cemented with spot-etch technique, used as position guide for minimally invasive enamel-confined preparation with margins on enamel
- **Definitive restoration**: double-cord intraoral-scan impression; IPS e.max PLVs (Ivoclar Vivadent) milled by CAD/CAM (Zirkonzahn)
- **Cementation**: 78 Variolink Veneer (Ivoclar Vivadent), 30 Clearfil Esthetic Cement (Kuraray); all on vital teeth
- **Outcomes**: 2-year clinical complication tally + VAS satisfaction questionnaire (very effective / effective / ineffective) for previsualization and mockup test

## Results

**Veneer distribution (n=108):** maxilla 84 (anterior 54, posterior 30), mandible 24 (anterior 10, posterior 14).

| 2-year complication | n (of 108 veneers) | % |
|---|---|---|
| Total fracture | 1 | 0.9 |
| Sensitivity | 2 | 1.8 |
| Gingival recession | 1 | 0.9 |
| Chipping | 0 | 0 |
| Debonding | 0 | 0 |
| Microleakage | 0 | 0 |
| Secondary caries | 0 | 0 |
| Discoloration | 0 | 0 |
| Root canal therapy | 0 | 0 |

| VAS rating | Smile-design previsualization | Mockup test |
|---|---|---|
| Very effective | 18 (64.3%) | 24 (85.7%) |
| Effective | 10 (35.7%) | 4 (14.3%) |
| Ineffective | 0 | 0 |

- Preoperative indications included discoloration, bruxism, abrasion, crowding, caries, trauma, and diastema.
- The all-digital workflow is reported to reduce clinic/lab time, increase predictability of data matching for the CAD/CAM mockup, and reduce trauma to hard dental tissue.
- **Limitations**: small sample (n=28), no control group, 2-year follow-up only, proprietary equipment-dependent workflow, no quantitative enamel-preservation/depth metric.

## Related Papers

- [[veneers/ali-2023-conventional-minimally-invasive-veneers-sr]] — SR on conventional vs minimally invasive veneers; this study supplies a digital mockup-guided prep workflow that operationalizes the minimal-prep philosophy reviewed there
- [[veneers/chandode-2026-no-preparation-conventional-veneers-clinical-considerations]] — no-prep vs conventional preparation principles; the CAD-CAM mockup-as-prep-guide here is the practical tool for staying minimally invasive / enamel-confined
- [[veneers/komine-2024-clinical-performance-laminate-veneers-review]] — review of laminate veneer clinical performance; complements the 2-year complication data reported here
- [[veneers/beuer-2025-ceramic-pcr-laminate-veneer-consensus]] — consensus on ceramic laminate veneers; situates the digital-workflow + mockup-guided prep approach within current clinical recommendations

File: wiki/veneers/chandode-2026-no-preparation-conventional-veneers-clinical-considerations.md
---
title: "No-preparation and conventional veneers in esthetic dentistry: Clinical considerations"
authors: Amisha Chandode, Amit Hemraj Patil, Arshia Rashid Baig, Himmat Jaiswal, Sheetal Mali, Isha Antony
year: 2026
date: 2026-03-31
doi: 10.6026/973206300221560
source: chandode-2026-no-preparation-conventional-veneers-clinical-considerations.md
category: [veneers]
evidence_level: narrative-review
source_collection: pubmed-text
full_text: true
pmid: "42145353"
pmcid: "PMC13177056"
source_url: https://pmc.ncbi.nlm.nih.gov/articles/PMC13177056/
text_path: /Users/oracleneo/llm-wiki/papers/chandode-2026-no-preparation-conventional-veneers-clinical-considerations.txt
text_filename: chandode-2026-no-preparation-conventional-veneers-clinical-considerations.txt
tags: [no-prep-veneer, minimal-preparation, enamel-bonding, case-selection]
relations:
  - type: reinforces
    target: ali-2023-conventional-minimally-invasive-veneers-sr
  - type: reinforces
    target: klein-2025-ceramic-laminate-veneer-survival-complications-sr-ma
---

## Three-line Summary

Narrative review (Bioinformation 2026) comparing no-preparation (MPV) and conventional (CV) porcelain veneers across survival, enamel preservation, and biologic outcomes from a representative study sample (no formal systematic search).

Both techniques achieve high survival (91–100%); no-prep achieves a slightly higher mean (~97% vs ~92%) and up to 97.4% success when bonded to enamel, but study heterogeneity in survival/failure definitions limits direct comparisons.

No-prep is contraindicated for intrinsic discoloration, misalignment, and significant morphological corrections requiring controlled reduction; the decisive clinical message is that MPV and CV are complementary, patient-specific choices organized around enamel preservation.

## 세줄요약

내러티브 리뷰 (Bioinformation 2026): 무삭제(No-Preparation, MPV)와 통상(Conventional, CV) 도재 비니어를 생존율·법랑질 보존·생물학적 결과 측면에서 비교 (공식 체계적 검색 없음).

두 술식 모두 생존율 91–100% (무삭제 평균 ~97% > 통상 ~92%), 법랑질 접착 시 무삭제 성공률 최대 97.4%; 단, 연구별 생존·실패 정의가 달라 직접 비교 한계.

내인성 변색·부정정렬·큰 형태 수정 필요 시 무삭제는 금기 — MPV와 CV는 법랑질 중심의 환자별 상호보완적 선택으로 재정의.

## Summary

Chandode et al. (2026) review current clinical evidence on no-preparation / minimal-preparation veneers (MPVs) versus conventional veneers (CVs). The central message is that enamel preservation has become the organizing principle of veneer dentistry: ultra-thin no-prep restorations bond primarily to **sound enamel**, which improves adhesive reliability and lowers the need for anesthesia and provisionals, while conventional veneers require 0.3–1.0 mm reduction (occasionally into dentin) that is irreversible and can cause postoperative sensitivity. Both techniques achieve high survival (91–100%), with no-prep showing a slightly higher mean (~97% vs ~92%) and fewer catastrophic failures — but the authors stress these figures come from heterogeneous studies with differing survival/failure definitions (some count trauma as failure), so cross-study comparison is fragile. The decisive variable is **case selection**: MPVs suit well-aligned teeth with minimal esthetic demand, whereas CVs remain first-choice for difficult discolorations, morphological alterations, and alignment deviations where controlled reduction enables masking and contour accuracy. The review reframes MPV and CV as complementary, not opposing, approaches.

## Key Contributions

- **Indication map** separating MPV (well-aligned, minimal demand) from CV (intrinsic discoloration, misalignment, morphological correction needing controlled reduction).
- **Survival benchmark**: 91–100% both techniques; no-prep mean ~97% vs conventional ~92%, no-prep success up to 97.4% when enamel-bonded.
- **Preparation design as the deciding factor** for MPV outcome; additive, enamel-only approach preserves contour and avoids over-contouring of the emergence profile.
- Explicit warning on **methodological heterogeneity** behind reported survival ranges.

## Methodology

Narrative/clinical-considerations review of peer-reviewed studies; representative studies tabulated for clinical longevity, esthetic outcome, and tooth preservation (Table 1, source PDF). No formal search protocol or pooled meta-analysis — evidence weight is interpretive (narrative-review).

## Results

- No-prep success **up to 97.4%** when bonded to enamel in well-selected cases.
- Survival **91–100%** both; no-prep ~**97%** vs conventional ~**92%**, fewer catastrophic failures with no-prep.
- Conventional reduction **0.3–1.0 mm** for masking/contour control.
- No-prep advantages: enamel preservation, reduced postoperative sensitivity, low biological cost.
- No-prep contraindications: intrinsic discoloration, misalignment, significant morphological discrepancy.

## Related Papers

- [[veneers/ali-2023-conventional-minimally-invasive-veneers-sr]] — SR finding MPVs ≥ CVs on survival; this review reinforces it with indication boundaries
- [[veneers/klein-2025-ceramic-laminate-veneer-survival-complications-sr-ma]] — survival/complication SR+MA the quoted ranges lean on
- [[veneers/gonzalez-martin-2024-ultrathin-feldspathic-veneer-sem-etching]] — bench basis for the enamel-bonding emphasis
- [[veneers/reis-2025-minimally-invasive-feldspathic-laminate-12year-followup]] — a 12+ yr clinical exemplar of the enamel-limited MPV the review endorses
- [[veneers/morimoto-2016-feldspathic-glass-ceramic-veneer-survival-sr-ma]] — long-term feldspathic survival evidence

File: wiki/veneers/coachman-2014-tooth-color-veneer-preparation-design.md
---
title: "The Influence of Tooth Color on Preparation Design for Laminate Veneers from a Minimally Invasive Perspective: Case Report"
authors: Christian Coachman, Galip Gurel, Marcelo Calamita, Susana Morimoto, Braulio Paolucci, Newton Sesma
year: 2014
date: 2014-07-01
doi: 10.11607/prd.1900
source: coachman-2014-tooth-color-veneer-preparation-design.md
category: [veneers]
confidence: case-report
pdf_path: /Users/oracleneo/llm-wiki/papers/coachman-2014-tooth-color-veneer-preparation-design.pdf
pdf_filename: coachman-2014-tooth-color-veneer-preparation-design.pdf
source_collection: external
tags: []
relations:
  - type: reinforces
    target: ali-2023-conventional-minimally-invasive-veneers-sr
---

## Three-line Summary

Case report introducing the "Do the Math" technique: an additive diagnostic wax-up transferred intraorally as an aesthetic pre-evaluative temporary (APT) with the formula P = LT − EV (laminate thickness minus extra mock-up volume) applied per tooth region to compute exact preparation depth — in the illustrated A2→A1 case, the middle and incisal thirds required zero reduction.

For a small color change, final lithium disilicate veneers were ~0.3 mm thick; the technique also encodes a color-driven preparation rule (1–2 shade-tone change → thin ~0.3 mm; ≥3 tones → more invasive prep; markedly dark substrate → intrasulcular margin extension).

The clinical implication is that preparation can occur entirely within the mock-up and never touch enamel when EV ≥ LT, with the limitation that additive mock-ups are unsuitable for malformed/crowded teeth requiring prosthetic reorientation.

## 세줄요약

증례 보고 ("Do the Math" 기법): 부가형 왁스업을 구강 내 심미 사전평가 임시수복물(Aesthetic Pre-evaluative Temporary, APT)로 전사 후 부위별 수식 P = LT − EV(라미네이트 두께 − 목업 추가부피 = 삭제량) 적용 — 예시 증례(A2→A1)에서 중간·절단 1/3은 삭제량 0, 최종 비니어 두께 ~0.3 mm.

색차 수준에 따른 삭제 기준도 제시: 1–2 색조 변화 → 얇은 ~0.3 mm 비니어·최소 삭제; ≥3 색조 → 더 침습적; 현저한 어두운 치질 → 치은연하 변연 확장.

임상적 의미: EV ≥ LT이면 삭제가 목업 내에서만 이루어지므로 법랑질(Enamel)을 전혀 삭제하지 않을 수 있음 — 단, 왜곡·총생 치아처럼 보철적 재배치가 필요한 경우는 적용 불가.

## Summary

Coachman, Gürel, and colleagues (2014) present the **"Do the Math"** technique, a quantitative refinement of the aesthetic pre-evaluative temporary (APT) approach to laminate veneer preparation. They organize veneer preparation into three "generations": (1) the **depth-guide generation**, using preset-depth diamond burs directly on the tooth — standardized but non-individualized and often over-aggressive; (2) the **silicone-index generation**, using a diagnostic wax-up and silicone indexes to guide freehand preparation with repeated re-evaluation; and (3) the **mock-up / APT generation**, the authors' recommended method, in which the diagnostic wax-up is transferred intraorally as a bis-acrylic mock-up (APT) and the tooth is prepared *through* the APT rather than directly on enamel.

The central insight is that **how much to reduce depends on the color gap between the remaining substrate and the target shade, and on the ceramic's thickness/translucency** — not on the tooth alone. This is captured in the formula **P = LT − EV** (clamped at 0): the laminate thickness needed for the desired color (LT) minus the extra volume added by the mock-up (EV) equals the amount of preparation (P); when EV ≥ LT the result is zero (no reduction — the added volume alone provides the ceramic space). Applied per tooth region (cervical, middle, incisal thirds, and interproximal), it indicates exactly where and how much to cut — and where to cut nothing. In the illustrative case (A2→A1 change), the middle and incisal thirds required zero reduction (enamel untouched), and the final lithium disilicate veneers were ~0.3 mm thick. The method conceptually refines Gürel's APT philosophy by making "the more volume added, the more conservative the prep" computable rather than purely visual.

## Key Contributions

- **Three-generation taxonomy** of veneer preparation: depth-guide → silicone-index → mock-up/APT.
- **P = LT − EV formula** ties preparation depth to the substrate-vs-target color difference and required ceramic thickness, applied region-by-region.
- **Enamel-preservation principle made quantitative**: the more volume added on the additive mock-up, the smaller (often zero) the preparation — preparation can occur entirely within the mock-up, never touching enamel.
- **Color-driven thickness rule of thumb**: 1–2 shade-tone change → thin ~0.3 mm laminate; ≥3 tones → more invasive prep; markedly dark substrate → intrasulcular margin extension to hide the color transition.
- Embeds the technique in a **Digital Smile Design (DSD) + Visagism** planning workflow with the APT as both an esthetic "test drive" and the physical preparation guide.

## Methodology

- **Design**: technique-description case report (single illustrative patient).
- **Planning**: DSD photographic/video analysis → Visagism-guided anatomy → additive diagnostic wax-up → silicone indexes → bis-acrylic APT (Luxatemp, DMG) intraorally → patient/team approval → impression of approved mock-up.
- **Preparation through the APT**: single-ringed depth burs (0.3, 0.5, 0.7 mm) cut grooves on the mock-up surface; sequence = incisal grooves (1–1.5 mm for incisal stratification) → buccal grooves (depth set by required color change, here 0.2–0.5 mm) → union of grooves → APT removed → cervical/interproximal finishing lines under microscope with retraction cords.
- **Restoration**: ultrathin lithium disilicate (IPS e.max, Ivoclar), ~0.3 mm buccal thickness. Feldspathic ceramic discussed as an alternative (lower flexural strength, greater layering versatility).

## Results

Per-region calculation for the case (A2 → A1), from the paper's Table 1:

| Region | Extra volume EV (mm) | Laminate thickness LT (mm) | Preparation P (mm) |
|---|---|---|---|
| Cervical third | 0.1–0.3 | 0.3 | 0–0.2 |
| Middle third | 0.4 | 0.3 | 0 |
| Incisal third | 0.6 | 0.5 | 0 |
| Interproximal area | 0.1–0.3 | 0.5 | 0.2–0.4 |
| Incisal edge | 1 | 1–1.5 | 0–0.5 |

- **Middle and incisal thirds: zero reduction** (EV ≥ LT) → enamel preserved entirely in those regions.
- Buccal reduction limited to 0.2–0.5 mm for the small color change; final veneers ~0.3 mm.
- **Limitations**: case report only (no survival/comparative data); additive mock-ups are unsuitable for malformed/malpositioned/crowded teeth needing prosthetic reorientation (orthodontics or an initial prep may be required); significantly dark teeth and diastema closure require intrasulcular margin extension; incisal preparation design remains debated in the literature.

## Related Papers

- [[veneers/ali-2023-conventional-minimally-invasive-veneers-sr]] — refines the minimal-prep concept with a concrete decision rule (P = LT − EV) for *how much/where* to reduce, complementing the SR's *whether* minimal prep performs as well
- [[veneers/chandode-2026-no-preparation-conventional-veneers-clinical-considerations]] — no-prep vs conventional clinical considerations; the "Do the Math" additive logic explains when P collapses to zero (true no-prep)
- [[veneers/komine-2024-clinical-performance-laminate-veneers-review]] — clinical performance review of laminate veneers; longevity context for the APT/enamel-preservation rationale
- [[veneers/sharma-2026-resin-cement-shade-ceramic-veneers-sr]] — resin cement shade and ceramic translucency affect the LT term (thickness needed for a given color change)

File: wiki/veneers/el-sheikh-2024-laser-debonding-ultrathin-occlusal-veneers.md
---
title: "Laser debonding of ultrathin occlusal veneers fabricated from different CAD/CAM ceramic materials"
authors: Nourhan Ali El-Sheikh, Marwa Mohamad Wahsh, Ghada Abdelfattah Hussein
year: 2024
date: 2024-04-30
doi: 10.1186/s12903-024-04314-6
source: el-sheikh-2024-laser-debonding-ultrathin-occlusal-veneers.md
category: veneers
evidence_level: in-vitro
pdf_path: /Users/oracleneo/llm-wiki/papers/el-sheikh-2024-laser-debonding-ultrathin-occlusal-veneers.pdf
pdf_filename: el-sheikh-2024-laser-debonding-ultrathin-occlusal-veneers.pdf
source_collection: external
tags: []
---

## Three-line Summary

In vitro study (BMC Oral Health 2024; n=24 extracted maxillary molars, 8 per group) comparing Er;Cr:YSGG laser debonding (6 W, 20 Hz, scanning non-contact mode) of standardized 0.5 mm CAD/CAM occlusal veneers in three materials: IPS Emax CAD, GC Initial LiSi, and Katana STML zirconia.

Debonding time was equivalent across all three materials (~87 s, p=0.995), but material integrity differed dramatically: 60% of LiSi samples were damaged (cracked/fractured) versus 0% for Emax and zirconia.

The proposed mechanism is that LiSi's HDM (High-Density Micronization) crystal architecture — microsized, uniformly dispersed crystals — is more susceptible to laser-induced disintegration than conventional LDS or zirconia; Er;Cr:YSGG laser debonding is safe for Emax and zirconia retrieval but should not be used with GC Initial LiSi veneers.

## 세줄요약

In vitro 연구 (BMC Oral Health 2024; n=24 대구치, 군당 8개): IPS Emax CAD·GC Initial LiSi·Katana STML 지르코니아 0.5 mm CAD/CAM 교합면 비니어의 Er;Cr:YSGG 레이저 탈접(Laser Debonding; 6 W·20 Hz·비접촉 스캐닝) 비교.

탈접 시간은 3군 모두 ~87초로 동등(p=0.995); 그러나 GC Initial LiSi 60% 균열·파절 — Emax·지르코니아는 손상 0%.

LiSi의 초고밀도 미세결정(HDM, High-Density Micronization) 구조가 레이저 유도 결정 분해에 취약한 것으로 추정; Er;Cr:YSGG 레이저 탈접은 Emax·지르코니아 교합면 비니어 회수·재사용에 안전하나 LiSi에는 부적합.

## Summary

This in vitro study (BMC Oral Health 2024) evaluated whether Er;Cr:YSGG laser can efficiently debond 0.5 mm ultrathin CAD/CAM occlusal veneers made from three different ceramics, and whether any material is damaged in the process. Twenty-four extracted upper first molars received standardized flat occlusal preparations and were restored with veneers milled from IPS Emax CAD, GC Initial LiSi (highly condensed lithium disilicate), or Katana STML zirconia (n=8 each). All veneers were cemented with dual-cure resin cement (Breeze) after material-specific surface treatment, then debonded using a scanning Er;Cr:YSGG protocol (6 W, 20 Hz, 2 mm distance). Debonding time and stereomicroscopic damage were recorded.

Key findings: debonding time was statistically equivalent across all three materials (~87 seconds; p=0.995), attributable to their matched translucency parameters and thin (0.5 mm) restoration profile. However, material integrity post-debonding differed dramatically: Emax and zirconia were completely undamaged, while 60% of LiSi samples showed cracks or catastrophic fractures. The proposed mechanism is that HDM (High-Density Micronization) technology — microsized, uniformly dispersed crystals — makes LiSi more susceptible to laser-induced crystal disintegration than the larger, randomly dispersed crystals of conventional lithium disilicate.

## Key Contributions

- Establishes that Er;Cr:YSGG laser (scanning method, 6 W) is material-agnostic in debonding time for translucency-matched 0.5 mm veneers
- Identifies GC Initial LiSi as high-risk for laser debonding: 60% damage rate (vs. 0% for Emax and Katana STML)
- Proposes HDM crystal architecture as the structural mechanism for LiSi fragility during laser irradiation
- Supports retrieval and reuse potential of Emax and zirconia veneers via laser debonding; questions same for LiSi
- Confirms scanning method superiority over point-contact for minimizing heat conduction

## Methodology

- **Design**: In vitro, comparative, n=8 per group (total n=24); one-way ANOVA + Tukey
- **Substrate**: Freshly extracted upper first molars, standardized flat occlusal preparation (dentin centrally, enamel peripherally)
- **Materials**: IPS Emax CAD (Group A), GC Initial LiSi (Group B), Katana STML zirconia (Group C)
- **Fabrication**: 5-axis milling (350i PRO, imes-icore), 0.5 mm standardized thickness, Exocad design
- **Surface treatment**: HF acid + silane (Emax, LiSi); Al2O3 sandblast + MDP primer (zirconia)
- **Cementation**: Dual-cure resin cement (Breeze, Pentron), 250 g load, selective enamel etching
- **Laser**: Er;Cr:YSGG Biolase Waterlase iPlus 2.0, 2780 nm, 6 W, 20 Hz, 80% water/60% air, MGG6 Saffire tip 600 μm, non-contact scanning mode, 2 mm distance
- **Outcomes**: Debonding time (s); stereomicroscopic damage classification (intact/cracked/fractured); failure mode (adhesive/mixed/cohesive)

## Results

| Material | Debonding time (s, mean±SD) | Intact (%) | Cracked (%) | Fractured (%) |
|---|---|---|---|---|
| IPS Emax CAD | 86.94 ± 20.63 | 100% | 0% | 0% |
| GC Initial LiSi | 86.14 ± 25.16 | 40% | 20% | 40% |
| Katana STML | 87.52 ± 20.45 | 100% | 0% | 0% |

- **Group difference in time**: p = 0.995 (no significant difference)
- **Failure mode**: No cohesive failures in any group; mixed failure predominated (Emax 6/8, LiSi 7/8); adhesive failure more common in zirconia (5/8)
- **Clinical interpretation**: Er;Cr:YSGG laser safe for Emax and zirconia retrieval/reuse; LiSi requires further investigation

## Related Papers

- [[veneers/schlichting-2022-ultrathin-cadcam-occlusal-veneers-dental-erosion]] — clinical outcomes of ultrathin CAD/CAM occlusal veneers for dental erosion (complements with retrieval data)
- [[veneers/maldonado-2024-cadcam-occlusal-veneers-fatigue-fracture-sr]] — fracture/fatigue performance of occlusal veneers; different failure mode but same material range
- [[veneers/al-akhali-2017-fracture-resistance-ceramic-polymer-occlusal]] — fracture resistance of ceramic and polymer-based occlusal veneers; context for mechanical behavior of same materials
- [[veneers/sasse-2015-restoration-thickness-bonding-surface-fracture]] — thickness and bonding surface effects on fracture resistance of lithium disilicate occlusal veneers
- [[dental-materials/zirconia/blatz-2018-resin-bonding-high-strength-ceramics-review]] — resin bonding protocols for high-strength ceramics; underlies cementation method used here

File: wiki/veneers/essam-2023-thickness-surface-conditioning-fracture-occlusal.md
---
title: "Influence of thickness and surface conditioning on fracture resistance of occlusal veneer"
authors: Noha Essam, Hassan Soltan, Ahmed Attia
year: 2023
date: 2023-04-27
doi: 10.1186/s12903-023-02932-0
source: essam-2023-thickness-surface-conditioning-fracture-occlusal.md
category: veneers
confidence: in-vitro
pdf_path: /Users/oracleneo/llm-wiki/papers/essam-2023-thickness-surface-conditioning-fracture-occlusal.pdf
pdf_filename: essam-2023-thickness-surface-conditioning-fracture-occlusal.pdf
source_collection: external
tags: []
---

## Three-line Summary

In vitro 2×3 factorial study (n=42 maxillary molars, 6 groups of n=7) testing thickness (0.5 mm vs 1 mm) and surface conditioning (HF acid, APF acid, Monobond etch & prime) on fracture resistance of CAD/CAM IPS e.max CAD occlusal veneers after artificial aging (75-day water storage + 240,000 cyclic loading cycles).

Both thickness (p<0.0001) and surface treatment (p=0.002) significantly affected fracture load; highest values: 1 mm + Monobond etch & prime (1644.7 N) and 0.5 mm + Monobond (1277.0 N) — all groups exceeded the posterior masticatory force range (400–800 N) except APF-0.5 mm (962 N) which is borderline for bruxists.

Monobond etch & prime is recommended as the preferred surface treatment: it equals or exceeds HF fracture performance while eliminating HF's biological hazards, and APF-0.5 mm should be avoided in parafunctional patients due to Mode II (debonding) failure.

## 세줄요약

In vitro 2×3 요인 설계 연구 (n=42 대구치; 두께 0.5/1 mm × 표면처리 HF·APF·Monobond etch & prime): 인공 노화(75일 수중 보관 + 24만 회 하중) 후 CAD/CAM IPS e.max CAD 교합면 비니어 파절 하중 비교.

두께(p<0.0001)·표면처리(p=0.002) 모두 유의: 최고값 1 mm + Monobond 1644.7 N, 0.5 mm + Monobond 1277.0 N — APF-0.5 mm군(962 N) 제외 모든 군이 구치부 교합력(400–800 N) 상회.

Monobond etch & prime은 HF와 동등·우월한 파절 성능에 생물학적 위험성 없어 권장; APF-0.5 mm는 이갈이(Bruxism) 환자에서 Mode II (탈접, Debonding) 파절 패턴 확인 — 금기.

## Summary

This in-vitro study investigated the combined effects of restoration thickness (0.5 mm vs 1 mm) and surface conditioning protocol (HF acid, APF acid, Monobond etch & prime) on the fracture resistance of CAD/CAM-fabricated lithium disilicate (IPS e.max CAD) occlusal veneers bonded to maxillary molars.

Forty-two extracted maxillary molars were divided into 6 groups (n=7 each) and subjected to artificial aging (75-day water storage + 240,000 cyclic loading cycles at 49 N / 1.7 Hz, simulating ~1 year in vivo) before fracture testing under a universal testing machine.

Both thickness (p<0.0001) and surface treatment (p=0.002) significantly affected fracture load, while their interaction did not (p=0.785). The 1 mm groups consistently outperformed 0.5 mm groups. Among surface treatments, Monobond etch & prime > HF > APF at both thicknesses.

Key clinical finding: 0.5 mm lithium disilicate occlusal veneers treated with HF or Monobond etch & prime achieve fracture loads well above molar masticatory forces (400–800 N), supporting their use as minimally invasive restorations. APF-treated 0.5 mm veneers (962 N mean) are marginally above parafunctional forces and not recommended for bruxists.

Monobond etch & prime is recommended as the preferred surface treatment due to equivalent/superior fracture resistance compared to HF plus elimination of HF's biological hazards.

## Key Contributions

- **Validates 0.5 mm lithium disilicate occlusal veneers** for most clinical scenarios (excluding parafunctional patients with APF surface treatment)
- **Establishes surface treatment hierarchy** for fracture resistance: Monobond etch & prime ≥ HF >> APF at 0.5 mm
- **Safety recommendation**: Monobond etch & prime as HF substitute — equivalent fracture performance, lower biological risk (ammonium polyfluoride more biocompatible than HF)
- **APF-0.5 mm contraindicated** for bruxism/clenching patients — mean FL 962 N approaches bruxism load limit (800 N)
- **Failure mode analysis**: HF/MON groups showed favorable Mode I (crack without debonding, bond intact); APF groups showed Mode II (debonding, bond compromised) + SEM confirmation

## Methodology

- **Material**: IPS e.max CAD (lithium disilicate), milled by 5-axis CAD/CAM (CERAMILL MOTION 2); cemented with Multilink N dual-cure resin cement
- **Occlusal preparation**: 0.5 mm or 1 mm reduction using silicon index verification
- **Surface treatments**:
  - HF: 5% HF acid 20 s + Monobond N universal primer 60 s
  - APF: APF acid 2 min + Monobond N universal primer 60 s
  - MON: Monobond etch & prime (self-etching, agitated 20 s + react 40 s)
- **Tooth surface**: Selective etch (37% phosphoric acid) + Multilink N Primer A+B
- **Aging**: 75-day water storage at 37°C + 240,000 cyclic loading cycles (49 N, 1.7 Hz)
- **Fracture test**: Instron 3345 universal testing machine, 5 mm metal sphere on central fossa, 0.5 mm/min crosshead speed
- **Statistics**: Two-way ANOVA + Post Hoc Tukey HSD (SPSS v25)

## Results

**Fracture load (Mean ± SD, N)**:

| Group | Fracture Load (N) |
|---|---|
| MON-1 mm | 1644.7 ± 155.3 |
| HF-1 mm | 1514.6 ± 212.5 |
| APF-1 mm | 1405.8 ± 172.7 |
| MON-0.5 mm | 1277.0 ± 114.0 |
| HF-0.5 mm | 1166.2 ± 211.0 |
| APF-0.5 mm | 962.0 ± 249.6 |

- Thickness effect (1 mm > 0.5 mm) significant for all surface treatments: HF p=0.018, MON p=0.011, APF p=0.001
- Surface treatment effect at same thickness: only MON-0.5 vs APF-0.5 significant (p=0.042)
- No significant difference between MON-0.5 and HF-0.5 (p>0.05)
- All groups exceed posterior masticatory force range (400–800 N) except APF-0.5 mm is borderline for bruxists

**Failure modes**: Mode I (crack without debonding) dominant in HF/MON groups; Mode II (debonding) in APF groups — confirming APF compromises ceramic-cement-tooth bond integrity.

**Clinical reference thresholds**: Normal posterior mastication 400–800 N; bruxism can approach 800 N.

## Related Papers

- [[veneers/sasse-2015-restoration-thickness-bonding-surface-fracture]] — predecessor study; recommended minimum 0.7–1.0 mm LD; present study validates 0.5 mm feasibility for HF/MON surface treatments
- [[veneers/al-akhali-2017-fracture-resistance-ceramic-polymer-occlusal]] — failure classification criteria adapted in present study
- [[veneers/maldonado-2024-cadcam-occlusal-veneers-fatigue-fracture-sr]] — systematic review on CAD/CAM occlusal veneer fatigue and fracture; contextualizes present in-vitro findings
- [[veneers/schlichting-2022-ultrathin-cadcam-occlusal-veneers-dental-erosion]] — clinical RCT of ultrathin CAD/CAM occlusal veneers for erosion; complementary clinical evidence
