Repository: ezinternet/dentopedia

File: wiki/veneers/ferrando-cascales-2023-total-rehabilitation-adhesive-restorations-severe.md
---
title: "Total Rehabilitation Using Adhesive Dental Restorations in Patients with Severe Tooth Wear: A 5-Year Retrospective Case Series Study"
authors: Álvaro Ferrando Cascales, Salvatore Sauro, Ronaldo Hirata, Daniela Astudillo-Rubio, Raúl Ferrando Cascales, Rubén Agustín-Panadero, Andrés Delgado-Gaete
year: 2023
date: 2023-08-10
doi: 10.3390/jcm12165222
source: ferrando-cascales-2023-total-rehabilitation-adhesive-restorations-severe.md
category: veneers
confidence: retrospective
pdf_path: /Users/oracleneo/llm-wiki/papers/ferrando-cascales-2023-total-rehabilitation-adhesive-restorations-severe.pdf
pdf_filename: ferrando-cascales-2023-total-rehabilitation-adhesive-restorations-severe.pdf
source_collection: external
tags: []
---

## Three-line Summary

Retrospective case series (Spain; 8 patients, TWES grade 2–4, 212 restorations — 66 CAD-CAM composite occlusal veneers, 26 palatal veneers, 120 feldspathic/LDS vestibular veneers — 60 months follow-up) reporting 90.1% overall survival with a semi-additive VDO-raising protocol guided by DSD and Kois analyzer.

By restoration type, survival was occlusal veneers 79.1%, vestibular veneers 94.1%, palatal veneers 100%; 18 of 21 complications were minor chippings repaired without replacement; Cox regression identified posterior tooth location (HR 0.143, p=0.008) as the only statistically significant failure predictor — material type was not significant (composite 86.3% vs ceramic 93.1%, p=0.107).

The clinical implication is that the additive/adhesive rehabilitation philosophy for severe tooth wear yields acceptable 5-year outcomes and high reparability, but posterior occlusal veneers carry substantially higher failure risk that requires patient counseling.

## 세줄요약

후향적 증례군 (스페인, TWES 2–4, 8명 212개 수복물 — CAD-CAM 레진 교합면 비니어 66개·구개면 비니어 26개·순측 도재 비니어 120개, 60개월): DSD·Kois 분석기 기반 반부가형(Semi-Additive) 수직 교합고경(VDO) 거상 프로토콜로 전악 접착 수복.

전체 생존율 90.1%; 술식별: 교합면 비니어(Occlusal Veneer) 79.1%·순측 비니어(Vestibular) 94.1%·구개면 비니어(Palatal) 100%; 합병증 21개 중 18개는 직접 레진 수리 — Cox 회귀에서 후방 위치만 유의한 실패 예측 인자(HR 0.143, p=0.008), 재료 유형은 유의하지 않음.

임상적 의미: 접착성 전악 수복은 중증 치아마모에서 5년 결과 양호·수리 용이 — 단, 구치부 교합면 비니어 실패 위험이 현저히 높아 사전 환자 상담 필수.

## Summary

Eight patients with severe generalized tooth wear (TWES 2.0 grade 2–4) were treated via full-mouth adhesive rehabilitation at a private Spanish clinic by a single expert operator. A total of 212 restorations were placed: 66 occlusal veneers (CAD-CAM indirect composite resin, Cerasmart), 26 palatal veneers (nanoceramic resin), and 120 vestibular veneers (feldspathic ceramic or lithium disilicate E.max Press). All restorations were adhesively cemented with a light-cured resin cement (Calibra Veneer Bleach). Vertical dimension of occlusion (VDO) was increased using a semi-additive approach guided by DSD and Kois dentofacial analyzer.

At 60 months, overall survival was 90.1% (mean survival time 57.6 months). Of 21 complications, 18 were minor chipping repaired with direct composite, 1 was debonding (recemented), 1 was tooth fracture (requiring extraction and implant), and 2 were secondary caries. No marginal microleakage or postoperative sensitivity was observed throughout follow-up. Cox regression identified posterior tooth location as the only statistically significant risk predictor (HR 0.143, p = 0.008); material type (composite 86.3% vs ceramic 93.1%, p = 0.107) was not significant.

## Key Contributions

- First medium-term (5-year) clinical dataset reporting survival for all three adhesive veneer types (occlusal, vestibular, palatal) within a single full-mouth rehabilitation protocol for severe tooth wear
- Documents that 18 of 21 complications were repaired without replacing the restoration — validates the reparability advantage of the additive/adhesive philosophy
- Confirms that composite resin and ceramic materials show comparable 5-year survival (non-significant), giving clinical flexibility based on patient economics
- Identifies posterior veneer location (not material, not bruxism, not TWES grade) as the dominant survival predictor
- Illustrates a stepwise semi-additive VDO-raising protocol (DSD → Kois analyzer → posterior VDO → anterior guidance → esthetic veneers)

## Methodology

- **Design**: Retrospective case series; single operator; private clinic, Spain
- **n**: 8 patients (6M, 2F; mean age 46.6 years); 212 restorations; 60 months follow-up
- **Inclusion**: TWES 2.0 grade 2–4, esthetic complaint as chief concern, ≥5 years post-treatment records
- **Exclusion**: Grade 1 wear, periodontitis, poor hygiene compliance
- **Materials**: Occlusal veneers — Cerasmart (GC) CAD-CAM indirect composite; vestibular veneers — feldspathic (Creation) or lithium disilicate (E.max Press); palatal veneers — nanoceramic resin
- **Outcome**: Modified USPHS criteria; Kaplan–Meier + log-rank; Cox regression (SPSS 24.0)
- **Limitations**: Small n; single operator; retrospective; no control group; mixed materials

## Results

| Outcome | Value |
|---|---|
| Overall survival (212 restorations, 60 months) | 90.1% |
| Mean survival time | 57.6 months |
| Occlusal veneer survival | 79.1% |
| Vestibular veneer survival | 94.1% |
| Palatal veneer survival | 100% |
| Composite resin survival | 86.3% |
| Ceramic survival | 93.1% (p=0.107 NS) |
| Total complications | 21/212 |
| Minor chipping (repaired) | 18 (85.7% of complications) |
| Debonding | 1 |
| Tooth fracture (extraction) | 1 |
| Secondary caries | 2 |
| Marginal microleakage | 0 |
| Postoperative sensitivity | 0 |

**Significant predictors of failure**:
- Restoration type (occlusal vs anterior): p < 0.000
- Posterior veneer location: HR 0.143 (CI 0.034–0.601), p = 0.008
- Material (NS, p = 0.401); TWES grade (NS); parafunction (NS); bite guard (NS, trend positive)

**Complication timing**: Peak failures at year 2 (5%, n=10) and year 5 (6%, n=6); minor at year 3 (2%) and year 4 (1%).

## Related Papers

- [[veneers/maldonado-2024-cadcam-occlusal-veneers-fatigue-fracture-sr]] — in-vitro SR on fatigue/fracture resistance of CAD-CAM occlusal veneers; provides mechanical rationale for composite vs ceramic equivalence
- [[veneers/klein-2025-ceramic-laminate-veneer-survival-complications-sr-ma]] — SR+MA on ceramic veneer survival; broader evidence base for veneer survival context
- [[veneers/lim-2023-resin-composite-laminate-veneer-survival-sr-ma]] — SR+MA on composite veneer survival; material-level comparison context
- [[veneers/al-akhali-2017-fracture-resistance-ceramic-polymer-occlusal]] — in-vitro fracture resistance comparison of ceramic vs polymer occlusal veneers
- [[veneers/beuer-2025-ceramic-pcr-laminate-veneer-consensus]] — consensus on ceramic veneers; contextualizes material selection guidance
- [[dental-erosion/dental-erosion-etiology-prevention-synthesis]] — overview of erosive tooth wear etiology, informing why full-mouth rehabilitation was indicated

File: wiki/veneers/komine-2024-clinical-performance-laminate-veneers-review.md
---
title: "Clinical performance of laminate veneers: A review of the literature"
authors: Futoshi Komine, Mika Furuchi, Junichi Honda, Kei Kubochi, Hiroki Takata
year: 2024
date: 2024-01-12
doi: 10.2186/jpr.JPR_D_23_00151
source: komine-2024-clinical-performance-laminate-veneers-review.md
category: veneers
confidence: narrative-review
pdf_path: /Users/oracleneo/llm-wiki/papers/komine-2024-clinical-performance-laminate-veneers-review.pdf
pdf_filename: komine-2024-clinical-performance-laminate-veneers-review.pdf
source_collection: external
tags: []
---

## Three-line Summary

Narrative review (Nihon University; 55 clinical studies, 2000–April 2023, minimum 3-year follow-up) of silica-based ceramic laminate veneer survival, complications, and modifiable risk factors, covering feldspathic, LRG, LDS, and indirect composite resin materials.

Survival decreased with time (≤5y 95–100%, ≤10y 83–100%, >10y 73–95%); immediate dentin sealing (IDS) raised 11-year survival from 81.8% to 96.4%; bruxism without an occlusal splint reduced 8-year survival by 25 percentage points (89.1% with splint vs 63.9% without).

No adequately powered clinical trial with ≥3-year follow-up was found for zirconia laminate veneers, and indirect composite resin achieved only 75% survival at 10 years — the dominant failure modes shift from adhesive errors (<5y) to marginal breakdown and caries (>5y).

## 세줄요약

내러티브 리뷰 (일본 Nihon 대학; 2000–2023년 4월, ≥3년 추적 55편): 장석질·LRG·LDS·간접 레진 라미네이트 비니어(Laminate Veneer, LV) 생존율·합병증·수정 가능 위험인자 종합.

시간 경과에 따른 생존율 감소: ≤5년 95–100%, ≤10년 83–100%, >10년 73–95%; 즉시 상아질 실링(Immediate Dentin Sealing, IDS) 적용 시 11년 생존율 81.8% → 96.4%; 이갈이(Bruxism) + 교합장치 없이 8년 63.9% vs 장치 사용 89.1%.

지르코니아 LV의 ≥3년 임상 연구 없음; 간접 레진 10년 생존율 75% 저조; 실패 양상 전환: <5년(접착 오류) → >5년(변연 붕괴·우식).

## Summary

This narrative review from Nihon University (Tokyo, Japan) surveyed 55 clinical studies on laminate veneer (LV) survival and success rates published between 2000 and April 2023. Key findings include that silica-based ceramics — feldspathic porcelain, leucite-reinforced glass ceramic (LRG), and lithium disilicate ceramic (LDS) — remain the materials of choice based on available clinical evidence. Survival rates decline with observation time (95.1–100% at ≤5y; 82.5–100% at ≤10y; 72.6–95.0% at >10y). Dentin exposure is a critical prognostic factor, and immediate dentin sealing (IDS) significantly improves outcomes. Bruxism substantially reduces survival unless managed with occlusal splints (89.1% with splint vs 63.9% without at 8y). HF etching plus silane priming is the established gold standard for ceramic surface treatment. No adequately powered clinical trial (≥3y) for zirconia LVs was identified.

## Key Contributions

- **Material evidence hierarchy**: Feldspathic (64–100%), LRG (76–100%), LDS (87–100%) across clinical studies — silica-based ceramics recommended; indirect composites inferior long-term (75% at 10y)
- **IDS protocol quantification**: Gresnigt 11y data — with IDS 96.4% survival vs 81.8% without; dentin exposure >50% is a risk category
- **Bruxism management**: Occlusal device mandatory for bruxism patients; 25-point survival difference at 8y without device
- **Preparation design evidence**: No-prep variants in feldspathic porcelain show competitive outcomes; overlap designs theoretically protect incisal edge
- **Failure taxonomy**: Debonding/fracture dominant <5y (adhesive errors); caries/marginal breakdown dominant >5y (marginal integrity issues)
- **Evidence gap flagged**: Zero qualifying studies for zirconia LVs and insufficient data for resin-matrix hybrid materials

## Methodology

- **Type**: Narrative review; not a systematic review or meta-analysis
- **Databases**: MEDLINE/PubMed, Web of Science, Cochrane Library, Google Scholar
- **Search window**: 2000 to April 2023
- **Inclusion**: Clinical trials with ≥3 year observation period
- **Exclusion**: Case reports, case series, reviews, abstracts, in vitro studies, observational studies
- **Reviewers**: 5 independent researchers; disagreements resolved by discussion
- **Studies included**: 55 articles
- **Subgroups analyzed**: Observation period, material, preparation design, dentin exposure, tooth vitality, jaw arch (maxillary/mandibular), tooth type (anterior/premolar), bruxism status

## Results

### Survival by Time Period
| Follow-up | Survival range |
|---|---|
| ≤5 years | 95.1–100% |
| ≤10 years | 82.5–100% |
| >10 years | 72.6–95.0% |

Annual intervention rate (Rinke): rose from 0.6 to 1.78 between 3y and 10y.

### Survival by Material
| Material | Range | Articles |
|---|---|---|
| Feldspathic porcelain | 64–100% | 21 |
| LRG (e.g. IPS Empress) | 76–100% | 16 |
| LDS (e.g. IPS e.max) | 87–100% | 10 |
| Indirect composite resin | 75% (10y) | 2 |

### Key Modifiers
- **IDS**: 96.4% (with IDS) vs 81.8% (without IDS) at 11y — Gresnigt
- **Bruxism + splint**: 89.1% vs 63.9% (without splint) at 8y — Faus-Matoses (n=364)
- **Vitality**: Nonvital teeth have higher failure risk per Beier; conflicting results in other studies
- **Location**: Premolars may carry higher failure risk (narrower occlusal contact area, higher stress)

### Surface Treatment
- HF etching (5–10%) + silane: gold standard for all silica-based ceramics
- Additional adhesive application to LV intaglio: inconsistent evidence — may improve wettability but laboratory SR shows no bond-strength benefit after HF+silane
- Abutment: phosphoric acid etching (37–40%) × 15–30 sec; IDS for dentin-exposed teeth

### Failure Modes
- **<1 year**: Debonding at 1 week–3 months, fracture at 1 month — attributed to adhesive errors
- **1–5 years**: Fracture, chipping, endodontic complications
- **>5 years**: Caries, marginal disintegration, retention loss, shade mismatch, gingival recession

### Complications in Service (sub-survival)
- **<5 years**: Chipping, marginal discoloration
- **>5 years**: Marginal disintegration, marginal defects, gingival recession
- Postoperative sensitivity: observed but typically resolves within 3 weeks

## Related Papers

- [[veneers/klein-2025-ceramic-laminate-veneer-survival-complications-sr-ma]] — SR+MA providing quantitative pooled survival and complication rates for ceramic LVs; higher evidence level than this narrative review
- [[veneers/morimoto-2016-feldspathic-glass-ceramic-veneer-survival-sr-ma]] — SR on feldspathic and glass-ceramic LV survival (predecessor review)
- [[veneers/albanesi-2016-incisal-coverage-ceramic-laminate-veneer-sr-ma]] — SR+MA specifically on incisal coverage design effect on LV survival
- [[veneers/el-mowafy-2018-glass-ceramic-veneer-materials-narrative-review]] — parallel narrative review focused on glass-ceramic material options
- [[veneers/ali-2023-conventional-minimally-invasive-veneers-sr]] — SR comparing conventional vs minimally invasive veneer preparation
- [[veneers/lim-2023-resin-composite-laminate-veneer-survival-sr-ma]] — SR+MA on resin composite LV survival (indirect composite)

File: wiki/veneers/reis-2025-minimally-invasive-feldspathic-laminate-12year-followup.md
---
title: "Minimally Invasive Ceramic Laminate Veneers for Maxillary Anterior Esthetic Rehabilitation: A 12+ Years Follow-Up"
authors: José Maurício Dos Santos Nunes Reis, Taisa Nogueira Pansani, Marcelo Antonialli Del'Acqua, Filipe de Oliveira Abi-Rached
year: 2025
date: 2025-07-13
doi: 10.1111/jerd.70001
source: reis-2025-minimally-invasive-feldspathic-laminate-12year-followup.md
category: [veneers]
evidence_level: case-report
source_collection: pubmed-text
full_text: true
pmid: "40653452"
pmcid: "PMC12457873"
source_url: https://pmc.ncbi.nlm.nih.gov/articles/PMC12457873/
text_path: /Users/oracleneo/llm-wiki/papers/reis-2025-minimally-invasive-feldspathic-laminate-12year-followup.txt
text_filename: reis-2025-minimally-invasive-feldspathic-laminate-12year-followup.txt
tags: [minimally-invasive, feldspathic, enamel-bonding, diastema-closure, long-term-followup]
relations:
  - type: reinforces
    target: morimoto-2016-feldspathic-glass-ceramic-veneer-survival-sr-ma
  - type: applies-to
    target: gonzalez-martin-2024-ultrathin-feldspathic-veneer-sem-etching
---

## Three-line Summary

Case report (J Esthet Restor Dent 2025; 23-year-old male, maxillary anterior diastema closure and morphology correction) using thin (<0.5 mm) feldspathic laminates on minimally invasive enamel-confined preparations (~0.2 mm cervical, knife-edge finish line) with a full analog workflow (additive wax-up → PVS index → bis-acrylic mock-up → refractory-die feldspathic laminates).

Adhesive protocol: 10% HF 90 s + 37% phosphoric acid clean + silane on ceramic; 3-step adhesive (Scotchbond Multi-Purpose) + light-cured RelyX Veneer cement under cotton-roll isolation; at 12+ years of follow-up the only finding was subtle marginal staining from gingival recession — zero fracture, secondary caries, pulpitis/necrosis, sensitivity, or repair.

The clinical significance is a real-world demonstration that the ≥50% enamel substrate / ≥70% enamel margin adhesion rule and enamel-limited minimally invasive preparation can sustain feldspathic laminate veneers beyond 12 years with an exceptional biologic and mechanical safety profile; limitation: single case, no comparative data.

## 세줄요약

증례 보고 (J Esthet Restor Dent 2025; 23세 남성, 상악 전치 치간이개·형태 수정): 부가형 왁스업→PVS 인덱스→bis-acryl 목업 아날로그 워크플로우, <0.5 mm 장석질 라미네이트, 법랑질 한정 최소삭제(치경부 ~0.2 mm, knife-edge 마무리선).

접착 프로토콜: 세라믹 HF 10% 90초 + 인산 37% 세척 + 실란 → 3-step 접착제(Scotchbond Multi-Purpose) + 광중합 RelyX Veneer 시멘트, 코튼롤 격리; 12년+ 추적에서 치은 퇴축에 의한 미세 변연 착색만 관찰 — 파절·이차 우식·치수 병변·과민·재수복 0건.

임상적 의미: 법랑질 ≥50% 기질·변연 ≥70% 법랑질 접착 원칙과 최소삭제를 준수하면 장석질 라미네이트가 12년 이상 우수한 생물학적·기계적 안전 프로파일 유지 가능; 단, 단일 증례로 일반화 불가.

## Summary

Reis et al. (2025) document a single maxillary anterior rehabilitation (23-yr-old male; well-aligned, short, rounded teeth with diastemas) treated with thin feldspathic laminates over **minimally invasive, enamel-confined preparation** — and followed for **more than 12 years**. The workflow is a textbook minimally invasive sequence: additive diagnostic wax-up → PVS index → bis-acrylic mock-up (patient-approved) → preparation limited to ~0.2 mm cervical enamel with a knife-edge finish line and only minor incisal/interproximal smoothing → feldspathic porcelain layered on refractory dies → adhesive cementation. Bonding followed a meticulous protocol: ceramic etched with 10% HF (90 s) then cleaned with 37% phosphoric acid (removing hexafluorosilicate residue) and silanated; tooth enamel etched with phosphoric acid, a 3-step adhesive (Scotchbond Multi-Purpose) and light-cured veneer cement (RelyX Veneer) applied under **cotton-roll isolation** (cited as noninferior to rubber dam for longevity). At 12+ years the only observation was subtle marginal staining from age-related gingival recession; no fracture, secondary caries, pulpitis/necrosis, or postoperative sensitivity occurred, and no repair was needed. The case operationalizes the adhesion rule that ideal bonding requires ≥50% enamel substrate and ≥70% of the margin in enamel — achieved here by minimizing reduction.

## Key Contributions

- **12+ year documented survival** of enamel-limited minimally invasive feldspathic laminates with zero biological/mechanical complication.
- **Reproducible step-by-step protocol** (wax-up → mock-up → ~0.2 mm enamel prep → refractory-die feldspathic → HF/phosphoric/silane + 3-step adhesive + light-cured cement).
- Real-world demonstration that **cotton-roll isolation** can support long-term veneer success.
- Restates and clinically anchors the **≥50% enamel substrate / ≥70% enamel margin** adhesion threshold.

## Methodology

Single illustrative clinical case with serial photographic follow-up at baseline, 3 years, and 12+ years. Minimally invasive enamel-confined preparation; thin (<0.5 mm) feldspathic laminates on refractory dies (Creation CC, shade A1). No control or comparison group — evidence weight is **case-report** (illustrative, not generalizable).

## Results

- **>12 years** in function, no repairs.
- Only finding: subtle marginal staining attributed to age-related gingival apical migration; no esthetic/functional impact.
- Cervical prep ~**0.2 mm** enamel; laminate **<0.5 mm**.
- Ceramic etch HF 90 s + 37% phosphoric 30 s clean + silane 60 s; cement light-cured 1000 mW/cm² × 40 s/surface.
- No secondary caries, pulpitis/necrosis, or postoperative sensitivity at any timepoint.

## Related Papers

- [[veneers/chandode-2026-no-preparation-conventional-veneers-clinical-considerations]] — no-prep vs conventional indication map this case exemplifies
- [[veneers/morimoto-2016-feldspathic-glass-ceramic-veneer-survival-sr-ma]] — feldspathic survival SR+MA the long follow-up reinforces
- [[veneers/gonzalez-martin-2024-ultrathin-feldspathic-veneer-sem-etching]] — bench etching study this clinical protocol applies
- [[veneers/el-mowafy-2018-glass-ceramic-veneer-materials-narrative-review]] — feldspathic material context
- [[veneers/lim-2023-resin-composite-laminate-veneer-survival-sr-ma]] — composite comparator the discussion contrasts against

File: wiki/veneers/sasse-2015-restoration-thickness-bonding-surface-fracture.md
---
title: "Influence of restoration thickness and dental bonding surface on the fracture resistance of full-coverage occlusal veneers made from lithium disilicate ceramic"
authors: Martin Sasse, Anna Krummel, Karsten Klosa, Matthias Kern
year: 2015
date: 2015-08-01
doi: 10.1016/j.dental.2015.04.017
source: sasse-2015-restoration-thickness-bonding-surface-fracture.md
category: [veneers]
confidence: in-vitro
pdf_path: /Users/oracleneo/llm-wiki/papers/sasse-2015-restoration-thickness-bonding-surface-fracture.pdf
pdf_filename: sasse-2015-restoration-thickness-bonding-surface-fracture.pdf
source_collection: external
tags: []
---

## Three-line Summary

In-vitro study (n=72 extracted molars, 3 bonding substrates × 3 thickness subgroups) testing IPS e.max CAD full-coverage occlusal veneers after 7,500 thermal cycles and 600,000 masticatory-load cycles at 10 kg.

Only the thickest group (0.7 mm fissure / 1.0 mm cusp) achieved 100% survival without damage; median fracture load ranged from 610 N (thin, enamel-only) to 3,390 N (thick); both ceramic thickness (p ≤ 0.05) and bonding substrate (p ≤ 0.05) significantly affected outcomes.

A minimum of 0.7/1.0 mm is the practical clinical threshold for non-retentive lithium disilicate occlusal veneers; when thickness must be reduced, bonding to dentin or composite resin is significantly superior to enamel alone.

## 세줄요약

시험관 내 연구 (n=72 발거 대구치, 접착 기질 3군 × 두께 3군): IPS e.max CAD 전면피개 교합면 비니어(Occlusal Veneer)를 열순환 7,500회·저작 시뮬레이터 10 kg 600,000회 적용 후 평가.

두꺼운 군(협착부 0.7 mm / 교두 1.0 mm)만 손상 없이 100% 생존; 파절 하중 중앙값은 얇은군+법랑질접착 610 N~두꺼운군 3,390 N, 두께와 기질 모두 유의한 영향(p ≤ 0.05).

임상 최소 두께 0.7/1.0 mm 권고; 두께를 줄여야 하는 경우 법랑질 단독보다 상아질·복합레진 접착이 파절 저항성을 유의하게 높임.

## Summary

This in-vitro study investigated the combined effects of ceramic thickness and dental bonding substrate on the fracture resistance of full-coverage adhesively retained occlusal veneers fabricated from IPS e.max CAD (lithium disilicate glass-ceramic). Seventy-two extracted molars were assigned to three preparation groups: enamel-only, enamel-plus-dentin, and enamel-plus-composite. Each group was further subdivided by veneer thickness (thin: 0.3/0.6 mm; medium: 0.5/0.8 mm; thick: 0.7/1.0 mm fissure/cusp). All restorations were luted with Multilink Automix using Multilink Primer A/B after HF etching and silanation, then subjected to thermomechanical aging (7,500 thermal cycles + 600,000 masticatory cycles at 10 kg). Only the thickest subgroup achieved 100% survival without any damage. Fracture resistance medians ranged from 610 N (thin, enamel-only) to 3390 N (thick groups). Both ceramic thickness and bonding substrate significantly affected outcomes.

## Key Contributions

1. **Minimum thickness recommendation**: 0.7 mm at the fissure and 1.0 mm at the cusp is the practical minimum for non-retentive full-coverage LDS occlusal veneers using a self-etching primer protocol.
2. **Substrate compensation for thin veneers**: When ceramic thickness is reduced, bonding to dentin or composite resin provides significantly higher fracture resistance than bonding to enamel alone — a clinically relevant finding for cases with existing restorations.
3. **Thickness as primary predictor**: Thickness was the statistically dominant factor; substrate type differences became less relevant in the thickest group.
4. **Masticatory simulation protocol**: 600,000 cycles at 10 kg represents a rigorous in-vitro aging protocol, adding clinical validity to the results.

## Methodology

- **Design**: In-vitro laboratory study
- **Specimens**: 72 extracted human molars (no caries/fillings); N=24 per main group, N=8 per subgroup
- **Material**: IPS e.max CAD (CAD/CAM lithium disilicate; Ivoclar Vivadent)
- **Preparation groups**: (1) enamel only, (2) enamel + dentin, (3) enamel + composite resin filling
- **Thickness subgroups**: Thin (0.3/0.6 mm), Medium (0.5/0.8 mm), Thick (0.7/1.0 mm fissure/cusp)
- **Bonding**: 5% HF etching + silanation; Multilink Primer A/B (self-etching) + Multilink Automix (composite resin cement)
- **Aging**: 37°C water storage 3 days; 7,500 thermal cycles (5–55°C); 600,000 chewing simulator cycles at 10 kg
- **Fracture test**: Universal testing machine on surviving specimens
- **Statistics**: Kruskal-Wallis + Wilcoxon with Bonferroni-Holm correction (α=0.05)

## Results

| Group | Thickness (fissure/cusp) | Bonding | Survival (no damage) | Median Fracture Load |
|---|---|---|---|---|
| Thick | 0.7/1.0 mm | All substrates | 100% | ~3200–3390 N |
| Medium | 0.5/0.8 mm | Enamel only | ~50% | ~610 N |
| Medium | 0.5/0.8 mm | Dentin / Composite | ~75–87.5% | ~1800–2200 N |
| Thin | 0.3/0.6 mm | Enamel only | 12.5% | ~610 N |
| Thin | 0.3/0.6 mm | Dentin / Composite | ~50% | ~1200–1700 N |

- Ceramic thickness had a statistically significant influence on fracture resistance (p ≤ 0.05)
- In thin and medium groups, dentin/composite bonding was significantly superior to enamel-only (p ≤ 0.05)
- No significant difference between dentin and composite bonding surfaces
- Survival with some damage ranged 50–100% across non-thick subgroups

## Related Papers

- [[veneers/hajeer-2026-lithium-disilicate-zirconia-veneer-retention-sr-ma]] — SR+MA confirming enamel bond strength (25.4 MPa) > composite core (11.3 MPa) for LDS veneers; complements this study's substrate findings
- [[veneers/morimoto-2016-feldspathic-glass-ceramic-veneer-survival-sr-ma]] — clinical survival SR for ceramic veneers; provides clinical outcome context for this in-vitro data
- [[veneers/gonzalez-martin-2024-ultrathin-feldspathic-veneer-sem-etching]] — ultrathin veneer etching and surface characterization; related to minimal-thickness ceramic veneer paradigm
- [[veneers/el-mowafy-2018-glass-ceramic-veneer-materials-narrative-review]] — narrative review of glass-ceramic veneer materials including LDS; provides material science context

File: wiki/veneers/schlichting-2022-ultrathin-cadcam-occlusal-veneers-dental-erosion.md
---
title: "Ultrathin CAD-CAM glass-ceramic and composite resin occlusal veneers for the treatment of severe dental erosion: An up to 3-year randomized clinical trial"
authors: Luís Henrique Schlichting, Tayane Holz Resende, Kátia Rodrigues Reis, Aline Raybolt dos Santos, Ivo Carlos Correa, Pascal Magne
year: 2022
date: 2022-08-01
doi: 10.1016/j.prosdent.2022.01.015
source: schlichting-2022-ultrathin-cadcam-occlusal-veneers-dental-erosion.md
category: veneers
evidence_level: rct
pdf_path: /Users/oracleneo/llm-wiki/papers/schlichting-2022-ultrathin-cadcam-occlusal-veneers-dental-erosion.pdf
pdf_filename: schlichting-2022-ultrathin-cadcam-occlusal-veneers-dental-erosion.pdf
source_collection: external
tags: [occlusal-veneer, CAD-CAM, dental-erosion, e-max-CAD, Lava-Ultimate, RCT, survival, IDS]
relations:
  - type: extends
    target: kanzow-2016-etiology-pathogenesis-dental-erosion
---

## Three-line Summary

Prospective parallel-group RCT (n=11 patients with severe dental erosion, 60 CAD-CAM occlusal veneers randomized per tooth to lithium disilicate ceramic e.max CAD or composite resin Lava Ultimate) evaluated using modified USPHS criteria over up to 3 years.

Kaplan-Meier survival was 100% (ceramic) vs 84.7% (composite resin; P=.124, NS); all 5 failures were restorable chipping events in the composite resin group; composite resin showed significantly greater surface roughness degradation (P=.003).

Both materials are clinically comparable in the short term, but the 15-percentage-point survival gap and significant surface degradation of Lava Ultimate raise long-term durability concerns; ceramic is preferable where longevity is paramount.

## 세줄요약

전향적 병렬군 무작위대조시험(RCT) (중증 치아침식증(dental erosion) 환자 11명, 교합면 비니어(occlusal veneer) 60개; 리튬 디실리케이트 세라믹 e.max CAD vs 복합레진(composite resin) Lava Ultimate 치아별 무작위 배정, 최대 3년 추적).

카플란-마이어 생존율 세라믹 100% vs 복합레진 84.7% (P=.124, 비유의); 파절 5건 모두 복합레진군의 수리 가능한 칩핑이었고, 복합레진의 표면 조도(surface roughness) 유의하게 증가 (P=.003).

단기 임상 성능은 두 재료가 유사하나, 복합레진의 15% 생존율 차이·표면 노화 문제로 장기 내구성이 우려되며 세라믹이 더 유리함.

## Summary

This prospective randomized clinical trial evaluated CAD-CAM ultrathin occlusal veneers — either lithium disilicate ceramic (e.max CAD) or composite resin (Lava Ultimate) — for restoring posterior teeth severely worn by dental erosion. Eleven participants (mean age 30.4 years) received 60 total restorations (24 ceramic, 36 composite resin), with material randomized per tooth. All restorations used immediate dentin sealing (IDS with OptiBond FL) and were adhesively luted with preheated composite resin (Filtek Z100). Outcomes were assessed using modified USPHS criteria at baseline and annually for up to 3 years. Kaplan-Meier survival was 100% for ceramic and 84.7% for composite resin, with the difference not reaching statistical significance (P=.124). All 5 failures were partial chipping events in the composite resin group, all restorable. Surface roughness was significantly greater in the composite resin group (P=.003). The authors conclude both materials present statistically comparable clinical performance, though composite resin showed concerning surface degradation.

## Key Contributions

- Provides the first medium-term RCT data (up to 3 years) directly comparing CAD-CAM ceramic vs composite resin ultrathin occlusal veneers in dental erosion patients.
- Demonstrates that the ultrathin occlusal veneer approach is clinically viable: zero complete failures across both groups at 3 years.
- Highlights a clinically meaningful but statistically non-significant 15-percentage-point survival gap favoring ceramic — study was likely underpowered.
- Quantifies significantly greater surface degradation in CAD-CAM composite resin (Lava Ultimate) vs ceramic (e.max CAD), raising long-term durability concerns.
- Validates immediate dentin sealing (IDS) as the bonding protocol for ultra-minimal posterior occlusal preparations.

## Methodology

- **Design**: Prospective, parallel-group randomized clinical trial
- **Participants**: 11 patients with severe dental erosion (mean age 30.4 years)
- **Restorations**: 60 total; 24 ceramic (e.max CAD), 36 composite resin (Lava Ultimate); randomized per tooth
- **Preparation**: Trial restoration-driven, minimal/no preparation; immediate dentin sealing (IDS) with OptiBond FL
- **Ceramic surface treatment**: Hydrofluoric acid etching + silanization
- **Composite resin surface treatment**: Airborne-particle abrasion + silanization
- **Luting**: Preheated composite resin (Filtek Z100) for all restorations
- **Evaluation**: Modified USPHS criteria (scores 1–5); baseline + annual for up to 3 years
- **Primary outcome**: Time to failure (scores 4 or 5)
- **Analysis**: Kaplan-Meier survival curves; log-rank test; Wilcoxon/Mann-Whitney for secondary outcomes

## Results

| Parameter | Ceramic (e.max CAD) | Composite Resin (Lava Ultimate) | P-value |
|---|---|---|---|
| n restorations | 24 | 36 | — |
| Complete failures | 0 | 0 | — |
| Partial failures (chipping, score 4) | 0 | 5 | — |
| Kaplan-Meier 3-year survival | 100% | 84.7% (SE 0.065%) | .124 (NS) |
| Surface roughness degradation | Minimal | Significant increase | .003 |

- No restorations were lost during the observation period in either group.
- All 5 partial failures (chipping) occurred in the composite resin group, all restorable.
- Composite resin (Lava Ultimate) exhibited significantly greater surface roughness over time, suggesting material aging in the oral environment.
- The 15-percentage-point survival advantage for ceramic was not statistically significant — likely due to small sample size.

## Related Papers

- [[veneers/klein-2025-ceramic-laminate-veneer-survival-complications-sr-ma]] — SR+MA on ceramic laminate veneer survival/complications (laminate focus; complements occlusal veneer RCT data)
- [[veneers/lim-2023-resin-composite-laminate-veneer-survival-sr-ma]] — SR+MA on resin composite laminate veneer survival; contextualizes composite resin veneer durability
- [[veneers/morimoto-2016-feldspathic-glass-ceramic-veneer-survival-sr-ma]] — SR+MA on feldspathic/glass-ceramic veneer survival; provides long-term ceramic benchmark
- [[veneers/ali-2023-conventional-minimally-invasive-veneers-sr]] — SR on minimally invasive veneer preparation; design rationale for ultrathin occlusal veneers
- [[dental-erosion/kanzow-2016-etiology-pathogenesis-dental-erosion]] — Etiology and pathogenesis of dental erosion; underpins clinical indication for occlusal veneers
- [[dental-erosion/barac-2015-erosive-effect-soft-drinks-enamel-profilometry]] — Enamel mineral loss quantification; background for erosive wear severity

File: wiki/veneers/veneers.md
---
title: "비니어·라미네이트 — veneers"
authors: navigation
year: 2026
date: 2026-09-29
doi: N/A
source: navigation
category: veneers
evidence_level: narrative-review
tags: [navigation, category-index, veneers]
---

## 한국어 핵심요약

> [!summary] 한국어 핵심요약
> - **분야**: 비니어·라미네이트
> - **범위**: Ceramic laminate veneers (feldspathic, leucite, lithium disilicate, zirconia), composite veneers — preparation techniques, fabrication (platinum foil vs refractory die), survival/complication rates, incisal coverage, minimally invasive vs conventional, cementation
> - **수록 논문**: 32편

## Three-line Summary

**Scope**: Ceramic laminate veneers (feldspathic, leucite, lithium disilicate, zirconia), composite veneers — preparation techniques, fabrication (platinum foil vs refractory die), survival/complication rates, incisal coverage, minimally invasive vs conventional, cementation
**Indexed papers**: 32 papers in `wiki/veneers/`.

## 세줄요약

**분야**: 비니어·라미네이트
**수록 논문**: 32편
**하위 카테고리**: 없음

## Papers in this Category (32)

| Paper |
|---|
| [[al-akhali-2017-fracture-resistance-ceramic-polymer-occlusal|Fracture resistance of ceramic and polymer-based occlusal veneer restorations]] |
| [[albanesi-2016-incisal-coverage-ceramic-laminate-veneer-sr-ma|Incisal coverage or not in ceramic laminate veneers: A systematic review and meta-analysis]] |
| [[alghazzawi-2024-clinical-survival-rate-laboratory-failure-veneers|Clinical Survival Rate and Laboratory Failure of Dental Veneers: A Narrative Literature Review]] |
| [[ali-2023-conventional-minimally-invasive-veneers-sr|Conventional Versus Minimally Invasive Veneers: A Systematic Review]] |
| [[beier-2012-porcelain-veneers-nonvital-bruxism-20year|Clinical performance of porcelain laminate veneers for up to 20 years]] |
| [[beuer-2025-ceramic-pcr-laminate-veneer-consensus|Survival and Complication Rates of Ceramic Partial Coverage Restorations (PCRs) and Ceramic Laminate Veneers Made of Different Types of Ceramics. Consensus Statement From SSRD, SEPES, and PROSEC Conference on Minimally Invasive Restorations]] |
| [[cattoni-2016-3d-digital-smile-planning-mockups|A New Total Digital Smile Planning Technique (3D-DSP) to Fabricate CAD-CAM Mockups for Esthetic Crowns and Veneers]] |
| [[chandode-2026-no-preparation-conventional-veneers-clinical-considerations|No-preparation and conventional veneers in esthetic dentistry: Clinical considerations]] |
| [[coachman-2014-tooth-color-veneer-preparation-design|The Influence of Tooth Color on Preparation Design for Laminate Veneers from a Minimally Invasive Perspective: Case Report]] |
| [[el-mowafy-2018-glass-ceramic-veneer-materials-narrative-review|Porcelain Veneers: An Update]] |
| [[el-sheikh-2024-laser-debonding-ultrathin-occlusal-veneers|Laser debonding of ultrathin occlusal veneers fabricated from different CAD/CAM ceramic materials]] |
| [[essam-2023-thickness-surface-conditioning-fracture-occlusal|Influence of thickness and surface conditioning on fracture resistance of occlusal veneer]] |
| [[etienne-2025-ceramic-veneers-dentin-vitality-15year|Survival of Ceramic Veneers: Impact of Dentin Exposure and Tooth Vitality After 1 to 15 Years of Follow-Up]] |
| [[ferrando-cascales-2023-total-rehabilitation-adhesive-restorations-severe|Total Rehabilitation Using Adhesive Dental Restorations in Patients with Severe Tooth Wear: A 5-Year Retrospective Case Series Study]] |
| [[gonzalez-martin-2024-ultrathin-feldspathic-veneer-sem-etching|Ultrathin Feldspathic Ceramic Veneers: A Pilot SEM Evaluation of Etched Intaglio Surfaces]] |
| [[gresnigt-2019-ceramic-laminate-veneers-ids-11year|Performance of ceramic laminate veneers with immediate dentine sealing: An 11 year prospective clinical trial]] |
| [[gurel-2007-porcelain-laminate-veneers-minimal-preparation|Porcelain Laminate Veneers: Minimal Tooth Preparation by Design]] |
| [[hajeer-2026-lithium-disilicate-zirconia-veneer-retention-sr-ma|Retention of Lithium Disilicate and Translucent Zirconia Veneers Bonded with Light-Cured Resin Cements: A Systematic Review and Meta-Analysis]] |
| [[kam-hepdeniz-2023-no-prep-indirect-composite-laminate|Clinical survival of No-prep indirect composite laminate veneers: a 7-year prospective case series study]] |
| [[klein-2025-ceramic-laminate-veneer-survival-complications-sr-ma|Survival and Complication Rates of Feldspathic, Leucite-Reinforced, Lithium Disilicate and Zirconia Ceramic Laminate Veneers: A Systematic Review and Meta-Analysis]] |
| [[komine-2024-clinical-performance-laminate-veneers-review|Clinical performance of laminate veneers: A review of the literature]] |
| [[lim-2023-resin-composite-laminate-veneer-survival-sr-ma|Survival and Complication Rates of Resin Composite Laminate Veneers: A Systematic Review and Meta-Analysis]] |
| [[maldonado-2024-cadcam-occlusal-veneers-fatigue-fracture-sr|Resistance of CAD/CAM composite resin and ceramic occlusal veneers to fatigue and fracture in worn posterior teeth: A systematic review]] |
| [[mihali-2022-feldspathic-ceramic-veneers-retrospective-7year|Retrospective Long-Term Clinical Outcome of Feldspathic Ceramic Veneers]] |
| [[morimoto-2016-feldspathic-glass-ceramic-veneer-survival-sr-ma|Main Clinical Outcomes of Feldspathic Porcelain and Glass-Ceramic Laminate Veneers: A Systematic Review and Meta-Analysis of Survival and Complication Rates]] |
| [[reis-2025-minimally-invasive-feldspathic-laminate-12year-followup|Minimally Invasive Ceramic Laminate Veneers for Maxillary Anterior Esthetic Rehabilitation: A 12+ Years Follow-Up]] |
| [[rojas-rueda-2025-bonding-protocols-lithium-disilicate-veneers|Bonding Protocols for Lithium Disilicate Veneers: A Narrative Review and Case Study]] |
| [[sasse-2015-restoration-thickness-bonding-surface-fracture|Influence of restoration thickness and dental bonding surface on the fracture resistance of full-coverage occlusal veneers made from lithium disilicate ceramic]] |
| [[schlichting-2022-ultrathin-cadcam-occlusal-veneers-dental-erosion|Ultrathin CAD-CAM glass-ceramic and composite resin occlusal veneers for the treatment of severe dental erosion: An up to 3-year randomized clinical trial]] |
| [[sharma-2026-resin-cement-shade-ceramic-veneers-sr|Influence of resin cement shade on esthetic outcomes in ceramic veneers: a systematic review]] |
| [[sim-1993-porcelain-veneer-fit-fabrication-techniques|Comparison of Fit of Porcelain Veneers Fabricated Using Different Techniques]] |
| [[sorensen-1992-porcelain-veneer-marginal-fidelity-techniques|Marginal Fidelity and Microleakage of Porcelain Veneers Made by Two Techniques]] |
