Repository: ezinternet/dentopedia

File: wiki/veneers/gurel-2007-porcelain-laminate-veneers-minimal-preparation.md
---
title: "Porcelain Laminate Veneers: Minimal Tooth Preparation by Design"
authors: Galip Gürel
year: 2007
date: 2007-04-01
doi: 10.1016/j.cden.2007.03.007
source: gurel-2007-porcelain-laminate-veneers-minimal-preparation.md
category: [veneers]
confidence: narrative-review
pdf_path: /Users/oracleneo/llm-wiki/papers/gurel-2007-porcelain-laminate-veneers-minimal-preparation.pdf
pdf_filename: gurel-2007-porcelain-laminate-veneers-minimal-preparation.pdf
source_collection: external
tags: []
relations:
  - type: reinforces
    target: ali-2023-conventional-minimally-invasive-veneers-sr
  - type: reinforces
    target: chandode-2026-no-preparation-conventional-veneers-clinical-considerations
---

## Three-line Summary

Seminal clinical-technique paper (Dent Clin N Am 2007) establishing "minimal tooth preparation by design" — a three-step analog workflow (mock-up → wax-up → APT → silicone index) where the tooth is prepared through the patient-approved aesthetic pre-evaluative temporary (APT) rather than directly on enamel, referencing reduction to the final restorative contour.

The APT serves both as a patient esthetic/phonetic/functional test drive before irreversible preparation and as the physical preparation guide: the same silicone index is passed to the ceramist so the laboratory reproduces the exact patient-approved contours.

The conceptual contribution — that PLVs are conservative only when case selection, functional evaluation, and this communication chain are respected — became the foundational rationale for all subsequent digital and mock-up-guided minimal-preparation approaches; no quantitative outcome data are reported.

## 세줄요약

임상 기법 논문 (Dent Clin N Am 2007): "설계에 의한 최소 삭제(Minimal Preparation by Design)" 정립 — 목업→왁스업→심미 사전평가 임시수복물(Aesthetic Pre-evaluative Temporary, APT)→실리콘 인덱스의 3단계 아날로그 워크플로우, 기존 치아가 아닌 APT를 통해 삭제.

APT는 비가역적 삭제 전 환자의 심미·발음·기능 사전 평가 수단인 동시에 삭제 가이드; 동일 실리콘 인덱스를 기공소에 전달해 환자 승인 윤곽을 기공물로 재현.

도재 라미네이트 비니어(Porcelain Laminate Veneer, PLV)가 "보존적"이 되려면 증례 선택·기능 평가·소통 체계가 모두 갖춰져야 한다는 원칙 정립 — 이후 디지털 스마일 디자인(Digital Smile Design, DSD)·CAD-CAM 목업 기반 최소삭제의 개념적 토대; 수치적 결과 데이터 없음.

## Summary

> Source scope: **abstract + section snippets only — full text not retrieved (paywalled ScienceDirect export).** The body below is built only from the published abstract and the section-snippet previews; no quantitative outcome data is available.

Gürel (2007) is the canonical exposition of *minimally invasive porcelain laminate veneer (PLV) preparation by design*. Its core insight is that conservative reduction is not achieved by free-handing on the existing — often worn, dark, or malpositioned — tooth, but by first **designing the final outcome** and then preparing relative to it. The workflow proceeds: analyze the smile in three dimensions → evaluate function (can the teeth bear the proposed restorations?) → create a composite **mock-up** → refine into a **wax model** → fabricate an **Aesthetic Pre-evaluative Temporary (APT)** → capture it in a **silicone index**. The APT does double duty: the patient (and their family/friends) evaluates esthetics, phonetics, and function before committing, *and* the clinician then prepares the tooth structure **through the APT**, because the APT carries the exact final contours (incisal edge position, facial volume). Preparing through this provisional means reduction is referenced to where the porcelain will ultimately sit, avoiding over-reduction and maximizing residual enamel for adhesion. The same silicone index is handed to the ceramist so the laboratory reproduces the patient-approved contours (in the illustrated case, a pressable porcelain with a layering technique). The paper frames esthetics as an objective subject demanding structured communication among dentist, patient, and ceramist, and stresses that PLVs are conservative *only if* case selection, planning, and this communication chain are followed.

## Key Contributions

- Coins and operationalizes **"minimal tooth preparation by design"**: minimize reduction by designing the endpoint first, then preparing relative to the planned restorative contour rather than the existing tooth.
- Establishes the **APT (Aesthetic Pre-evaluative Temporary)** as both an evaluation device and a **preparation guide** — prepare *through* the APT.
- Defines the analog communication chain **mock-up → wax-up → APT → silicone index**, with the same index transferred to the ceramist for outcome fidelity.
- Embeds **functional evaluation** (occlusal scheme decision, e.g. canine guidance vs splinting) as a prerequisite before any reduction.
- Provides the conceptual foundation later digitized by Digital Smile Design and CAD-CAM mock-up techniques (3D-DSP), and the basis for "APT-technique" clinical-performance follow-ups.

## Methodology

- **Design**: single-author clinical technique / narrative exposition with at least one illustrative case (not a comparative, survival, or in-vitro study); no statistics or numeric outcomes.
- **Confidence**: `narrative-review`.
- **Described workflow**: (1) 3D smile analysis; (2) functional evaluation of supporting teeth and intended occlusal scheme; (3) treatment planning via composite mock-up; (4) freehand composite mock-up conveying tooth length, facial bulkiness, lip/phonetic/occlusal effects; (5) **tooth preparation through the APT**, treating complex cases as if teeth were already in final position; (6) laboratory fabrication using the *same* silicone index that produced the patient-approved APT.

## Results

No numeric outcomes are reported in the retrieved abstract + snippets. Qualitative conclusions:

- The mock-up → wax-up → APT → silicone-index sequence yields the **best esthetic, phonetic, and functional outcome** and superior dentist–patient–laboratory communication.
- **Permanent diagnostic provisionals** can further reinforce this communication.
- Patients can pre-evaluate the result **themselves and with their social circle** before the definitive restorations are placed.
- PLVs are among the most conservative options, **but only when** case selection, planning, and the communication chain are respected.

## Related Papers

- [[veneers/ali-2023-conventional-minimally-invasive-veneers-sr]] — SR comparing conventional vs minimal/no-prep veneers; Gürel's "preparation by design" is the technique rationale behind the minimal-prep arm that SR evaluates.
- [[veneers/chandode-2026-no-preparation-conventional-veneers-clinical-considerations]] — no-prep vs conventional clinical considerations; refined by Gürel's mock-up-referenced reduction concept that sits between the two extremes.
- [[veneers/reis-2025-minimally-invasive-feldspathic-laminate-12year-followup]] — long-term clinical outcome of the minimally invasive feldspathic approach Gürel's philosophy advocates.
- [[veneers/komine-2024-clinical-performance-laminate-veneers-review]] — review of laminate veneer clinical performance contextualizing the preparation-design variables Gürel introduced.

File: wiki/veneers/hajeer-2026-lithium-disilicate-zirconia-veneer-retention-sr-ma.md
---
title: "Retention of Lithium Disilicate and Translucent Zirconia Veneers Bonded with Light-Cured Resin Cements: A Systematic Review and Meta-Analysis"
authors: Osama Hajeer, Rami Alyousef, JadAlKarim AlKadour, Amal Hasan
year: 2026
date: 2026-03-30
doi: 10.1007/s44445-026-00156-w
source: hajeer-2026-lithium-disilicate-zirconia-veneer-retention-sr-ma.md
category: [veneers]
evidence_level: sr+ma
pdf_path: /Users/oracleneo/llm-wiki/papers/hajeer-2026-lithium-disilicate-zirconia-veneer-retention-sr-ma.pdf
pdf_filename: hajeer-2026-lithium-disilicate-zirconia-veneer-retention-sr-ma.pdf
source_collection: external
tags: []
---

## Three-line Summary

PRISMA 2020 SR+MA (1,936 screened records, 6 in vitro studies included; light-cured resin cements only) comparing bond strength of lithium disilicate (LDS) versus translucent zirconia (TZ) veneers cemented to enamel or composite-core substrates.

Pooled bond strength was 25.4 MPa for LDS versus 12.1 MPa for TZ; enamel substrate yielded 21.1 MPa versus composite core 11.3 MPa; meta-regression found an exploratory inverse trend between veneer thickness and bond strength; overall I²=98.2%.

The clinical implication is that LDS + enamel is the highest-bond combination under light-cure protocols, but the high heterogeneity and all-in vitro evidence base mean findings should be treated as exploratory, not directly extrapolated to clinical retention outcomes.

## 세줄요약

PRISMA 2020 SR+MA (검색 1,936건 → 6편 인비트로 연구; 광중합 레진 시멘트 한정): 리튬 디실리케이트(Lithium Disilicate, LDS) vs 고투명 지르코니아(Translucent Zirconia, TZ) 비니어의 접착 강도 비교.

LDS 25.4 MPa vs TZ 12.1 MPa; 법랑질(Enamel) 기질 21.1 MPa vs 복합재 코어(Composite Core) 11.3 MPa; 두께-접착강도 역상관(탐색적); I²=98.2% 고이질성.

LDS + 법랑질 조합이 광중합 프로토콜 하 최고 접착 강도이나, 전량 인비트로·고이질성으로 탐색적 결론에 불과 — 임상 유지율로 직접 외삽 불가.

## Summary

Hajeer et al. (2026) conducted a PRISMA 2020-compliant SR+MA examining bond strength of lithium disilicate (LDS) versus translucent zirconia (TZ) veneers bonded with light-cured resin cements. From 1,936 screened records, 6 in vitro studies met full inclusion criteria. The overall pooled mean bond strength was 15.9 MPa. LDS veneers showed a substantially higher pooled bond strength (25.4 MPa) compared to TZ veneers (12.1 MPa). Enamel substrates yielded significantly higher bond strength (21.1 MPa) than composite cores (11.3 MPa). An exploratory meta-regression identified an inverse trend between veneer thickness and bond strength, but the small dataset limits its interpretation. Considerable heterogeneity (I²=98.2%) across studies reflects methodological diversity in surface treatment protocols, bond strength test methods, and aging procedures. The authors applied an adapted GRADE framework for in vitro evidence and concluded findings should be considered exploratory, not directly extrapolated to clinical performance.

## Key Contributions

- First quantitative SR+MA specifically targeting LDS vs translucent zirconia veneers under light-cured cementation
- Demonstrated a 2:1 bond strength advantage for LDS over TZ under identical light-cure protocols
- Quantified substrate effect: enamel bondable substrate (~2× bond strength compared to composite core)
- Identified inverse veneer thickness–bond strength relationship (exploratory)
- Applied REML + Hartung–Knapp adjustment — methodologically appropriate for small meta-analyses
- Highlighted the mechanistic basis: LDS benefits from HF etching + silanization; TZ relies on MDP phosphate monomer without silica network

## Methodology

- **Design**: SR+MA of in vitro studies; PRISMA 2020-compliant; no PROSPERO registration (in vitro design)
- **Databases**: PubMed, Google Scholar, ScienceDirect, Wiley, SpringerLink (Jan 2010–Mar 2025)
- **Studies screened**: 1,936 records → 94 full-texts → 7 qualitative → 6 quantitative (meta-analysis)
- **Inclusion**: LDS or TZ veneers; light-cured resin cement only; MPa bond strength reported; enamel or composite substrate
- **Exclusion**: crowns/inlays, dual-cure/self-adhesive cements without separate light-cure data, missing SD, FEA studies, case reports
- **Statistical model**: Random-effects (REML), Hartung–Knapp–Sidik–Jonkman adjustment
- **Subgroup analyses**: ceramic material type; substrate type
- **Meta-regression**: veneer thickness vs bond strength (exploratory)
- **Bias tool**: adapted 5-domain framework for in vitro dental studies

## Results

| Parameter | Bond Strength |
|---|---|
| All studies pooled | 15.9 MPa |
| Lithium disilicate subgroup | 25.4 MPa |
| Translucent zirconia subgroup | 12.1 MPa |
| Enamel substrate subgroup | 21.1 MPa |
| Composite core substrate subgroup | 11.3 MPa |
| Heterogeneity (I²) | 98.2% |

- Meta-regression: thicker veneer → lower bond strength (inverse trend; exploratory only)
- Evidence certainty: low (in vitro, high heterogeneity, small n = 64 specimens total)
- LDS + enamel: highest bond strength combination under light-cured protocol

## Related Papers

- [[veneers/klein-2025-ceramic-laminate-veneer-survival-complications-sr-ma]] — clinical survival of ceramic veneers; this paper provides adhesion mechanism context for LDS vs zirconia veneer choice
- [[veneers/lim-2023-resin-composite-laminate-veneer-survival-sr-ma]] — resin composite veneer survival for material comparison context

File: wiki/veneers/kam-hepdeniz-2023-no-prep-indirect-composite-laminate.md
---
title: "Clinical survival of No-prep indirect composite laminate veneers: a 7-year prospective case series study"
authors: Ozge Kam Hepdeniz, Ugur Burak Temel
year: 2023
date: 2023-04-27
doi: 10.1186/s12903-023-02949-5
source: kam-hepdeniz-2023-no-prep-indirect-composite-laminate.md
category: veneers
evidence_level: prospective
pdf_path: /Users/oracleneo/llm-wiki/papers/kam-hepdeniz-2023-no-prep-indirect-composite-laminate.pdf
pdf_filename: kam-hepdeniz-2023-no-prep-indirect-composite-laminate.pdf
source_collection: external
tags: []
relations:
  - type: extends
    target: lim-2023-resin-composite-laminate-veneer-survival-sr-ma
  - type: reinforces
    target: chandode-2026-no-preparation-conventional-veneers-clinical-considerations
---

## Three-line Summary

Prospective single-center case series (Suleyman Demirel University, Turkey; n=80 no-prep indirect microhybrid composite laminate veneers, 35 patients, indications: diastema closure 80%, wedge anomalies 11.3%, re-shaping 8.8%, all on intact enamel, 84-month follow-up) evaluated by modified USPHS criteria.

Kaplan-Meier survival was 91.3% (mean retention time 78.3 months); absolute failures were 7/80 (4 debondings, 3 fractures from hard food non-compliance); zero tooth fractures, secondary caries, antagonist wear, or postoperative sensitivity were observed throughout 7 years.

This longest published no-prep indirect composite dataset supports the enamel-bonding hypothesis — 91.3% survival exceeds historical prepared composite data (87% at 3y, 75% at 10y) — but the no-bruxism, no-severe-malocclusion exclusion criteria limit applicability to screened low-risk cases.

## 세줄요약

전향적 단일기관 증례 연구 (터키 Suleyman Demirel 대학; 무삭제 간접 마이크로하이브리드 레진 라미네이트 비니어 80개, 35명 — 치간이개 폐쇄(Diastema Closure) 80%·쐐기형 이상(Wedge Anomaly) 11.3%·재형성 8.8%, 전 증례 법랑질 위, 84개월): 수정 USPHS 기준 평가.

Kaplan-Meier 생존율 91.3% (평균 유지 기간 78.3개월); 절대 실패 7개 (탈접 4·파절 3 — 모두 딱딱한 음식 비순응); 7년간 치아파절·이차 우식(Secondary Caries)·대합치 마모·술후 과민 0건.

현재까지 가장 긴 무삭제 간접 레진 비니어 추적 데이터 — 법랑질 접착의 우수성 지지 (91.3% > 삭제 레진 역사적 87%/75%); 단, 이갈이·심한 부정교합 배제로 선별된 저위험군에만 적용 가능.

## Summary

Kam Hepdeniz and Temel (BMC Oral Health 2023) conducted a 7-year (84-month) prospective case series evaluating 80 no-prep indirect composite laminate veneers in 35 patients at Suleyman Demirel University, Turkey. All veneers were fabricated from microhybrid indirect composite (Gradia, GC) by a single technician and placed by one experienced clinician without any enamel preparation. Indications were diastema closure (80%), wedge tooth anomalies (11.3%), and re-shaping (8.8%). Veneers were cemented with light-cured resin cement (Choice 2, Bisco) using All-Bond 3 adhesive (Bisco). Clinical evaluation used the modified USPHS criteria at baseline, 24 months, and 84 months. The overall survival rate was 91.3% (Kaplan-Meier), with a mean retention time of 78.3 months. Seven absolute failures were recorded: 4 debondings (in 2 patients) and 3 fractures (each following patient-reported hard food biting). Critically, zero tooth fractures, secondary caries, antagonist wear, or postoperative sensitivity were observed at any recall. Surface roughness (41/73 veneers scored 1 at 84 months) and marginal discoloration (15/73) were the most common minor complications; both were polishable and acceptable. Compared to published composite veneer survival with preparation (87% at 3 years, 75% at 10 years), the no-prep enamel-only bonding approach outperformed, attributable to optimal enamel bond strength.

## Key Contributions

- **Longest no-prep indirect composite veneer cohort**: 84-month prospective data fills a gap previously identified in Lim et al. SR+MA (2023), which had no long-term no-prep specific data
- **91.3% survival exceeds prepared composite historical data**: supports the enamel-bonding hypothesis that preserving enamel improves adhesive durability and reduces failure
- **Safety profile**: absolute absence of tooth fracture, caries, and antagonist enamel wear over 7 years — a favorable risk profile compared to ceramic veneers requiring enamel reduction
- **Minor complications are manageable**: surface roughness and marginal discoloration were treatable with polishing, not requiring replacement
- **Failure mode characterization**: debonding linked to planning errors and early cementation issues; fractures associated exclusively with patient non-compliance (hard food)

## Methodology

- **Design**: Single-center prospective case series (ethics 2014/420)
- **n**: 80 veneers, 35 patients; 73 veneers in 33 patients at 84 months
- **Population**: 19–45 year-olds with diastema, wedge anomalies, or re-shaping needs; excluded bruxism, severe malocclusion, crossbite, heavy discoloration, large defects
- **Material**: Indirect microhybrid composite Gradia (GC); lab-fabricated polychromatic layering
- **Cementation**: 32% phosphoric acid etch on enamel → All-Bond 3 (A+B) → Choice 2 light-cure resin cement → rubber dam isolation; 40 s light-cure from 4 aspects
- **No preparation**: zero enamel reduction; all margins on intact enamel
- **Evaluation**: Two calibrated clinicians; modified USPHS (7 categories); disagreements resolved by consensus
- **Statistics**: Kaplan-Meier survival analysis; Wilcoxon Signed Ranks test (α=0.05)

## Results

| Outcome | Value |
|---|---|
| Overall survival (Kaplan-Meier) | **91.3%** |
| Mean retention time | 78.3 months |
| Absolute failures | 7/80 (4 debonding, 3 fracture) |
| Tooth fracture | 0/73 (100% score-0) |
| Secondary caries | 0/73 (100% score-0) |
| Antagonist wear | 0/73 (100% score-0) |
| Postoperative sensitivity | 0/73 (100% score-0) |
| Surface roughness score-1 at 84 months | 41/73 (56%) — polishable |
| Marginal discoloration score-1 at 84 months | 15/73 (21%) — polishable |

**Significant deterioration vs baseline**: marginal adaptation (p=0.008), color match (p<0.001), marginal discoloration (p<0.001), surface roughness (p<0.001), fracture of restoration (p=0.001).
**Marginal adaptation 24→84 months**: NOT significant (p=0.165) — late marginal failure did not progress.

## Related Papers

- [[veneers/lim-2023-resin-composite-laminate-veneer-survival-sr-ma]] — SR+MA of resin composite veneers (88% pooled; indirect 84%); this prospective data extends and exceeds their indirect composite benchmark
- [[veneers/chandode-2026-no-preparation-conventional-veneers-clinical-considerations]] — narrative review of no-prep vs conventional veneers; reinforces case-selection criteria and no-prep indications seen here
- [[veneers/ali-2023-conventional-minimally-invasive-veneers-sr]] — SR comparing conventional vs minimal preparation veneers; provides preparation-type context
- [[veneers/klein-2025-ceramic-laminate-veneer-survival-complications-sr-ma]] — ceramic veneer survival SR+MA; ceramic vs composite comparison context
- [[veneers/morimoto-2016-feldspathic-glass-ceramic-veneer-survival-sr-ma]] — enamel bonding reduces marginal discoloration, debonding, chipping (cited in this study)

File: wiki/veneers/klein-2025-ceramic-laminate-veneer-survival-complications-sr-ma.md
---
title: "Survival and Complication Rates of Feldspathic, Leucite-Reinforced, Lithium Disilicate and Zirconia Ceramic Laminate Veneers: A Systematic Review and Meta-Analysis"
authors: Patrick Klein, Frank A. Spitznagel, Anja Zembic, Lea S. Prott, Stefano Pieralli, Brenda Bongaerts, Maria-Inti Metzendorf, Robert Langner, Petra C. Gierthmuehlen
year: 2025
date: 2025-01-01
doi: 10.1111/jerd.13351
source: klein-2025-ceramic-laminate-veneer-survival-complications-sr-ma.md
category: [veneers]
confidence: sr+ma
pdf_path: /Users/oracleneo/llm-wiki/papers/klein-2025-ceramic-laminate-veneer-survival-complications-sr-ma.pdf
pdf_filename: klein-2025-ceramic-laminate-veneer-survival-complications-sr-ma.pdf
source_collection: external
tags: []
relations:
  - type: extends
    target: morimoto-2016-feldspathic-glass-ceramic-veneer-survival-sr-ma
---

## Three-line Summary

SR+MA (PROSPERO CRD42024568719; 29 studies, 41 arms, 7,753 veneers, 986 patients, 1.0–20.7 years follow-up) covering feldspathic, LRGC, LDS, and zirconia ceramic laminate veneers across 12 countries.

Pooled survival at ~10.4 years was equivalent across materials (feldspathic 96.13%, LRGC 93.70%, LDS 96.81%, zirconia 100% at 2.6 y only, no significant between-material difference), but complication rates differed dramatically: technical complications 41.48% (feldspathic) vs 29.87% (LRGC) vs 6.1% (LDS).

The key clinical take-away is that LDS is the preferred material for long-term predictability based on a near-7-fold lower technical complication burden versus feldspathic — the material choice is a complication-prevention decision, not a survival decision; zirconia requires long-term data before routine use.

## 세줄요약

SR+MA (PROSPERO CRD42024568719; 29편·7,753개 비니어·986명·1.0–20.7년; 12개국): feldspathic·LRGC·LDS·지르코니아 세라믹 라미네이트 비니어 종합 비교.

~10.4년 생존율은 재료 간 유의차 없음 (feldspathic 96.13%·LRGC 93.70%·LDS 96.81%·지르코니아 100% at 2.6y); 기술적 합병증(Technical Complication)은 feldspathic 41.48% > LRGC 29.87% > LDS 6.1%로 현저한 차이.

임상적 핵심: LDS는 feldspathic 대비 기술 합병증 ~7배 낮아 장기 예측성 최우선 재료 — 재료 선택은 생존율이 아닌 합병증 예방의 문제; 지르코니아는 장기 근거 미흡.

## Summary

Klein et al. (2025) performed the most comprehensive SR+MA to date on ceramic laminate veneers, covering four material types — feldspathic, leucite-reinforced glass-ceramic (LRGC), lithium disilicate (LDS), and zirconia — across 29 studies (41 study arms), involving 7,753 veneers in 986 patients observed for 1.0–20.7 years. The pooled survival rates at approximately 10.4 years were: feldspathic 96.13%, LRGC 93.70%, LDS 96.81%, and zirconia 100% (at 2.6 years only). No statistically significant difference in survival was found between materials. However, complication rates differed markedly: feldspathic had the highest technical complication rate (41.48%), followed by LRGC (29.87%), while LDS showed dramatically lower technical complications (6.1%). Biological complications were lowest for LDS (0.45%). Zirconia showed no complications at 2.6 years but long-term evidence is absent. Digital workflow studies were too few for separate analysis.

## Key Contributions

- First SR+MA to simultaneously compare all four major ceramic laminate veneer materials at three time horizons (short, mid, long-term)
- LDS emerges as preferred material for long-term success despite similar survival to feldspathic — distinction lies in complication burden
- Zirconia is promising but requires long-term clinical validation
- Separated technical, esthetic, and biological complication categories for clinical granularity
- All materials showed high survival (>93%), making material choice a complication-prevention decision rather than a survival decision
- Published as open access (CC BY-NC-ND)

## Methodology

- **Search**: MEDLINE, Cochrane, Scopus, WHO ICTRP, ClinicalTrials.gov; inception to February 19, 2024; hand-search of reference lists
- **Records**: 12,592 titles (+ 14 hand-searched) → 7,913 after deduplication → 98 full-text → 29 included
- **Study types**: 2 RCTs, 13 prospective, 14 retrospective; 41 study arms total
- **Sample**: 7,753 veneers, 986 patients, age 17–87, follow-up 1.0–20.7 years
- **Countries**: 12 countries including Belgium, Brazil, China, Germany, Italy, Spain, Switzerland, Turkey, USA
- **Risk of bias**: RoB 2.0 (RCTs); MINOR score (observational studies)
- **Statistics**: Random-effects model (DerSimonian-Laird); arcsine transformation for proportions; JASP v0.19.0; Egger's test (if ≥10 studies); metaregression (Wald test, p < 0.05)
- **Preparation designs recorded**: No-prep, window/feather, butt joint, palatal chamfer; 5 total designs across studies; 4 study arms used no-prep
- **Fabrication**: Conventional (35 arms), digital (5 arms), hybrid (1 arm)
- **PROSPERO**: CRD42024568719

## Results

### Survival Rates (~10.4 years observation)

| Material | Pooled Survival |
|---|---|
| Feldspathic | 96.13% |
| LRGC | 93.70% |
| LDS | 96.81% |
| Zirconia | 100% (at 2.6 yr) |

No statistically significant difference between feldspathic, LRGC, and LDS (metaregression p > 0.05).

### Complication Rates at 10.4 Years

| Material | Technical | Esthetic | Biological |
|---|---|---|---|
| Feldspathic | 41.48% | 19.64% | 6.51% |
| LRGC | 29.87% | 17.89% | 4.4% |
| LDS | 6.1% | 1.9% | 0.45% |
| Zirconia | 0% | 0% | 0% (2.6 yr) |

**LDS clinical advantage is in complications, not survival.** The near-7-fold difference in technical complication rate (feldspathic 41.48% vs LDS 6.1%) at 10+ years is the key clinical finding. Marginal discoloration (esthetic) and biological events both favor LDS decisively.

**Clinical bottom line**: For long-term predictability, LDS is the preferred ceramic material for laminate veneers. When esthetics demand feldspathic or LRGC, patients should be counseled on higher complication likelihood requiring maintenance. Zirconia requires more evidence before routine use in long-term treatment planning.

## Related Papers

- [[veneers/morimoto-2016-feldspathic-glass-ceramic-veneer-survival-sr-ma]] — prior SR+MA (13 studies, 89% overall survival at 9 years); this paper extends and updates with more materials and studies
- [[veneers/albanesi-2016-incisal-coverage-ceramic-laminate-veneer-sr-ma]] — SR+MA on incisal coverage effect on survival; complementary design-focused analysis

File: wiki/veneers/lim-2023-resin-composite-laminate-veneer-survival-sr-ma.md
---
title: "Survival and Complication Rates of Resin Composite Laminate Veneers: A Systematic Review and Meta-Analysis"
authors: Tong Wah Lim, Su Keng Tan, Kar Yan Li, Michael Francis Burrow
year: 2023
date: 2023-12-01
doi: 10.1016/j.jebdp.2023.101911
source: lim-2023-resin-composite-laminate-veneer-survival-sr-ma.md
category: [veneers]
confidence: sr+ma
pdf_path: /Users/oracleneo/llm-wiki/papers/lim-2023-resin-composite-laminate-veneer-survival-sr-ma.pdf
pdf_filename: lim-2023-resin-composite-laminate-veneer-survival-sr-ma.pdf
source_collection: external
tags: []
relations:
  - type: extends
    target: klein-2025-ceramic-laminate-veneer-survival-complications-sr-ma
---

## Three-line Summary

PROSPERO-registered SR+MA (CRD42022336857; 827 articles screened, 7 studies included — 3 RCTs, 4 cohorts — permanent dentition, ≥2-year follow-up, 24–97 months) evaluating survival and complication rates of resin composite laminate veneers.

Pooled survival from RCTs was 88% (95% CI 81–94%); direct veneers 91% versus indirect 84%; most common complications were surface roughness, color mismatch, and marginal discoloration, all clinically acceptable with or without reintervention; I²=50.5%.

Resin composite veneers are a viable option with 88% medium-term survival but require higher maintenance than ceramics; a critical evidence gap persists — high-quality RCTs specifically comparing direct versus indirect resin composite veneers remain nearly absent despite decades of use.

## 세줄요약

PROSPERO 등록 SR+MA (CRD42022336857; 827건 검색, 7편 포함 — RCT 3 + 코호트 4, 영구치, ≥2년 추적 24–97개월): 레진 복합재 라미네이트 비니어(Resin Composite Laminate Veneer) 생존율·합병증 평가.

RCT 합산 생존율 88% (95% CI 81–94%); 직접법(Direct) 91% vs 간접법(Indirect) 84%; 표면거칠기·색 불일치·변연 변색이 가장 흔한 합병증(대부분 수리 가능); I²=50.5% 중등도 이질성.

레진 비니어는 중기 생존율 88%로 유효한 선택지이나 유지관리 부담 높음; 직접법 vs 간접법을 직접 비교한 고질적 RCT가 사실상 없다는 증거 공백이 수십 년째 미해결.

## Summary

This SR+MA by Lim et al. (2023), registered in PROSPERO (CRD42022336857), evaluated the survival and complication rates of resin composite laminate veneers. From 827 articles screened, 7 studies (3 RCTs, 4 cohort studies) met inclusion criteria requiring ≥2-year follow-up on permanent dentition. The pooled survival rate from RCTs was 88% (95% CI: 81%–94%), with the mean follow-up ranging 24 to 97 months. The direct approach demonstrated a 91% survival rate while the indirect approach achieved 84%. The most reported complications were surface roughness, color mismatch, and marginal discoloration. Most complications were considered clinically acceptable with or without reintervention. The authors highlighted a striking scarcity of published evidence comparing direct versus indirect resin composite veneers — a gap that has persisted since these restorations were first studied in the 1990s.

## Key Contributions

- Established the first SR+MA dedicated to resin composite (not ceramic) laminate veneer survival
- Quantified the direct vs indirect survival gap: direct 91% vs indirect 84%
- Identified surface roughness as the most frequently reported complication
- Demonstrated that complications, while common, are largely manageable without replacement
- Revealed a critical evidence gap: high-quality comparative RCTs for indirect resin composite veneers are nearly absent despite decades of clinical use

## Methodology

- **Design**: SR+MA; PRISMA-compliant; PROSPERO registered
- **Databases**: MEDLINE (PubMed), Scopus, Cochrane Central Register; hand search of cited reviews
- **Eligibility**: RCTs and cohort studies; ≥2-year follow-up; permanent dentition; years 1998–May 2022
- **Studies included**: 7 (3 RCTs + 4 cohort)
- **Heterogeneity (RCTs)**: I² = 50.5% (P = .108) — moderate
- **Bias assessment**: 3 published quality scales applied
- **Inter-rater agreement**: Cohen's κ = 0.81

## Results

| Parameter | Result |
|---|---|
| Overall pooled survival rate | 88% (95% CI: 81%–94%) |
| Direct laminate veneer survival | 91% |
| Indirect laminate veneer survival | 84% |
| Mean follow-up range | 24–97 months |
| RCT heterogeneity (I²) | 50.5% |
| Most common complication | Surface roughness |
| 2nd/3rd complications | Color mismatch, marginal discoloration |

The most common complications (surface roughness, color mismatch, marginal discoloration) were clinically acceptable with or without reintervention. Clinical maintenance needs are high for resin composite veneers.

## Related Papers

- [[veneers/klein-2025-ceramic-laminate-veneer-survival-complications-sr-ma]] — ceramic veneer survival SR+MA for direct comparison with resin composite outcomes
- [[veneers/ali-2023-conventional-minimally-invasive-veneers-sr]] — SR comparing conventional vs minimally invasive veneer preparations; complements material-choice context

File: wiki/veneers/maldonado-2024-cadcam-occlusal-veneers-fatigue-fracture-sr.md
---
title: "Resistance of CAD/CAM composite resin and ceramic occlusal veneers to fatigue and fracture in worn posterior teeth: A systematic review"
authors: Karelys Del Cisne Maldonado, Juan Andres Espinoza, Daniela Andrea Astudillo, Bolivar Andres Delgado, Wilson Daniel Bravo
year: 2024
date: 2024-06-18
doi: 10.17219/dmp/157347
source: maldonado-2024-cadcam-occlusal-veneers-fatigue-fracture-sr.md
category: veneers
confidence: sr
pdf_path: /Users/oracleneo/llm-wiki/papers/maldonado-2024-cadcam-occlusal-veneers-fatigue-fracture-sr.pdf
pdf_filename: maldonado-2024-cadcam-occlusal-veneers-fatigue-fracture-sr.pdf
source_collection: external
tags: []
---

## Three-line Summary

PRISMA systematic review (INPLASY 2021.10.0036; 9 databases, 400 studies identified, 6 in vitro studies included — 3 fracture, 3 fatigue) comparing CAD/CAM composite resin versus CAD/CAM lithium disilicate ceramic occlusal veneers for severely worn posterior teeth.

Both material classes exceeded maximum non-parafunctional bite force (424–630 N) in fracture testing (composite 1,018–3,584 N; LDS comparable), with no significant difference after thermomechanical cycling at 0.5 mm; 2 of 3 fatigue studies found composite resin had significantly higher survival than lithium disilicate.

All 6 studies carried high or medium risk of bias, meta-analysis was not possible, and evidence does not differentiate between specific CAD/CAM composite brands — minimum thickness recommendations are composite <1 mm and lithium disilicate 0.7–1.5 mm.

## 세줄요약

PRISMA 체계적 문헌고찰 (INPLASY 2021.10.0036; 9개 DB·400편 식별·6편 인비트로 포함 — 파절 3, 피로 3): 중증 마모 구치 대상 CAD/CAM 레진 복합재 vs LDS 세라믹 교합면 비니어의 기계적 성능 비교.

비교합면 최대 교합력(424–630 N) 대비 파절 하중: 레진 1,018–3,584 N·LDS 동등; 열기계 하중 후 0.5 mm 두께에서 양 재료 유의차 없음; 피로저항성(Fatigue Resistance)은 3편 중 2편에서 레진이 LDS보다 유의하게 높음.

6편 전체 고·중등 비뚤림 위험으로 메타분석 불가; 권장 최소 두께 레진 <1 mm·LDS 0.7–1.5 mm; 특정 CAD/CAM 레진 브랜드 간 구별 불가.

## Summary

This PRISMA-compliant systematic review analyzed the mechanical performance (fatigue and fracture resistance) of CAD/CAM composite resin vs. CAD/CAM lithium disilicate ceramic occlusal veneers for severely worn posterior teeth. A search across 9 databases through January 2022 initially identified 400 studies; 6 in-vitro studies (3 fracture, 3 fatigue) met inclusion criteria. Meta-analysis was not possible due to high heterogeneity and risk of bias.

Key finding: both material classes are mechanically viable for posterior occlusal veneers. Composite resin veneers achieve fracture values of 1,018–3,584 N even at 0.5–1.5 mm thickness, well above the non-parafunctional maximum bite force (424–630 N). In fatigue testing, 2 of 3 studies found composite resin had significantly higher survival rates than lithium disilicate. Thickness recommendations derived from the literature: composite resin < 1 mm; lithium disilicate 0.7–1.5 mm.

## Key Contributions

- First SR synthesizing both fatigue AND fracture resistance data for CAD/CAM occlusal veneers in worn teeth
- Composite resin (VITA ENAMIC, Lava Ultimate, Paradigm MZ100) fracture values all exceed maximum bite force, even at 0.5 mm
- Thermomechanical loading eliminates the initial fracture resistance advantage of IPS e.max CAD over VITA ENAMIC at 0.5 mm
- Fatigue evidence favors composite resin in 2 of 3 studies; the remaining study (ultrathin 0.3–0.5 mm) shows no significant difference
- All 6 studies had high or medium risk of bias; no low-risk studies

## Methodology

- **Design**: Systematic review; PRISMA-compliant; INPLASY registered (2021.10.0036)
- **Search**: PubMed, Embase, Web of Science, Scopus, Cochrane, OpenGrey, Redalyc, DSpace, Grey Literature Report; through January 2022; no language/time limits
- **Inclusion**: In vitro studies, RCTs, non-randomized trials comparing CAD/CAM composite resin vs. ceramic occlusal veneers on worn posterior teeth; fatigue or fracture resistance endpoints
- **Exclusion**: Endodontically treated teeth, crowns/inlays/implants, FEA, case reports, existing reviews
- **Quality tool**: Modified CONSORT for in vitro studies (7 parameters; high = 1–3 items, medium = 4–5, low = 6–7)
- **Studies included**: 6 total (all in vitro); 3 fracture resistance, 3 fatigue resistance
- **Materials**: IPS e.max CAD (lithium disilicate), VITA ENAMIC (hybrid ceramic), Lava Ultimate (resin nanoceramic), Paradigm MZ100 (resin composite), XR experimental blocks

## Results

### Fracture Resistance

| Study | Material | Thickness (mm) | Fracture Load (N, M ±SD) |
|---|---|---|---|
| Andrade 2018 | IPS e.max CAD | 0.6 | 3,067 ±933 |
| Andrade 2018 | IPS e.max CAD | 1.5 | 4,995 ±855* |
| Andrade 2018 | VITA ENAMIC | 0.6 | 2,973 ±635 |
| Andrade 2018 | Lava Ultimate | 0.6 | 3,384 ±922 |
| Al-Akhali 2017 | IPS e.max CAD | 0.5 | 1,408.8 ±215.8 (pre-thermo) |
| Al-Akhali 2017 | VITA ENAMIC | 0.5 | 1,018.5 ±155.5 (pre-thermo); NS after thermo |

*Significantly higher than other groups (p = 0.027); no significant difference among 0.6 mm groups.

- All fracture values exceed maximum bite force (424–630 N) for non-parafunctional patients
- VITA ENAMIC 0.5 mm: requires >800 N above max bite force to crack
- After thermomechanical loading, no significant difference between IPS e.max CAD and VITA ENAMIC (p ≤ 0.291)

### Fatigue Resistance

- **Magne 2010**: Composite resin (Paradigm MZ100) had significantly higher fatigue resistance than IPS e.max CAD
- **Schlichting 2011**: Composite resin ultrathin veneers had significantly higher fatigue resistance than ceramic
- **Heck 2019**: No statistically significant difference in survival rate at ultrathin 0.3–0.5 mm (Lava Ultimate vs IPS e.max CAD)

### Risk of Bias

- High risk: 4/6 studies (Magne, Schlichting, Al-Akhali 2019, Heck)
- Medium risk: 2/6 studies (Andrade, Al-Akhali 2017)
- Most common weaknesses: lack of operator blinding, absent sample size calculations, single-operator tooth preparation

### Clinical Implications

- Both material classes are viable for posterior occlusal veneer restorations; decision may depend on clinical scenario (brittleness risk, preparation depth, parafunctional status)
- CAD/CAM composite resin may offer a fatigue advantage, particularly for patients at higher risk of cyclic loading failure
- Recommended minimum thickness: composite resin < 1 mm; lithium disilicate 0.7–1.5 mm

## Related Papers

- [[veneers/klein-2025-ceramic-laminate-veneer-survival-complications-sr-ma]] — clinical survival SR+MA complementing this in-vitro mechanical data
- [[veneers/ali-2023-conventional-minimally-invasive-veneers-sr]] — minimally invasive veneer preparation context
- [[veneers/el-mowafy-2018-glass-ceramic-veneer-materials-narrative-review]] — material properties narrative review
- [[dental-erosion/kanzow-2016-etiology-pathogenesis-dental-erosion]] — etiology of tooth wear relevant to occlusal veneer indications
- [[dental-materials/almashaan-2023-lithium-disilicate-survival-sr]] — lithium disilicate clinical survival data
