Repository: ezinternet/dentopedia

File: wiki/veneers/mihali-2022-feldspathic-ceramic-veneers-retrospective-7year.md
---
title: "Retrospective Long-Term Clinical Outcome of Feldspathic Ceramic Veneers"
authors: Sorin Gheorghe Mihali, Dan Lolos, George Popa, Anca Tudor, Dana Cristina Bratu
year: 2022
date: 2022-03-15
doi: 10.3390/ma15062150
source: mihali-2022-feldspathic-ceramic-veneers-retrospective-7year.md
category: veneers
confidence: retrospective
pdf_path: /Users/oracleneo/llm-wiki/papers/mihali-2022-feldspathic-ceramic-veneers-retrospective-7year.pdf
pdf_filename: mihali-2022-feldspathic-ceramic-veneers-retrospective-7year.pdf
source_collection: external
tags: []
relations:
  - type: reinforces
    target: morimoto-2016-feldspathic-glass-ceramic-veneer-survival-sr-ma
  - type: extends
    target: klein-2025-ceramic-laminate-veneer-survival-complications-sr-ma
---

## Three-line Summary

Retrospective single-clinician/single-technician cohort (Romania; 30 patients, 170 feldspathic ceramic laminate veneers placed 2013–2014, FDI criteria evaluation at 7 years) comparing vertical-prep (n=108) versus no-prep (n=62) across five thickness groups (0.5–2.5 mm).

Overall survival was 91.77% (14/170 core fractures); log-rank test found no significant difference between vertical-prep and no-prep (p=0.247) or between thickness groups (p=0.065); 0.5 mm veneers had zero fractures, while thicker veneers (>1.5–2 mm) were paradoxically more fracture-prone due to unsupported ceramic mass; no secondary caries or pulpal necrosis in either group.

The clinical implication is that ultra-thin (0.5 mm) feldspathic is the most fracture-resistant thickness and no-prep offers significantly better esthetic, occlusal, caries, and periodontal sub-scores at 7 years than vertical prep, despite equivalent survival curves.

## 세줄요약

후향적 단일 술자·단일 기공사 코호트 (루마니아; 30명 170개 장석세라믹 라미네이트 비니어, 2013–2014 시술, 7년 후 FDI 기준 평가): 수직삭제(Vertical Preparation; n=108) vs 무삭제(No-prep; n=62), 5개 두께군(0.5–2.5 mm).

전체 생존율 91.77% (코어 파절 14개); 수직삭제 vs 무삭제(p=0.247)·두께군(p=0.065) 모두 생존곡선 유의차 없음; 0.5 mm군 파절 0건, 1.5–2 mm 이상 두께군은 역설적으로 더 파절 취약 (지지 없는 세라믹 질량); 이차 우식·치수 괴사 없음.

임상적 의미: 0.5 mm 초박형이 가장 파절 저항성 높은 두께; 무삭제는 7년 시점 생존율 동등하면서 심미 해부 형태·교합 마모·우식·치주 반응 FDI 항목에서 수직삭제보다 유의하게 우수.

## Summary

This retrospective study from a Romanian private practice evaluated 170 feldspathic ceramic laminate veneers placed in 30 patients (2013–2014) and followed for up to 7 years. Two minimally invasive preparation techniques were compared — vertical/biologically oriented preparation (n=108 veneers) and no-preparation (n=62 veneers) — across five maximum thickness groups (0.5, 1, 1.5, 2, and 2.5 mm). Clinical evaluation used FDI World Dental Federation criteria (C1–C11, scored 1–5). Fourteen veneers failed due to core fracture (failure rate 8.23%) and were replaced with lithium disilicate; 10 additional cases of minor chipping were managed by polishing. The key clinical finding is that 0.5 mm feldspathic veneers showed zero fractures over the observation period, while paradoxically thicker veneers (>1.5–2 mm) were more susceptible to fracture due to unsupported ceramic mass. No secondary caries or pulpal necrosis were observed in either group.

## Key Contributions

1. **Thickness paradox**: 0.5 mm veneers outperformed 1–2.5 mm veneers for fracture outcomes; thicker ceramic without adequate support is more, not less, fracture-prone.
2. **No-prep advantages**: No-prep veneers scored significantly better at 7 years for esthetic anatomical form (C3, p=0.038), occlusal contour/wear (C6, p<0.001), recurrent caries (C8, p=0.001), and periodontal response (C10, p<0.001).
3. **Prep vs. no-prep equivalence for survival**: Log Rank test showed no significant difference in survival curves (p=0.247), validating minimally invasive vertical preparation as an alternative.
4. **Excellent esthetic stability**: Color match/translucency (C2) and marginal adaptation (C5) remained score 1 (excellent) for all veneers in both groups over 7 years.
5. **Biologic safety**: No secondary caries, no pulpal necrosis; demonstrates biologic compatibility of feldspathic ceramic with adhesive cementation on vital teeth.

## Methodology

- **Design**: Retrospective cohort; single clinician, single technician
- **Population**: 30 patients (18–72 years, mean 36.7 ± 12); vital teeth, no endodontic treatment, no bruxism
- **Veneers**: 170 feldspathic ceramic (70 maxillary, 100 mandibular)
- **Groups**: Vertical prep (n=108) vs. no-prep (n=62); 5 thickness subgroups (0.5–2.5 mm)
- **Fabrication**: Refractory die technique; flexural strength 62–90 MPa; modulus of elasticity 69 GPa
- **Cementation**: HF etching (3–7%, 60 s) + orthophosphoric acid cleaning + silanization (Monobond Plus) + resin composite cement; rubber dam isolation
- **Evaluation tools**: FDI World Dental Federation criteria (C1–C11); Mann–Whitney U, Kruskal–Wallis H, Wilcoxon Signed Ranks, Log Rank (Mantel-Cox) tests
- **Follow-up recall**: All patients recalled February–June 2021 (7-year mark)

## Results

| Parameter | Result |
|---|---|
| Overall survival (7 years) | 91.77% (156/170) |
| Total failures (core fracture) | 14 veneers (8.23%) |
| Minor chipping (polished, not replaced) | 10 veneers |
| Survival: vertical-prep vs. no-prep | p=0.247 (NS) |
| Survival: five thickness groups | p=0.065 (NS) |
| Fractures at 0.5 mm | Zero |
| Color match/translucency (C2) | Score 1 (excellent) — all veneers, all time points |
| Marginal adaptation (C5) | Score 1 (excellent) — both groups |
| Secondary caries | None observed |
| Pulpal necrosis | None observed |

**FDI score comparisons at 7 years**:
- No-prep vs. prep: significantly better C3 (p=0.038), C6 (p<0.001), C8 (p=0.001), C10 (p<0.001)
- 0.5 mm vs. ≥1 mm: 0.5 mm significantly better for C1, C4, C6, C8, C10 (all p<0.05)
- Most failures occurred in the first 6 months post-cementation

**Thickness paradox** (key clinical takeaway): Veneers with thickness >1.5–2 mm were more susceptible to fracture due to unsupported ceramic mass, whereas 0.5 mm ultrathin veneers were most fracture-resistant over the study period.

## Related Papers

- [[veneers/morimoto-2016-feldspathic-glass-ceramic-veneer-survival-sr-ma]] — SR+MA showing 87–89% cumulative survival for feldspathic veneers; this cohort (91.77%) falls at the upper range of that estimate
- [[veneers/klein-2025-ceramic-laminate-veneer-survival-complications-sr-ma]] — larger SR+MA on ceramic laminate veneer survival/complications; this paper provides single-cohort preparation-type comparison
- [[veneers/ali-2023-conventional-minimally-invasive-veneers-sr]] — SR on minimally invasive vs. conventional veneers; this study contributes direct prep vs. no-prep survival data
- [[veneers/reis-2025-minimally-invasive-feldspathic-laminate-12year-followup]] — 12-year follow-up of minimally invasive feldspathic veneers; longer follow-up of the same veneer type
- [[veneers/gonzalez-martin-2024-ultrathin-feldspathic-veneer-sem-etching]] — SEM characterization of ultrathin feldspathic veneers; complementary materials science perspective

File: wiki/veneers/morimoto-2016-feldspathic-glass-ceramic-veneer-survival-sr-ma.md
---
title: "Main Clinical Outcomes of Feldspathic Porcelain and Glass-Ceramic Laminate Veneers: A Systematic Review and Meta-Analysis of Survival and Complication Rates"
authors: Susana Morimoto, Rafael Borges Albanesi, Newton Sesma, Carlos Martins Agra, Mariana Minatel Braga
year: 2016
date: 2016-01-12
doi: 10.11607/ijp.4315
source: morimoto-2016-feldspathic-glass-ceramic-veneer-survival-sr-ma.md
category: [veneers]
evidence_level: sr+ma
pdf_path: /Users/oracleneo/llm-wiki/papers/morimoto-2016-feldspathic-glass-ceramic-veneer-survival-sr-ma.pdf
pdf_filename: morimoto-2016-feldspathic-glass-ceramic-veneer-survival-sr-ma.pdf
source_collection: external
tags: []
---

## Three-line Summary

SR+MA (Cochrane + PubMed; 899 screened, 13 included; median follow-up 9 years) of feldspathic porcelain and glass-ceramic laminate veneers reporting pooled cumulative survival of 89% (95% CI 84–94%).

Glass-ceramic showed higher survival (94%, 95% CI 87–100%) than feldspathic (87%, 95% CI 82–93%) but metaregression found ceramic type and follow-up period did not significantly drive failure rate; fracture/chipping was the dominant complication (4%), followed by debonding and endodontic problems (both 2%); incisal coverage carried a non-significant OR of 1.25 for failure.

The clinical bottom line is that both ceramic types achieve high long-term survival, the material choice is not a survival decision by this evidence, and incisal coverage does not significantly alter survival probability — limitation: enamel vs dentin preparation effect could not be meta-analyzed due to heterogeneous reporting.

## 세줄요약

SR+MA (Cochrane + PubMed; 899건 검색·13편 포함; 중앙값 9년 추적): 장석질·글래스세라믹 라미네이트 비니어 누적 생존율 89% (95% CI 84–94%).

글래스세라믹 94% (87–100%) > 장석계 87% (82–93%)이나 메타회귀에서 세라믹 종류·추적 기간 모두 실패율에 유의한 영향 없음; 가장 흔한 합병증 파절/칩핑(Fracture/Chipping) 4%, 탈접·근관 문제 각 2%; 절치 피개(Incisal Coverage) OR 1.25 (NS).

임상 결론: 두 재료 모두 장기 생존율 높으며 재료 선택은 생존율 문제가 아님; 절치 피개도 생존에 유의한 영향 없음 — 법랑질 vs 상아질 삭제의 영향은 이질적 보고로 메타분석 불가.

## Summary

Morimoto et al. (2016) performed a systematic review and meta-analysis of 13 clinical trials evaluating feldspathic porcelain and glass-ceramic laminate veneers. Across a median follow-up of 9 years, the pooled cumulative survival rate was 89% (95% CI: 84%–94%). Glass-ceramic veneers showed higher survival (94%; 95% CI: 87%–100%) than feldspathic porcelain (87%; 95% CI: 82%–93%), though metaregression found that ceramic type and follow-up period did not significantly influence failure rate. Fracture and chipping was the most frequent complication (4%), followed by debonding and endodontic problems (both 2%). Incisal coverage showed an OR of 1.25 (95% CI: 0.33–4.73), which was not statistically significant, indicating it was neither a clear risk nor protective factor for veneer survival.

## Key Contributions

- Established the first comprehensive pooled survival estimate for feldspathic and glass-ceramic laminate veneers at long-term follow-up
- Fracture/chipping identified as the dominant complication mode (4%), informing clinical risk counseling
- Incisal coverage does not significantly alter survival probability (OR 1.25, p NS)
- Metaregression: neither ceramic type nor follow-up duration drove failure rate — both materials are clinically viable
- Could not meta-analyze enamel vs dentin preparation effect due to heterogeneous reporting

## Methodology

- **Search**: Cochrane + PubMed; 899 articles screened → 13 included
- **Follow-up**: Median 9 years
- **Materials**: Feldspathic porcelain + glass-ceramic (leucite/LDS not differentiated as today)
- **Outcomes**: Survival, debonding, fracture/chipping, secondary caries, marginal discoloration, endodontic problems, incisal coverage effect
- **Statistics**: Cochran Q + I² for heterogeneity; metaregression for moderator analysis (ceramic type, follow-up period)

## Results

| Outcome | Estimate | 95% CI |
|---|---|---|
| Overall survival | 89% | 84%–94% |
| Glass-ceramic survival | 94% | 87%–100% |
| Feldspathic survival | 87% | 82%–93% |
| Debonding | 2% | 1%–4% |
| Fracture/chipping | 4% | 3%–6% |
| Secondary caries | 1% | 0%–3% |
| Severe marginal discoloration | 2% | 1%–10% |
| Endodontic problems | 2% | 1%–3% |
| Incisal coverage OR | 1.25 | 0.33–4.73 (NS) |

**Clinical bottom line**: Ceramic laminate veneers (both feldspathic and glass-ceramic) demonstrate high long-term survival. Fracture/chipping is the most clinically relevant complication to counsel patients about. Incisal coverage and ceramic type selection do not significantly alter survival probability by this evidence.

## Related Papers

- [[veneers/albanesi-2016-incisal-coverage-ceramic-laminate-veneer-sr-ma]] — companion SR+MA focusing exclusively on incisal coverage preparation design (same author group, same year)
- [[veneers/klein-2025-ceramic-laminate-veneer-survival-complications-sr-ma]] — updated SR+MA (29 studies) extending to LDS and zirconia, supersedes this paper's material comparison

File: wiki/veneers/rojas-rueda-2025-bonding-protocols-lithium-disilicate-veneers.md
---
title: "Bonding Protocols for Lithium Disilicate Veneers: A Narrative Review and Case Study"
authors: Silvia Rojas-Rueda, Jose Villalobos-Tinoco, Clint Conner, Staley Colvert, Hamid Nurrohman, Carlos A. Jurado
year: 2025
doi: 10.3390/biomimetics10030188
date: 2025-03-19
source: rojas-rueda-2025-bonding-protocols-lithium-disilicate-veneers.md
category: [veneers]
evidence_level: narrative-review
pdf_path: /Users/oracleneo/llm-wiki/papers/rojas-rueda-2025-bonding-protocols-lithium-disilicate-veneers.pdf
pdf_filename: rojas-rueda-2025-bonding-protocols-lithium-disilicate-veneers.pdf
source_collection: external
tags: [lithium-disilicate, veneers, bonding-protocol, hydrofluoric-acid, silane, resin-cement, rubber-dam, narrative-review, case-report]
relations:
  - type: extends
    target: hajeer-2026-lithium-disilicate-zirconia-veneer-retention-sr-ma
  - type: reinforces
    target: blatz-2018-resin-bonding-high-strength-ceramics-review
---

## Three-line Summary

Narrative review (case reports 1980-2024, single database) plus one clinical case: 27-year-old woman, 10 hand-crafted lithium disilicate (LDS) veneers (second premolar to second premolar) bonded under rubber dam, 2-year follow-up.

The 8 case reports reviewed (Table 2) all use hydrofluoric acid (5-10%, 20 s to 1 min) then silane on the ceramic and phosphoric-acid etch plus adhesive on the tooth; case protocol: HF 20 s, silane 60 s, adhesive, 29-micron Al2O3 sandblast, 37% phosphoric acid 15 s, light-cure cement (Variolink Esthetic LC), 20 s per surface.

Evidence is qualitative only (no meta-analysis, PRISMA not followed, satisfaction self-reported, n=1, 2-year follow-up); the practical message is to follow manufacturer times, minimize dentin exposure, and bond under total (preferably non-latex) rubber-dam isolation.

## 세줄요약

서술적 문헌고찰(1980-2024 증례보고, 단일 데이터베이스) + 임상 증례 1건: 27세 여성, 이차소구치~이차소구치 리튬 디실리케이트 (Lithium Disilicate, LDS) 비니어 10개를 러버댐 하에서 접착, 2년 추적.

고찰한 증례보고 8편(Table 2)은 모두 세라믹에 불산 (Hydrofluoric Acid, HF) 5-10%(20초~1분) 후 실란, 치아에 인산 에칭 후 접착제를 사용; 본 증례 프로토콜은 HF 20초, 실란 60초, 접착제, 29 마이크론 알루미나 샌드블라스트, 37% 인산 15초, 광중합 시멘트(Variolink Esthetic LC), 면당 20초 광조사.

근거는 정성적 수준(메타분석 없음, PRISMA 미준수, 만족도 자가보고, n=1, 추적 2년)이며, 실용적 메시지는 제조사 시간 준수, 상아질 노출 최소화, 전체(가급적 비라텍스) 러버댐 격리 하 접착이다.

## Summary

Rojas-Rueda et al. (2025, Biomimetics) present a brief narrative review of published case reports describing every bonding step for labial lithium disilicate (LDS) veneers, plus one clinical case bonded under rubber dam. The authors argue that bonding to enamel outperforms bonding to dentin, so minimally invasive preparation and full isolation are central, and that manufacturer instructions should be followed because application times vary between products.

## Key Contributions

- Side-by-side table of the bonding protocols in 8 case reports (2012-2024): HF concentration 5-10% and time 20 s to 1 min, silane 60 s (or self-etching Monobond Etch and Prime), phosphoric-acid etch of enamel 15-60 s, then adhesive and resin cement.
- Table of LDS veneer survival evidence (5 sources, 89.1% to 99.83%).
- A worked clinical workflow: diagnostic wax-up, intra-oral mock-up, preparation through the mock-up, hand-crafted veneers, dry and paste try-in, rubber-dam bonding, night guard, 2-year recall.

## Methodology

- Narrative review: MEDLINE (PubMed) and Google, January 1980 to December 2024, English; inclusion of case reports of labial LDS veneers describing all bonding steps; excluded in vitro, retrospective, reviews, implant-supported cases. Two reviewers, third for disagreements. No quantitative analysis, no PRISMA.
- Case: 27-year-old woman, 10 hand-crafted IPS e.max Ceram veneers (second premolar to second premolar), butt-joint preparation, PVS impression.
- Bonding sequence: ceramic - HF (Porcelain Etch) 20 s, silane (Monobond Plus) 60 s, OptiBond FL adhesive; tooth - rubber dam, water/29-micron Al2O3 sandblast, 37% phosphoric acid 15 s, OptiBond FL; cement - Variolink Esthetic LC, 20 s cure per facial, interproximal, mesial and distal surface.

## Results

- Case reports (Table 2) show minor differences in ceramic cleaning and in whether primer and adhesive are combined; all describe good short-term outcomes (follow-up 1 year in Schmitter 2012 and 2 years in Souza 2020; others report clinical acceptability or satisfaction).
- Survival data (Table 3, as tabulated by the authors): Klein 2021 SR+MA 96.8% at 10.4 years; Malchiodi 2019 98.7% (79 veneers, ~3 years); Imburgia 2021 99.83% (1075 veneers, 105 patients, 30.8 months); Nejatidanesh 2018 97.8% at 5 years; Sen 2024 89.1% (Section 4.2 text says 92.7% - internal inconsistency).
- HF times by ceramic (Table 4): feldspathic 9.5% for 2-2.5 min; leucite 60 s; lithium disilicate 20 s.
- Case: patient satisfied with contour, shape and shade; satisfied at 2 years; restorations and surrounding tissue judged to meet esthetic and functional needs (no quantitative outcome measure).
- Discussion points: bonding to enamel exceeds bonding to dentin; reduction guides give more precise, less invasive preparation; 1.2 mm LDS veneers masked discolored substrate in an in vitro study cited by the authors; light-cured cement preferred for veneers (working time, color stability); non-latex dam advised; a 2016 Cochrane review (direct restorations) associates rubber dam with lower failure.

## Limitations (appraisal)

Narrative, one database plus Google, no risk-of-bias appraisal, no comparison of protocols; single case with subjective outcome and 2-year follow-up. Not a source of comparative efficacy claims - use for procedural description, and use [[veneers/hajeer-2026-lithium-disilicate-zirconia-veneer-retention-sr-ma]] and [[veneers/klein-2025-ceramic-laminate-veneer-survival-complications-sr-ma]] for quantitative evidence.

## Related Papers

- [[veneers/hajeer-2026-lithium-disilicate-zirconia-veneer-retention-sr-ma]] — in vitro bond-strength meta-analysis for LDS veneers; this paper supplies the clinical step-by-step protocol
- [[dental-materials/ceramic/blatz-2018-resin-bonding-high-strength-ceramics-review]] — general ceramic resin-bonding principles (HF/silane for glass ceramics)
- [[veneers/klein-2025-ceramic-laminate-veneer-survival-complications-sr-ma]] — survival and complication evidence for ceramic veneers
- [[dental-materials/ceramic/cuzic-2025-clinicians-guide-material-selection-all-ceramics]] — etchability dictates surface treatment and cement protocol

File: wiki/veneers/sharma-2026-resin-cement-shade-ceramic-veneers-sr.md
---
title: "Influence of resin cement shade on esthetic outcomes in ceramic veneers: a systematic review"
authors: Sharma S, Kumar A, Rajagopal S, Venkataiah VS
year: 2026
date: 2026-06-03
doi: 10.3389/fdmed.2026.1789416
source: sharma-2026-resin-cement-shade-ceramic-veneers-sr.md
category: [veneers]
confidence: sr
source_collection: pubmed-text
full_text: true
pmid: "42318568"
pmcid: "PMC13272459"
source_url: https://pmc.ncbi.nlm.nih.gov/articles/PMC13272459/
text_path: /Users/oracleneo/llm-wiki/papers/sharma-2026-resin-cement-shade-ceramic-veneers-sr.txt
text_filename: sharma-2026-resin-cement-shade-ceramic-veneers-sr.txt
tags: [ceramic-veneers, resin-cement, luting-agent, shade, color-stability, delta-e, esthetics, systematic-review]
relations:
  - type: refines
    target: klein-2025-ceramic-laminate-veneer-survival-complications-sr-ma
  - type: applies-to
    target: gonzalez-martin-2024-ultrathin-feldspathic-veneer-sem-etching
---

## Three-line Summary

Systematic review (PRISMA 2020, PROSPERO CRD42023450540; 10 in-vitro studies, 2011–2021; no meta-analysis due to heterogeneity) examining how resin luting cement shade and translucency change the final color of ceramic laminate veneers, measured by CIE L*a*b* spectrophotometry.

White-opaque/high-chroma cements produce the greatest ΔE (often exceeding the 3.3 clinical acceptability threshold); the effect is amplified by thin (0.3–0.5 mm) and high-translucency veneers; aging discoloration with VarioLink reached ΔE = 10.4 vs ceramic-alone 0.9; and try-in pastes poorly predict cured cement color (ΔE mismatch 0.32–11.49).

Clinically, choose the luting cement based on the actual cured shade rather than the try-in paste, favor translucent/low-chroma cements for thin anterior veneers, and account for substrate shade and veneer translucency — cement is an active optical determinant, not a passive adhesive.

## 세줄요약

계통고찰 (PRISMA 2020, PROSPERO 등록; in-vitro 10편, 2011–2021; 이질성으로 메타분석 불가): 레진 시멘트의 색조·투명도가 세라믹 라미네이트 비니어(ceramic laminate veneer)의 최종 색에 미치는 영향을 CIE L*a*b* 분광광도계로 측정한 연구 대상.

백색-불투명·고채도 시멘트가 ΔE를 가장 크게(임상 허용역 3.3 초과 빈번) 올리고, 얇은(0.3–0.5 mm)·고투명도 비니어에서 증폭; 노화 후 VarioLink ΔE = 10.4 vs 세라믹 단독 0.9; 트라이-인 페이스트와 경화 시멘트 간 색 불일치 ΔE 0.32–11.49.

시멘트는 수동적 접착제가 아닌 능동적 광학 성분이므로, 트라이-인 페이스트보다 실제 경화 시멘트 색 기준으로 선택하고, 얇은 전방부 비니어에는 투명/저채도 시멘트를 사용해야 한다.

## Summary

According to PubMed ([DOI 10.3389/fdmed.2026.1789416](https://doi.org/10.3389/fdmed.2026.1789416)), this PRISMA 2020 systematic review (PROSPERO CRD42023450540) screened 229 records and included 10 in-vitro studies (2011–2021) that measured, with objective CIE L*a*b* spectrophotometry, how resin luting cement shade and translucency change the final color of ceramic laminate veneers. Substantial heterogeneity (cement systems, ceramics, veneer thickness, aging, ΔE method) precluded a meta-analysis, so the evidence is synthesized qualitatively. The consistent finding is that the cement is an **active optical component**, not a passive luting medium: white-opaque (WO) and high-chroma/high-value cements produce the greatest color change (ΔE often exceeding the ~3.3 clinical acceptability threshold), while translucent/low-chroma cements stay esthetically favorable (ΔE < 3.3). The effect is amplified by thin veneers (0.3–0.5 mm) and high-translucency ceramics, which transmit more light from the cement and substrate, and opaque/high-value cements raise ΔE most over light backgrounds. Two practical hazards stand out: aging causes marked discoloration (VarioLink ΔE = 10.4 after aging vs ceramic-alone ΔE = 0.9), and try-in pastes poorly predict the cured cement (ΔE 0.32–11.49 mismatch) because curing alters refractive index and polymer matrix. Risk of bias was low in 3 studies and moderate in the rest; almost all relied on ΔE*ab rather than the perceptually weighted ΔE00. Clinically: choose the luting cement based on the *actual cured cement* (not the try-in paste alone), accounting for veneer thickness/translucency and substrate shade — favor translucent/low-chroma cements for thin high-translucency anterior veneers and reserve opaque/high-value cements for masking dark substrates where some color shift is acceptable.

## Key Contributions

- Establishes the resin cement as an active optical determinant of cemented ceramic veneer color, not a passive adhesive.
- Ranks the drivers of cement-induced color change: cement opacity/value/chroma > veneer thickness > ceramic translucency > substrate shade.
- Quantifies the try-in paste ↔ cured cement mismatch (ΔE 0.32–11.49), challenging paste-based shade selection.
- Flags long-term color instability under aging as a distinct esthetic-survival risk.
- Surfaces a methodological gap — near-universal ΔE*ab use, no consistent ΔE00, frequent missing sample-size justification/blinding.

## Methodology

- **Design**: Systematic review (PRISMA 2020 + Cochrane Handbook); PROSPERO CRD42023450540.
- **Search**: PubMed, Web of Science, ProQuest, Google Scholar to March 2023.
- **Inclusion**: in-vitro studies of resin-based luting agents on ceramic laminate veneers with objective color measurement (CIE L*a*b*, spectrophotometry).
- **Exclusion**: full-coverage restorations; subjective/visual shade assessment.
- **Risk of bias**: QUIN tool (in-vitro-specific) — 3 low, rest moderate.
- **Selection**: 229 records → 10 studies (sample sizes 10–392 specimens).
- **Synthesis**: qualitative — no meta-analysis due to heterogeneity.
- **Materials covered**: ceramics feldspathic / IPS Empress / e.max HT & LT / ZLS / LDS; cements RelyX, VarioLink, Panavia, Maxcem, eCement, Choice 2.

## Results

- **Cement opacity/chroma is the dominant driver**: WO and high-chroma/high-value cements → greatest ΔE, often > 3.3 (acceptability threshold); translucent/low-chroma cements → ΔE typically < 3.3.
- **Veneer thickness modulates**: thinner veneers (0.3–0.5 mm) amplify cement-shade influence vs ≥1.0 mm; high-translucency ceramics accentuate it.
- **Cement–substrate interaction**: opaque/high-value cements raise ΔE most over light backgrounds (Jankar, Chen, Yildirim).
- **Aging discoloration**: VarioLink ΔE = 10.4 after aging vs ceramic-alone ΔE = 0.9 (Hoorizad) → long-term color-stability concern.
- **Try-in pastes unreliable**: ΔE 0.32–11.49 between try-in paste and cured cement (Aldahlawi).
- **Per-study ΔE ranges**: ~3.0 (Alqahtani); 1.37–2.11 (Lee); <3.3 to >4.0 (Xing); 1.93–3.04 (Hernandes); 0.9–10.4 (Hoorizad, aging); 1.6–3.4 (Turgut); up to 7.16 (Chen).
- **Evidence quality**: in-vitro, moderate; most used ΔE*ab, none consistently ΔE00.

## Related Papers

- [[veneers/gonzalez-martin-2024-ultrathin-feldspathic-veneer-sem-etching]] — applies-to: ultrathin/high-translucency feldspathic veneers are exactly the case where cement shade leaks through most, so this SR's cement-selection guidance applies directly to that minimally invasive workflow.
- [[veneers/klein-2025-ceramic-laminate-veneer-survival-complications-sr-ma]] — refines: isolates shade/color stability (incl. aging discoloration) as a distinct esthetic-outcome dimension within the broader survival/complication picture.
- [[veneers/el-mowafy-2018-glass-ceramic-veneer-materials-narrative-review]] — extends: adds the cement-optics layer on top of the glass-ceramic veneer material/translucency landscape (feldspathic, leucite, lithium disilicate).

File: wiki/veneers/sim-1993-porcelain-veneer-fit-fabrication-techniques.md
---
title: "Comparison of Fit of Porcelain Veneers Fabricated Using Different Techniques"
authors: C. Sim, R. Ibbetson
year: 1993
date: 1993-01-01
doi: N/A
source: sim-1993-porcelain-veneer-fit-fabrication-techniques.md
category: [veneers]
confidence: in-vitro
pdf_path: /Users/oracleneo/llm-wiki/papers/sim-1993-porcelain-veneer-fit-fabrication-techniques.pdf
pdf_filename: sim-1993-porcelain-veneer-fit-fabrication-techniques.pdf
source_collection: external
tags: []
---

## Three-line Summary

In-vitro four-way comparison (Int J Prosthodont 1993) testing marginal fit of porcelain veneers fabricated by four techniques — feldspathic/platinum foil, feldspathic/refractory die, cast glass ceramic 0.5 mm, and cast glass ceramic 1.0 mm — on a maxillary central incisor model, measuring marginal openings before and after sectioning.

Platinum foil produced the smallest marginal gaps (best fit), followed by refractory die, then cast ceramic 0.5 mm, then 1.0 mm (worst); fabrication technique was the dominant factor (p < .001) and measurement site was also significant (p < .05); the ranking held both pre- and post-sectioning.

Cast glass ceramic — then the newest material — had the worst marginal fit, and greater thickness (1.0 mm) performed worse than thinner (0.5 mm), suggesting material thickness and processing introduce additional distortion.

## 세줄요약

시험관 내 4군 비교 (Int J Prosthodont 1993): 상악 중절치 모형에 제작된 도자기 비니어(porcelain veneer)의 변연 적합도를 4가지 제작법(백금박·내화다이·주조 글래스세라믹 0.5 mm·1.0 mm)으로 비교; 절단 전후 모두 측정.

변연 적합도 순위: 백금박 > 내화다이 > 주조 세라믹 0.5 mm > 1.0 mm (최악); 제작 기법 주효과 p < .001, 측정 부위 p < .05, 순위는 절단 전후 동일하게 유지.

당시 최신 재료인 주조 글래스세라믹이 가장 나쁜 변연 적합도를 보였고, 두꺼울수록(1.0 mm) 변형이 커 두께와 가공 공정이 정밀도에 영향을 줌.

## Summary

Sim and Ibbetson (1993) performed the first controlled in-vitro study comparing four distinct porcelain veneer fabrication techniques in terms of marginal fit. Ceramic veneers were fabricated for the labial surface of a maxillary central incisor model using: (1) feldspathic porcelain / platinum foil, (2) feldspathic porcelain / refractory die, (3) cast glass ceramic at 0.5 mm thickness, and (4) cast glass ceramic at 1.0 mm thickness. Marginal openings were measured before and after sectioning specimens to distinguish elastic spring-back from permanent marginal discrepancy.

A clear hierarchy emerged: the platinum foil technique produced the smallest marginal openings, followed by the refractory die, then cast ceramic at 0.5 mm, and finally cast ceramic at 1.0 mm. This hierarchy was consistent both before and after sectioning. Fabrication technique was the dominant factor (p < .001), and measurement site was also significant (p < .05).

## Key Contributions

1. Four-way comparison providing the most comprehensive technique ranking for marginal fit as of 1993.
2. Measurement before and after sectioning: separates elastic spring-back from actual marginal gap, adding methodological rigor.
3. Demonstrated that cast glass ceramic veneers — then the newest material — had the worst marginal fit.
4. Showed that thicker cast ceramic (1.0 mm) performed worse than thinner (0.5 mm), suggesting that material thickness and processing introduce additional distortion.

## Methodology

- **Model tooth**: Maxillary central incisor, standard labial surface preparation.
- **Groups**: 4 fabrication method/material combinations (platinum foil, refractory die, cast ceramic 0.5 mm, cast ceramic 1.0 mm).
- **Measurement**: Marginal opening measured pre-sectioning (intact) and post-sectioning (spring-back released).
- **Statistics**: Effects of fabrication technique and measurement site tested; p-values reported.

## Results

| Group | Marginal Fit Rank | Notes |
|---|---|---|
| Feldspathic / Platinum foil | 1st (best) | Smallest marginal opening |
| Feldspathic / Refractory die | 2nd | |
| Cast ceramic 0.5 mm | 3rd | |
| Cast ceramic 1.0 mm | 4th (worst) | Greater distortion with thickness |

- Fabrication technique: p < .001
- Measurement site: p < .05
- Rank order preserved in both intact and sectioned specimens

## Related Papers

- [[veneers/sorensen-1992-porcelain-veneer-marginal-fidelity-techniques]] — marginal fidelity and microleakage, platinum foil vs. refractory die (JPD)
- [[veneers/gonzalez-martin-2024-ultrathin-feldspathic-veneer-sem-etching]] — modern SEM study of etching protocols for platinum foil vs. refractory die ultrathin veneers
- [[veneers/el-mowafy-2018-glass-ceramic-veneer-materials-narrative-review]] — narrative review contextualizing material evolution from cast ceramic to CAD/CAM
- [[veneers/klein-2025-ceramic-laminate-veneer-survival-complications-sr-ma]] — contemporary SR+MA survival data

File: wiki/veneers/sorensen-1992-porcelain-veneer-marginal-fidelity-techniques.md
---
title: "Marginal Fidelity and Microleakage of Porcelain Veneers Made by Two Techniques"
authors: John A. Sorensen, Judith M. Strutz, Sean P. Avera, Daniel Materdomini
year: 1992
date: 1992-01-01
doi: 10.1016/0022-3913(92)90040-H
source: sorensen-1992-porcelain-veneer-marginal-fidelity-techniques.md
category: [veneers]
confidence: in-vitro
pdf_path: /Users/oracleneo/llm-wiki/papers/sorensen-1992-porcelain-veneer-marginal-fidelity-techniques.pdf
pdf_filename: sorensen-1992-porcelain-veneer-marginal-fidelity-techniques.pdf
source_collection: external
tags: []
---

## Three-line Summary

In-vitro study (JPD 1992) comparing platinum foil vs. refractory die porcelain veneers on matched maxillary incisors with 0.5 mm intraenamel labial preparations, etched and cemented with composite resin, subjected to 1,000 thermocycles and analyzed with silver-nitrate microleakage staining at ×250.

Platinum foil produced significantly better vertical marginal fidelity but significantly more overcontouring; both techniques exhibited universal microleakage at the tooth–composite resin interface, with the porcelain–composite interface remaining essentially sealed; no significant correlation was found between marginal gap size and microleakage extent.

The finding that gap size does not predict microleakage has direct clinical implications: minimizing the marginal gap alone does not guarantee a sealed tooth–cement interface, pointing to bond quality at the dentinal substrate as the critical variable.

## 세줄요약

시험관 내 연구 (JPD 1992): 대응된 상악 절치에 0.5 mm 법랑질 내 삭제 후 백금박 vs 내화다이 도자기 비니어를 제작·접착 후 열순환 1,000회, 질산은 미세누출 염색 ×250 분석.

백금박이 수직 변연 적합도 유의하게 우수하나 과풍융(overcontouring)도 유의하게 많음; 치아–복합레진 계면에서 양군 모두 보편적 미세누출(universal microleakage), 도자기–복합레진 계면은 거의 밀폐; 변연 간격 크기와 미세누출량 간 유의 상관 없음.

변연 간격이 작다고 미세누출이 방지되는 것이 아님 — 치아-시멘트 계면의 결합 질이 핵심임을 시사, 접착 프로토콜의 중요성을 지지.

## Summary

Sorensen et al. (1992) conducted one of the earliest controlled in-vitro comparisons of porcelain veneer fabrication techniques with respect to marginal accuracy and sealing performance. Maxillary incisors with matched enamel quantity received uniform 0.5 mm intraenamel labial preparations. Veneers fabricated by either the platinum foil or refractory die technique were etched, silanated, and cemented with composite resin; margins were finished and polished. After thermocycling (1000×, 37°C), specimens were stained with silver nitrate, sectioned buccolingually and mesiodistally, and examined at ×250 magnification.

The platinum foil technique produced significantly better vertical marginal fidelity but significantly more overcontouring at the margin. Both techniques exhibited microleakage universally at the tooth–composite resin interface, whereas the porcelain–composite resin interface remained essentially sealed. Critically, no significant correlation was found between the size of the marginal gap and the extent of microleakage — suggesting that microleakage at the tooth–cement interface is a material/bond property, not simply a gap-size problem.

## Key Contributions

1. Established a measurable marginal advantage for platinum foil over refractory die in terms of vertical gap accuracy.
2. Demonstrated that overcontouring is a trade-off with the platinum foil technique.
3. Identified the tooth–composite resin interface (not the porcelain–cement interface) as the primary site of microleakage in bonded ceramic veneers.
4. Showed that marginal gap size and microleakage magnitude are not correlated — implications for how marginal fitness should be clinically interpreted.

## Methodology

- **Specimens**: Matched maxillary incisors (size and enamel quantity); 0.5 mm uniform intraenamel labial reduction.
- **Groups**: Platinum foil veneers vs. refractory die veneers.
- **Luting**: HF etching + silane + composite resin cement; margins finished and polished.
- **Aging**: 37°C water storage + 1000 thermocycles.
- **Microleakage**: Silver nitrate staining; sections imaged at ×250.
- **Marginal measurement**: Vertical marginal gap and overcontour quantified at multiple sites per section.

## Results

| Variable | Platinum Foil | Refractory Die |
|---|---|---|
| Vertical marginal fidelity | Significantly better | Inferior |
| Overcontouring | Significantly more | Less |
| Microleakage — tooth/composite interface | Universal | Universal |
| Microleakage — porcelain/composite interface | Negligible | Negligible |
| Gap size vs. leakage correlation | Not significant | Not significant |

## Related Papers

- [[veneers/sim-1993-porcelain-veneer-fit-fabrication-techniques]] — extends comparison to cast glass ceramic; confirms platinum foil hierarchy
- [[veneers/gonzalez-martin-2024-ultrathin-feldspathic-veneer-sem-etching]] — modern SEM evaluation of HF etching protocols for the same two fabrication techniques
- [[veneers/el-mowafy-2018-glass-ceramic-veneer-materials-narrative-review]] — narrative review contextualizing fabrication technique choice and longevity
- [[veneers/klein-2025-ceramic-laminate-veneer-survival-complications-sr-ma]] — contemporary SR+MA on veneer survival; fabrication and bonding are key determinants
